Repository: guad-isa-santos/Release-of-microplastics-and-metals-from-antifouling-paint-

# General Information
This release contains the data used in the publication titled: "Release of microplastics and metals from antifouling paint during weathering in simulated cold climates". The dataset contains raw data files and processed data files for the analysis undertaken in the paper. 
Title of Dataset: Detection of unlabeled nanoplastics using enhanced dark field hyperspectral microscopy

Author Information 

Corresponding author(s): 

A. Contact Information Name: Prof. Kevin Wilkinson 
Institution:  Université de Montréal 
Email: kj.wilkinson@umontreal.ca

B. Contact Information Name: Prof. Nathalie Tufenkji 
Institution: McGill University
Email: nathalie.tufenkji@mcgill.ca

Associate or Co-Investigator:
C. Contact Information Name: Guadalupe Santos 
Institution: McGill University 
Email: guadalupe.santos@mail.mcgill.ca

Date of data collection (single date, range, approximate date): 2023 to 2025

Geographic location of data collection: Montréal, Canada

Information about funding sources that supported the collection of the data:

The authors acknowledge funding from Environment and Climate Change Canada for supporting this project, the Natural Sciences and Engineering Research Council of Canada, the Fonds de recherche du Québec – Nature et technologies, the NSERC PURE CREATE network, EcotoQ, and support from the EUL fund in the Department of Chemical Engineering at McGill, and McGill University’s SURE Program.

# Sharing/Access Information

1. Licenses/restrictions placed on the data: These data are available under a CC BY 4.0 license <https://creativecommons.org/licenses/by/4.0/> 

2. Links to publications that cite or use the data:

# Data and File Overview
Files in this repository are organized based on the Figures in the manuscrcipt. Each folder contains folders that contain raw data, processed data and corresponding figures.

Abbreviations: 
CC: Cold Control
HC: Heat Control
FT: Freeze-thaw
UV: Ultraviolet radiation
SP-ICP-MS: Single-Particle Inductively Couped Plasma Mass Spectrometry
ICP-MS: Inductively Couped Plasma Mass Spectrometry
O-PTIR: Optical Photothermal Infrared spectroscopy

File: Figure 7/Figure 7A/Raw data/2-11_2_results.csv (part 1 of 2)
# SPCal Export 1.2.7
# Date,Mon Jul 15 18:28:00 2024
# File,C:\Users\p1196157\Documents\Guadalupe\SP-ICP-MS\Raw data\2024-05-28_Cu_AF_paint\2-11_2.csv
# Acquisition events,499999
#
# Options and inputs,Cu,
# Density,6,g/cm3
# Dwelltime,0.1,ms
# Efficiency,0.0041521992,
# Mass fraction,0.8881,
# Molar mass,143.09,g/mol
# Response,2.412,counts/(μg/L)
# Time,49.9999,s
# Uptake,0.212,ml/min
#
# Limit method,Poisson (alpha=0.001)
#
# Detection results,Cu,
# Particle number,1009
# Number error,31.76476
# Number concentration,1.3754957e+09,#/L
# Mass concentration,0.12351841,μg/L
#
# Background,4.3240123,counts
#,9.8051345,nm
# Background error,2.4297264,counts
# Ionic background,1.7927082,μg/L
#
# Mean,Cu,
#,131.11393,counts
#,8.9799196e-11,μg
#,28.322657,nm
#,5.3879518e-16,m³
# Median,Cu,
#,84.469154,counts
#,5.7852451e-11,μg
#,26.407298,nm
#,3.4711471e-16,m³
# Limits of detection,Cu,
#,15.40628,counts
#,1.0551675e-11,μg
#,14.975817,nm
#,6.331005e-17,m³
#
# Raw detection data
Time,Cu,,Cu,,Cu,,Cu,
s,counts,μg,nm,m³
0.0394,90.250336,6.181195e-11,26.996504,3.708717e-16
0.04735,104.46916,7.1550345e-11,28.345706,4.2930207e-16
0.05525,63.281689,4.3341275e-11,23.98376,2.6004765e-16
0.0593,44.62516,3.0563523e-11,21.347704,1.8338114e-16
0.071,118.25037,8.098902e-11,29.541016,4.8593412e-16
0.08815,34.843987,2.3864451e-11,19.657752,1.4318671e-16
0.09535,88.469162,6.0592034e-11,26.817722,3.6355221e-16
0.1247,101.0629,6.9217413e-11,28.034221,4.1530448e-16
0.1639,156.12575,1.0692965e-10,32.407791,6.4157791e-16
0.1953,83.25032,5.7017679e-11,26.279669,3.4210607e-16
0.2125,75.437759,5.1666899e-11,25.430458,3.100014e-16
0.2213,2126.959,1.4567423e-09,77.400593,8.7404539e-15
0.235,99.688004,6.8275756e-11,27.906511,4.0965454e-16
0.4145,42.437721,2.9065358e-11,20.993037,1.7439215e-16
0.4341,58.250286,3.9895295e-11,23.330494,2.3937177e-16
0.4385,166.43796,1.1399243e-10,33.106152,6.8395456e-16
0.4742,38.625153,2.6454151e-11,20.344545,1.5872491e-16
0.51745,64.844017,4.4411305e-11,24.179532,2.6646783e-16
0.601,292.87604,2.0058916e-10,39.968624,1.203535e-15
0.64425,66.65657,4.5652712e-11,24.402757,2.7391627e-16
0.71885,29.218864,2.0011837e-11,18.537266,1.2007102e-16
0.76045,41.031437,2.8102202e-11,20.758541,1.6861321e-16
0.77205,123.28175,8.4434983e-11,29.954186,5.066099e-16
0.93165,426.72012,2.9225823e-10,45.311206,1.7535494e-15
0.95435,346.34497,2.3720973e-10,42.266298,1.4232584e-15
1.15745,221.28195,1.5155477e-10,36.403229,9.0932863e-16
1.16665,41.031433,2.8102199e-11,20.75854,1.6861319e-16
1.21505,77.844032,5.3314942e-11,25.698022,3.1988965e-16
1.39135,53.844006,3.6877458e-11,22.726734,2.2126475e-16
1.4289,216.87573,1.4853698e-10,36.159984,8.9122186e-16
1.46315,54.844009,3.7562355e-11,22.866568,2.2537413e-16
1.4641,247.25079,1.6934069e-10,37.774943,1.0160441e-15
1.5109,87.437775,5.9885643e-11,26.713099,3.5931386e-16
1.6171,33.625145,2.3029674e-11,19.425817,1.3817804e-16
1.62245,76.844032,5.2630048e-11,25.587506,3.1578029e-16
1.666,173.06306,1.1852992e-10,33.539716,7.1117955e-16
1.72715,189.6568,1.2989488e-10,34.579129,7.7936929e-16
1.78455,119.28177,8.1695416e-11,29.626654,4.901725e-16
1.8067,109.50058,7.4996335e-11,28.79365,4.4997801e-16
1.82895,141.65672,9.7019897e-11,31.37403,5.8211938e-16
1.88195,150.28178,1.0292715e-10,31.998285,6.1756292e-16
1.89425,79.469139,5.4427969e-11,25.875619,3.2656781e-16
1.9126,98.875458,6.7719248e-11,27.830483,4.0631549e-16
1.9618,54.437729,3.7284096e-11,22.809963,2.2370458e-16
1.98335,180.6568,1.2373083e-10,34.023267,7.4238499e-16
2.0842,173.68808,1.1895799e-10,33.580043,7.1374797e-16
2.09495,170.90694,1.170532e-10,33.399847,7.0231923e-16
2.0973,45.437717,3.1120039e-11,21.476496,1.8672023e-16
2.16675,141.65671,9.7019887e-11,31.374029,5.8211932e-16
2.20655,147.46924,1.0100086e-10,31.797409,6.0600514e-16
2.2425,93.875435,6.429476e-11,27.353227,3.8576856e-16
2.25185,158.65674,1.0866311e-10,32.581976,6.5197868e-16
2.25295,77.656593,5.3186566e-11,25.677379,3.191194e-16
2.29455,206.46941,1.4140974e-10,35.572126,8.4845845e-16
2.32165,50.844002,3.4822772e-11,22.296558,2.0893663e-16
2.34615,161.65677,1.1071782e-10,32.786059,6.643069e-16
2.3861,48.437725,3.3174727e-11,21.939118,1.9904836e-16
2.5255,98.062897,6.7162729e-11,27.754036,4.0297638e-16
2.59735,98.031517,6.7141238e-11,27.751076,4.0284743e-16
2.8345,219.87564,1.505916e-10,36.325948,9.0354958e-16
2.84695,117.65668,8.05824e-11,29.491494,4.834944e-16
2.96575,224.46945,1.5373787e-10,36.577189,9.2242723e-16
3.0246,1389.9695,9.5198232e-10,67.167575,5.7118939e-15
3.0493,73.87542,5.0596862e-11,25.253674,3.0358117e-16
3.0561,89.875443,6.1555188e-11,26.959071,3.6933113e-16
3.0623,83.062889,5.6889308e-11,26.259932,3.4133585e-16
3.0779,2135.5588,1.4626323e-09,77.50477,8.7757938e-15
3.0937,209.87567,1.4374267e-10,35.766679,8.6245604e-16
3.16745,47.843998,3.2768087e-11,21.849109,1.9660852e-16
3.1703,33.437706,2.2901298e-11,19.389655,1.3740779e-16
3.1992,55.625175,3.8097372e-11,22.974622,2.2858423e-16
3.2884,42.437717,2.9065355e-11,20.993036,1.7439213e-16
3.337,183.0631,1.2537889e-10,34.173662,7.5227334e-16
3.36725,121.46922,8.3193586e-11,29.806661,4.9916152e-16
3.4264,242.06326,1.6578777e-10,37.50889,9.9472665e-16
3.5616,62.062851,4.2506499e-11,23.828781,2.55039e-16
3.6592,85.062874,5.8259086e-11,26.469024,3.4955452e-16
3.7242,52.437717,3.5914299e-11,22.527129,2.154858e-16
3.7401,113.43783,7.7692934e-11,29.1347,4.661576e-16
3.7508,66.437744,4.5502839e-11,24.376024,2.7301704e-16
3.75705,84.031502,5.7552706e-11,26.361612,3.4531623e-16
3.8315,156.50063,1.071864e-10,32.433708,6.4311842e-16
3.8467,42.250271,2.8936974e-11,20.962082,1.7362185e-16
3.89285,38.031429,2.6047513e-11,20.239765,1.5628508e-16
3.9689,86.875427,5.9500494e-11,26.655709,3.5700297e-16
4.07755,61.469135,4.2099867e-11,23.752552,2.525992e-16
4.1071,155.87555,1.0675829e-10,32.39047,6.4054975e-16
4.10875,187.8443,1.2865351e-10,34.468622,7.7192106e-16
4.139,77.687973,5.3208058e-11,25.680837,3.1924835e-16
4.14775,224.657,1.5386632e-10,36.587373,9.2319793e-16
4.16735,81.031487,5.5498012e-11,26.04409,3.3298807e-16
4.1713,36.625149,2.508436e-11,19.987158,1.5050616e-16
4.2349,79.250305,5.4278091e-11,25.851846,3.2566854e-16
4.3189,71.875412,4.9227068e-11,25.023691,2.9536241e-16
4.3897,212.06316,1.4524087e-10,35.890512,8.7144522e-16
4.4231,370.25128,2.5358303e-10,43.217215,1.5214982e-15
4.43195,81.094254,5.5541001e-11,26.050813,3.33246e-16
4.47015,114.09431,7.8142558e-11,29.190795,4.6885535e-16
4.49915,36.843987,2.523424e-11,20.026887,1.5140544e-16
4.50795,101.84409,6.9752445e-11,28.106268,4.1851467e-16
4.53055,86.031494,5.8922489e-11,26.569114,3.5353493e-16
4.54875,58.844006,4.030193e-11,23.409492,2.4181158e-16
4.55035,52.656567,3.6064188e-11,22.558424,2.1638513e-16
4.60595,131.84413,9.0299308e-11,30.6322,5.4179585e-16
4.61715,51.844002,3.5507667e-11,22.441786,2.13046e-16
4.666,144.87555,9.9224453e-11,31.609887,5.9534672e-16
4.70025,70.656586,4.83923e-11,24.881437,2.903538e-16
4.75985,104.46916,7.1550345e-11,28.345706,4.2930207e-16
5.0609,221.25064,1.5153333e-10,36.401512,9.0919996e-16
5.06495,72.844025,4.9890465e-11,25.135598,2.9934279e-16
5.0952,127.06293,8.7024693e-11,30.257349,5.2214816e-16
5.1008,64.437737,4.4133045e-11,24.128927,2.6479827e-16
5.13635,407.28247,2.7894549e-10,44.612493,1.6736729e-15
5.1868,135.06297,9.2503875e-11,30.879483,5.5502325e-16
5.2246,54.437725,3.7284093e-11,22.809963,2.2370456e-16
5.23015,62.031464,4.2485002e-11,23.824763,2.5491001e-16
5.35845,74.844032,5.1260259e-11,25.363566,3.0756155e-16
5.43835,118.15712,8.092515e-11,29.533248,4.855509e-16
5.4912,92.31311,6.3224733e-11,27.200635,3.793484e-16
5.5405,161.25046,1.1043954e-10,32.758567,6.6263722e-16
5.58965,113.65665,7.7842802e-11,29.153421,4.6705681e-16
5.59875,81.094261,5.5541006e-11,26.050813,3.3324604e-16
5.61015,684.47211,4.6879112e-10,53.040772,2.8127467e-15
5.7048,76.437752,5.2351789e-11,25.542332,3.1411073e-16
5.74095,77.844032,5.3314942e-11,25.698022,3.1988965e-16
5.8074,144.6881,9.9096067e-11,31.596248,5.945764e-16
5.91345,104.65662,7.1678736e-11,28.362651,4.3007242e-16
5.92395,210.65685,1.4427769e-10,35.810999,8.6566617e-16
5.9282,79.062866,5.4149715e-11,25.831449,3.2489829e-16
5.94785,79.656601,5.455636e-11,25.895949,3.2733816e-16
6.0363,71.437744,4.8927311e-11,24.972795,2.9356387e-16
6.0805,128.68805,8.8137725e-11,30.385799,5.2882635e-16
6.1249,81.875427,5.6076022e-11,26.134194,3.3645613e-16
6.1365,164.06299,1.1236582e-10,32.947929,6.7419494e-16
6.174,50.250282,3.4416137e-11,22.20943,2.0649682e-16
6.19725,45.843994,3.1398295e-11,21.540316,1.8838977e-16
6.205,53.250286,3.6470823e-11,22.642892,2.1882494e-16
6.2125,84.250313,5.7702568e-11,26.384473,3.4621541e-16
6.3996,53.250282,3.647082e-11,22.642892,2.1882492e-16
6.40615,83.84404,5.7424314e-11,26.341994,3.4454588e-16
6.4637,272.25085,1.8646309e-10,39.007459,1.1187785e-15
6.5066,63.250294,4.3319772e-11,23.979793,2.5991863e-16
6.5808,161.06302,1.1031116e-10,32.74587,6.6186696e-16
6.6562,64.87542,4.4432812e-11,24.183434,2.6659687e-16
6.683,73.437759,5.0297111e-11,25.203705,3.0178266e-16
6.7314,66.250305,4.5374463e-11,24.353079,2.7224678e-16
6.738,141.06297,9.6613241e-11,31.330135,5.7967945e-16
6.8645,168.8756,1.1566195e-10,33.266993,6.939717e-16
6.87505,162.65674,1.1140269e-10,32.853522,6.6841614e-16
6.93395,47.656559,3.2639711e-11,21.820539,1.9583826e-16
6.99145,222.84442,1.526249e-10,36.48871,9.1574939e-16
7.0747,36.625149,2.508436e-11,19.987158,1.5050616e-16
7.09215,67.844009,4.6465983e-11,24.546811,2.787959e-16
7.1201,20.625139,1.4126042e-11,16.505305,8.4756255e-17
7.1426,310.93851,2.1296004e-10,40.773947,1.2777603e-15
7.161,72.500542,4.9655215e-11,25.096029,2.9793129e-16
7.2623,137.25041,9.4002039e-11,31.045296,5.6401224e-16
7.30665,86.844055,5.9479008e-11,26.6525,3.5687405e-16
7.32765,42.843994,2.9343612e-11,21.059816,1.7606167e-16
7.37085,62.65657,4.2913135e-11,23.904525,2.5747881e-16
7.3842,77.87542,5.3336439e-11,25.701475,3.2001864e-16
7.40175,70.469131,4.8263914e-11,24.859414,2.8958348e-16
7.4309,61.437737,4.2078362e-11,23.748507,2.5247017e-16
7.43405,101.03153,6.9195931e-11,28.031321,4.1517559e-16
7.4351,136.43787,9.3445531e-11,30.98391,5.6067319e-16
7.46975,249.71976,1.7103166e-10,37.900262,1.02619e-15
7.50835,60.844009,4.1671722e-11,23.671759,2.5003033e-16
7.51545,175.28185,1.2004956e-10,33.682441,7.2029733e-16
7.53925,58.844013,4.0301936e-11,23.409493,2.4181161e-16
7.6248,109.06291,7.4696578e-11,28.755237,4.4817947e-16
7.6301,65.437737,4.481794e-11,24.253105,2.6890764e-16
7.65225,101.65663,6.9624058e-11,28.089014,4.1774435e-16
7.7523,115.06293,7.880596e-11,29.273168,4.7283576e-16
7.7706,72.87542,4.9911967e-11,25.139209,2.994718e-16
7.80365,76.469147,5.2373291e-11,25.545829,3.1423975e-16
7.83975,141.65674,9.7019908e-11,31.374031,5.8211945e-16
7.8643,44.250275,3.0306766e-11,21.287757,1.8184059e-16
8.0492,263.31345,1.8034191e-10,38.575858,1.0820514e-15
8.10725,60.469128,4.1414967e-11,23.623042,2.484898e-16
8.19355,124.8441,8.5505026e-11,30.080191,5.1303016e-16
8.32385,53.031445,3.632094e-11,22.611831,2.1792564e-16
8.38385,93.844055,6.4273268e-11,27.350179,3.8563961e-16
8.4277,119.06293,8.1545533e-11,29.608525,4.892732e-16
8.5384,63.250298,4.3319775e-11,23.979794,2.5991865e-16
8.64185,139.09436,9.5264949e-11,31.183708,5.715897e-16
8.6536,170.25049,1.1660361e-10,33.35703,6.9962164e-16
8.89265,92.656609,6.3459993e-11,27.234331,3.8075996e-16
8.96545,68.844032,4.7150893e-11,24.66683,2.8290536e-16
8.9853,89.437775,6.1255432e-11,26.915239,3.6753259e-16
9.06805,113.65664,7.7842796e-11,29.153421,4.6705678e-16
9.08195,45.031441,3.0841782e-11,21.412294,1.8505069e-16
9.1699,80.250313,5.496299e-11,25.960128,3.2977794e-16
9.1884,67.250298,4.6059353e-11,24.474997,2.7635612e-16
9.2061,62.250298,4.2634881e-11,23.852747,2.5580928e-16
9.23425,59.656567,4.0858449e-11,23.516752,2.4515069e-16
9.2786,124.25038,8.5098391e-11,30.032431,5.1059035e-16
9.41185,114.46919,7.839931e-11,29.22273,4.7039586e-16
9.4301,42.437714,2.9065353e-11,20.993036,1.7439212e-16
9.4693,54.25029,3.715572e-11,22.783753,2.2293432e-16
9.48075,64.844025,4.441131e-11,24.179533,2.6646786e-16
9.5108,484.68951,3.3196114e-10,47.276552,1.9917668e-15
9.6752,91.500549,6.2668214e-11,27.120591,3.7600929e-16
9.69885,53.031441,3.6320937e-11,22.611831,2.1792562e-16
9.73375,93.844063,6.4273274e-11,27.35018,3.8563964e-16
9.8003,68.437744,4.6872628e-11,24.61821,2.8123577e-16
9.837,182.87561,1.2525048e-10,34.161991,7.515029e-16
9.8652,82.437767,5.6461166e-11,26.193889,3.3876699e-16
9.88315,41.843994,2.8658718e-11,20.894675,1.7195231e-16
9.90055,137.84412,9.4408664e-11,31.089996,5.6645198e-16
9.92195,99.469185,6.8125888e-11,27.886078,4.0875533e-16
9.94875,55.843998,3.8247242e-11,23.004709,2.2948345e-16
9.97365,110.8441,7.5916505e-11,28.910933,4.5549903e-16
10.099,92.688004,6.3481495e-11,27.237407,3.8088897e-16
10.0999,29.812588,2.0418475e-11,18.661984,1.2251085e-16
10.15905,84.469154,5.7852451e-11,26.407298,3.4711471e-16
10.1782,123.2504,8.4413507e-11,29.951646,5.0648104e-16
10.1951,92.250336,6.3181739e-11,27.194468,3.7909043e-16
10.2462,157.25047,1.0769997e-10,32.485426,6.4619982e-16
10.28295,45.843998,3.1398298e-11,21.540316,1.8838979e-16
10.3596,52.437725,3.5914305e-11,22.52713,2.1548583e-16
10.36805,90.844048,6.221858e-11,27.055573,3.7331148e-16
10.55855,70.281693,4.8135538e-11,24.837354,2.8881323e-16
10.58025,148.2818,1.0155737e-10,31.855703,6.0934425e-16
10.5837,46.437717,3.1804933e-11,21.632906,1.908296e-16
10.60105,226.65691,1.5523605e-10,36.69562,9.3141628e-16
10.61345,78.844048,5.3999847e-11,25.807596,3.2399908e-16
10.6411,52.250282,3.5785926e-11,22.500256,2.1471556e-16
10.6624,70.437737,4.8242412e-11,24.855722,2.8945447e-16
10.7053,487.50159,3.3388711e-10,47.367805,2.0033227e-15
10.71415,79.656593,5.4556355e-11,25.895949,3.2733813e-16
10.8171,57.437729,3.9338779e-11,23.221504,2.3603268e-16
10.8672,67.250298,4.6059353e-11,24.474997,2.7635612e-16
10.86955,41.031433,2.8102199e-11,20.75854,1.6861319e-16
10.9026,58.875408,4.0323438e-11,23.413656,2.4194063e-16
10.9715,164.87556,1.1292235e-10,33.002235,6.7753411e-16
11.0039,56.437733,3.8653887e-11,23.085951,2.3192332e-16
11.0429,132.06297,9.0449192e-11,30.649139,5.4269515e-16
11.1069,73.250305,5.0168724e-11,25.182242,3.0101235e-16
11.12775,98.46917,6.7440983e-11,27.792312,4.046459e-16
11.1308,87.25032,5.9757256e-11,26.693996,3.5854354e-16
11.27165,181.65686,1.2441577e-10,34.085933,7.4649461e-16
11.2883,150.06299,1.027773e-10,31.982748,6.1666381e-16
11.4162,28.250261,1.9348446e-11,18.330124,1.1609068e-16
11.47195,43.843994,3.0028506e-11,21.222406,1.8017104e-16
11.474,110.43782,7.5638245e-11,28.875567,4.5382947e-16
11.52235,65.844025,4.5096204e-11,24.303195,2.7057723e-16
11.52565,73.656586,5.0446984e-11,25.228714,3.026819e-16
11.56375,183.65683,1.2578554e-10,34.210567,7.5471321e-16
11.58875,161.65677,1.1071782e-10,32.786059,6.643069e-16
11.6253,155.25044,1.0633016e-10,32.347113,6.3798096e-16
11.7114,66.875412,4.5802596e-11,24.429434,2.7481557e-16
11.72025,95.656616,6.5514681e-11,27.525143,3.9308809e-16
11.7656,66.062851,4.5246077e-11,24.330088,2.7147646e-16
11.884,70.250305,4.8114041e-11,24.833656,2.8868425e-16
11.9145,123.06291,8.42851e-11,29.936451,5.057106e-16
11.99445,94.469162,6.4701401e-11,27.410772,3.882084e-16
12.04625,38.031429,2.6047513e-11,20.239765,1.5628508e-16
12.06285,59.844017,4.0986833e-11,23.541357,2.45921e-16
12.102,540.68958,3.7031527e-10,49.031357,2.2218916e-15
12.10785,44.031437,3.0156885e-11,21.252607,1.8094131e-16
12.20705,72.656586,4.9762089e-11,25.11402,2.9857253e-16
12.2147,56.062843,3.8397128e-11,23.034721,2.3038277e-16
12.21655,93.46917,6.4016511e-11,27.313711,3.8409907e-16
12.21875,108.84409,7.4546711e-11,28.735993,4.4728026e-16
12.35335,68.031464,4.6594369e-11,24.569398,2.7956621e-16
12.3634,198.25055,1.3578069e-10,35.093718,8.1468415e-16
12.41505,121.65666,8.3321967e-11,29.821985,4.999318e-16
12.4835,82.062866,5.6204398e-11,26.154122,3.3722639e-16
12.5101,74.062866,5.0725243e-11,25.275015,3.0435146e-16
12.5596,247.25075,1.6934065e-10,37.77494,1.0160439e-15
12.7487,64.250298,4.4004669e-11,24.105508,2.6402802e-16
12.805,140.06297,9.5928347e-11,31.255925,5.7557008e-16
12.83245,189.3446,1.2968106e-10,34.560145,7.7808636e-16
12.88575,356.28226,2.4401572e-10,42.666726,1.4640943e-15
12.9743,258.06332,1.7674613e-10,38.317751,1.0604768e-15
13.02745,56.031448,3.8375626e-11,23.03042,2.3025375e-16
13.0455,98.250351,6.7291116e-11,27.77171,4.0374669e-16
13.0469,52.625172,3.6042686e-11,22.55394,2.1625611e-16
13.10275,22.843983,1.5645716e-11,17.077142,9.3874296e-17
13.16425,253.4696,1.7359991e-10,38.089027,1.0415995e-15
13.1991,2726.9856,1.8676972e-09,84.085065,1.1206183e-14
13.2301,132.25041,9.0577567e-11,30.663632,5.434654e-16
13.24995,64.469131,4.4154548e-11,24.132845,2.6492729e-16
13.31,118.06292,8.0860633e-11,29.525398,4.851638e-16
13.31515,1053.1517,7.2129773e-10,61.23338,4.3277864e-15
13.4664,119.25037,8.1673914e-11,29.624055,4.9004348e-16
13.5059,84.25032,5.7702573e-11,26.384474,3.4621544e-16
13.54305,133.84413,9.1669097e-11,30.786314,5.5001458e-16
13.572,211.87564,1.4511244e-10,35.87993,8.7067465e-16
13.62835,149.65669,1.0249903e-10,31.953858,6.1499419e-16
13.74055,74.656586,5.1131878e-11,25.342374,3.0679127e-16
13.74455,60.65657,4.1543346e-11,23.647426,2.4926007e-16
13.7463,92.437775,6.3310115e-11,27.212874,3.7986069e-16
13.76755,1016.392,6.9612122e-10,60.512487,4.1767273e-15
13.8011,121.25038,8.3043708e-11,29.78875,4.9826225e-16
13.8043,59.437733,4.0708571e-11,23.487962,2.4425142e-16
13.84505,103.84408,7.1122228e-11,28.289059,4.2673337e-16
13.9059,111.87547,7.662288e-11,29.000325,4.5973728e-16
14.01425,56.031452,3.8375628e-11,23.030421,2.3025377e-16
14.05595,84.844048,5.8109214e-11,26.446307,3.4865528e-16
14.08855,114.84411,7.8656088e-11,29.254599,4.7193653e-16
14.2665,142.25043,9.7426522e-11,31.4178,5.8455913e-16
14.30105,51.469128,3.5250918e-11,22.387565,2.1150551e-16
14.34375,56.469128,3.867539e-11,23.090231,2.3205234e-16
14.40545,57.844006,3.9617036e-11,23.276126,2.3770222e-16
14.44415,289.84464,1.9851297e-10,39.830247,1.1910778e-15
14.5567,274.25089,1.878329e-10,39.102746,1.1269974e-15
14.6392,95.250328,6.5236417e-11,27.486118,3.914185e-16
14.64555,92.469162,6.3331612e-11,27.215954,3.7998967e-16
14.6689,90.500542,6.1983315e-11,27.021429,3.7189989e-16
14.76515,74.656593,5.1131883e-11,25.342375,3.067913e-16
14.9067,173.25052,1.1865831e-10,33.551821,7.1194987e-16
14.93495,43.031437,2.947199e-11,21.090483,1.7683194e-16
14.9407,100.4378,6.8789286e-11,27.976302,4.1273571e-16
15.059,73.687981,5.0468486e-11,25.232298,3.0281091e-16
15.08745,126.46921,8.6618053e-11,30.210148,5.1970832e-16
15.0953,170.68811,1.1690333e-10,33.385586,7.0141999e-16
15.1062,42.625156,2.9193731e-11,21.023898,1.7516239e-16
15.14905,39.656548,2.7160548e-11,20.524041,1.6296329e-16
15.22525,57.469124,3.9360281e-11,23.225734,2.3616169e-16
15.24325,92.844078,6.358839e-11,27.252686,3.8153034e-16
15.2848,46.250278,3.1676557e-11,21.603761,1.9005934e-16
15.3636,60.437733,4.1393465e-11,23.618953,2.4836079e-16
15.375,82.875427,5.6760917e-11,26.240162,3.405655e-16
15.42805,128.46921,8.7987842e-11,30.368565,5.2792705e-16
15.4545,66.250298,4.5374458e-11,24.353078,2.7224675e-16
15.4608,256.06329,1.7537632e-10,38.218505,1.0522579e-15
15.5101,39.437714,2.7010669e-11,20.48622,1.6206402e-16
15.51925,52.844006,3.6192564e-11,22.585159,2.1715538e-16
15.5612,26.437704,1.8107036e-11,17.929403,1.0864221e-16
15.67835,115.65666,7.9212601e-11,29.323432,4.7527561e-16
15.7784,125.25038,8.5783286e-11,30.112786,5.1469971e-16
15.8472,108.87547,7.4568202e-11,28.738754,4.4740921e-16
15.95975,46.031437,3.1526674e-11,21.569633,1.8916004e-16
16.0133,565.31494,3.8718104e-10,49.764702,2.3230862e-15
16.02285,63.656578,4.3598034e-11,24.031028,2.6158821e-16
16.16125,76.844017,5.2630037e-11,25.587505,3.1578022e-16
16.1712,92.875443,6.3609871e-11,27.255755,3.8165923e-16
16.2838,108.43781,7.4268451e-11,28.700194,4.4561071e-16
16.32395,319.84482,2.1905993e-10,41.159588,1.3143596e-15
16.35435,63.844017,4.372641e-11,24.054591,2.6235846e-16
16.4305,83.062881,5.6889303e-11,26.259931,3.4133582e-16
16.46,46.437717,3.1804933e-11,21.632906,1.908296e-16
16.49585,65.844017,4.5096199e-11,24.303194,2.7057719e-16
16.61155,102.65664,7.0308958e-11,28.180818,4.2185375e-16
16.6374,245.87582,1.6839898e-10,37.70479,1.0103939e-15
16.6894,65.062851,4.4561183e-11,24.206701,2.673671e-16
16.7345,273.25082,1.8714796e-10,39.055159,1.1228878e-15
16.7718,81.062874,5.5519509e-11,26.047452,3.3311705e-16
16.8576,26.625141,1.823541e-11,17.971675,1.0941246e-16
16.94035,57.844013,3.9617041e-11,23.276127,2.3770225e-16
17.1295,62.062859,4.2506505e-11,23.828782,2.5503903e-16
17.1984,70.250305,4.8114041e-11,24.833656,2.8868425e-16
17.25955,177.4693,1.2154773e-10,33.821977,7.2928638e-16
17.29775,74.2817,5.0875121e-11,25.299884,3.0525073e-16
17.311,143.68808,9.8411162e-11,31.523287,5.9046697e-16
17.3379,120.25037,8.2358808e-11,29.70663,4.9415285e-16
17.4208,89.25032,6.1127045e-11,26.896422,3.6676227e-16
17.43995,185.84428,1.2728371e-10,34.345854,7.6370226e-16
17.45085,132.46922,9.072743e-11,30.680534,5.4436458e-16
17.6045,71.062851,4.8670549e-11,24.929034,2.9202329e-16
17.62085,56.031456,3.8375631e-11,23.030421,2.3025378e-16
17.65895,61.844013,4.2356619e-11,23.800741,2.5413971e-16
17.7942,91.062897,6.2368469e-11,27.077282,3.7421081e-16
17.86625,395.09509,2.7059842e-10,44.162989,1.6235905e-15
17.86765,135.46922,9.2782113e-11,30.910412,5.5669268e-16
17.9692,171.2505,1.1728851e-10,33.422213,7.0373107e-16
17.97275,79.656593,5.4556355e-11,25.895949,3.2733813e-16
18.0338,118.25037,8.098902e-11,29.541016,4.8593412e-16
18.09555,42.031433,2.8787093e-11,20.925828,1.7272256e-16
18.10815,47.031441,3.2211571e-11,21.724711,1.9326942e-16
18.2296,166.6881,1.1416374e-10,33.122729,6.8498246e-16
18.23795,44.656555,3.0585025e-11,21.352709,1.8351015e-16
18.25205,64.844017,4.4411305e-11,24.179532,2.6646783e-16
18.27055,99.656624,6.8254264e-11,27.903583,4.0952559e-16
18.30045,86.844048,5.9479002e-11,26.652499,3.5687401e-16
18.3712,31.625149,2.1659887e-11,19.032775,1.2995932e-16
18.4417,162.06302,1.1099606e-10,32.8135,6.6597633e-16
18.5414,74.250305,5.0853619e-11,25.296319,3.0512171e-16
18.565,26.625143,1.8235412e-11,17.971675,1.0941247e-16
18.56875,106.65664,7.3048536e-11,28.542185,4.3829121e-16
18.59145,66.469131,4.5524336e-11,24.379862,2.7314602e-16
18.5972,119.87546,8.210203e-11,29.675725,4.9261218e-16
18.6076,154.43794,1.0577368e-10,32.290585,6.346421e-16
18.629,48.250278,3.3046346e-11,21.910781,1.9827808e-16
18.69515,61.844017,4.2356621e-11,23.800741,2.5413973e-16
18.7489,50.250282,3.4416137e-11,22.20943,2.0649682e-16
18.79525,161.84419,1.1084618e-10,32.798725,6.6507709e-16
18.9062,47.250278,3.2361451e-11,21.758354,1.9416871e-16
18.97355,33.843987,2.3179557e-11,19.467869,1.3907734e-16
19.03535,226.28201,1.5497928e-10,36.675378,9.2987571e-16
19.0395,82.437767,5.6461166e-11,26.193889,3.3876699e-16
19.2038,67.250298,4.6059353e-11,24.474997,2.7635612e-16
19.3253,356.25113,2.4399441e-10,42.665483,1.4639664e-15
19.36975,163.28186,1.1183083e-10,32.895556,6.70985e-16
19.596,120.50059,8.2530178e-11,29.72722,4.9518107e-16
19.70945,72.844032,4.989047e-11,25.135599,2.9934282e-16
19.761,39.437714,2.7010669e-11,20.48622,1.6206402e-16
19.8338,36.625153,2.5084362e-11,19.987159,1.5050617e-16
19.85805,56.031452,3.8375628e-11,23.030421,2.3025377e-16
20.05095,114.65664,7.8527691e-11,29.238673,4.7116614e-16
20.0994,66.250298,4.5374458e-11,24.353078,2.7224675e-16
20.10635,66.844025,4.5781099e-11,24.425612,2.7468659e-16
20.1084,59.250286,4.058019e-11,23.463244,2.4348114e-16
20.12155,31.031424,2.1253248e-11,18.912915,1.2751949e-16
20.13525,162.46927,1.1127429e-10,32.840895,6.6764576e-16
20.14405,155.65674,1.0660843e-10,32.375307,6.3965058e-16
20.17765,99.656624,6.8254264e-11,27.903583,4.0952559e-16
20.37105,110.65667,7.5788134e-11,28.894628,4.547288e-16
20.4051,160.25049,1.0975466e-10,32.690711,6.5852798e-16
20.47035,77.656593,5.3186566e-11,25.677379,3.191194e-16
20.58935,169.4693,1.1606858e-10,33.305932,6.9641145e-16
20.61375,63.281689,4.3341275e-11,23.98376,2.6004765e-16
20.65065,60.03146,4.1115211e-11,23.56591,2.4669127e-16
20.7335,46.250271,3.1676552e-11,21.60376,1.9005931e-16
20.7586,83.875427,5.7445811e-11,26.345281,3.4467487e-16
20.78855,96.469162,6.6071189e-11,27.60286,3.9642714e-16
20.79485,44.031433,3.0156882e-11,21.252606,1.8094129e-16
20.86095,105.65665,7.2363646e-11,28.452703,4.3418188e-16
20.9065,175.50067,1.2019943e-10,33.696452,7.2119657e-16
20.94425,45.656555,3.1269919e-11,21.510919,1.8761952e-16
20.9634,81.875427,5.6076022e-11,26.134194,3.3645613e-16
20.9865,122.68803,8.4028343e-11,29.906022,5.0417006e-16
20.99755,78.656609,5.3871471e-11,25.787129,3.2322883e-16
21.04695,132.84413,9.0984203e-11,30.70945,5.4590522e-16
21.1095,40.250271,2.7567185e-11,20.625961,1.6540311e-16
21.12705,45.843994,3.1398295e-11,21.540316,1.8838977e-16
21.2411,189.68816,1.2991636e-10,34.581035,7.7949814e-16
21.2993,450.68927,3.0867456e-10,46.144186,1.8520474e-15
21.3281,452.2518,3.0974473e-10,46.197451,1.8584684e-15
21.3412,42.062836,2.8808601e-11,20.931038,1.7285161e-16
21.3746,352.68878,2.4155457e-10,42.522794,1.4493274e-15
21.4203,183.25052,1.2550726e-10,34.18532,7.5304353e-16
21.5067,139.2504,9.5371818e-11,31.195364,5.7223091e-16
21.67345,173.6568,1.1893657e-10,33.578027,7.1361942e-16
21.6785,81.250313,5.5647885e-11,26.067513,3.3388731e-16
21.73475,289.46979,1.9825624e-10,39.81307,1.1895374e-15
21.777,89.87545,6.1555193e-11,26.959072,3.6933116e-16
21.83405,60.844013,4.1671724e-11,23.671759,2.5003035e-16
21.9271,127.06293,8.7024688e-11,30.257349,5.2214813e-16
21.95065,130.46922,8.9357641e-11,30.525347,5.3614585e-16
22.1121,442.31461,3.029388e-10,45.856581,1.8176328e-15
22.1637,169.063,1.1579031e-10,33.279294,6.9474183e-16
22.1939,89.250328,6.112705e-11,26.896423,3.667623e-16
22.30195,154.46927,1.0579514e-10,32.292768,6.3477083e-16
22.34475,70.844025,4.8520676e-11,24.90342,2.9112406e-16
22.35575,117.84409,8.071076e-11,29.507145,4.8426456e-16
22.48625,88.656601,6.072041e-11,26.836648,3.6432246e-16
22.51125,72.2817,4.9505332e-11,25.070752,2.9703199e-16
22.52165,111.90685,7.6644372e-11,29.003036,4.5986623e-16
22.6094,107.87547,7.3883303e-11,28.650496,4.4329982e-16
22.6553,251.06339,1.7195191e-10,37.968116,1.0317114e-15
22.66225,69.656578,4.7707401e-11,24.763496,2.862444e-16
22.7458,80.250305,5.4962985e-11,25.960127,3.2977791e-16
22.7567,58.437737,4.0023679e-11,23.355493,2.4014207e-16
22.8,45.250282,3.0991665e-11,21.446924,1.8594999e-16
22.9317,143.68808,9.8411162e-11,31.523287,5.9046697e-16
23.00515,109.7194,7.5146202e-11,28.812817,4.5087721e-16
23.0066,130.25043,8.9207789e-11,30.508274,5.3524673e-16
23.0455,309.25113,2.1180437e-10,40.700057,1.2708262e-15
23.18225,133.09431,9.1155552e-11,30.728716,5.4693331e-16
23.25475,61.844009,4.2356616e-11,23.80074,2.541397e-16
23.33265,54.031441,3.7005832e-11,22.753075,2.2203499e-16
23.36475,187.65677,1.2852507e-10,34.457148,7.7115043e-16
23.39565,78.469139,5.3743074e-11,25.766625,3.2245845e-16
23.41885,83.469139,5.7167546e-11,26.302673,3.4300528e-16
23.4823,120.25038,8.2358814e-11,29.706631,4.9415288e-16
23.52425,44.656559,3.0585027e-11,21.35271,1.8351016e-16
23.5833,109.87546,7.5253086e-11,28.826471,4.5151852e-16
23.6645,76.687973,5.2523164e-11,25.570173,3.1513898e-16
23.7547,121.06293,8.2915322e-11,29.773391,4.9749193e-16
23.789,184.0631,1.2606378e-10,34.235774,7.5638271e-16
23.85555,87.094261,5.9650372e-11,26.678071,3.5790223e-16
23.8806,95.062881,6.5108036e-11,27.468076,3.9064821e-16
23.9121,68.437744,4.6872628e-11,24.61821,2.8123577e-16
23.94775,377.47009,2.5852716e-10,43.496278,1.5511629e-15
23.99435,104.46918,7.155036e-11,28.345709,4.2930216e-16
24.1026,67.25029,4.6059347e-11,24.474996,2.7635608e-16
24.142,60.437733,4.1393465e-11,23.618953,2.4836079e-16
24.28785,78.656586,5.3871456e-11,25.787126,3.2322873e-16
24.35215,77.84404,5.3314948e-11,25.698022,3.1988969e-16
24.35605,140.65668,9.6334971e-11,31.300026,5.7800983e-16
24.4738,49.062843,3.3602867e-11,22.033094,2.016172e-16
24.49165,29.031427,1.9883462e-11,18.497543,1.1930077e-16
24.5269,39.437706,2.7010664e-11,20.486218,1.6206399e-16
24.53505,140.84416,9.6463379e-11,31.313927,5.7878027e-16
24.643,71.250298,4.879893e-11,24.950934,2.9279358e-16
24.65835,46.844006,3.2083197e-11,21.695813,1.9249918e-16
24.6889,83.062874,5.6889298e-11,26.25993,3.4133579e-16
24.74965,78.469147,5.374308e-11,25.766626,3.2245848e-16
24.86185,108.84409,7.4546705e-11,28.735992,4.4728023e-16
24.8873,507.87714,3.4784221e-10,48.018745,2.0870533e-15
24.97475,53.844006,3.6877458e-11,22.726734,2.2126475e-16
25.061,62.250298,4.2634881e-11,23.852747,2.5580928e-16
25.07025,57.844021,3.9617046e-11,23.276128,2.3770228e-16
25.07155,164.46927,1.1264408e-10,32.975104,6.7586449e-16
25.0943,82.062866,5.6204398e-11,26.154122,3.3722639e-16
25.1897,87.437775,5.9885643e-11,26.713099,3.5931386e-16
25.2023,209.25061,1.4331457e-10,35.731136,8.5988744e-16
25.27575,56.469131,3.8675392e-11,23.090231,2.3205235e-16
25.3033,292.87598,2.0058912e-10,39.968621,1.2035347e-15
25.31345,110.46919,7.5659732e-11,28.878301,4.5395839e-16
25.362,83.250328,5.7017684e-11,26.27967,3.421061e-16
25.3952,55.062843,3.7712233e-11,22.896941,2.262734e-16
25.43865,75.469139,5.1688391e-11,25.433983,3.1013035e-16
25.43985,52.844006,3.6192564e-11,22.585159,2.1715538e-16
25.5102,101.0629,6.9217418e-11,28.034222,4.1530451e-16
25.648,62.062851,4.2506499e-11,23.828781,2.55039e-16
25.7484,102.688,7.0330434e-11,28.183687,4.219826e-16
25.76005,70.2817,4.8135543e-11,24.837354,2.8881326e-16
25.88695,51.844006,3.5507669e-11,22.441787,2.1304602e-16
25.931,61.250286,4.1949978e-11,23.72433,2.5169987e-16
25.94935,44.031433,3.0156882e-11,21.252606,1.8094129e-16
25.97325,60.844009,4.1671722e-11,23.671759,2.5003033e-16
26.03425,79.656593,5.4556355e-11,25.895949,3.2733813e-16
26.07765,49.844002,3.4137878e-11,22.149413,2.0482727e-16
26.1391,36.625153,2.5084362e-11,19.987159,1.5050617e-16
26.23935,82.84404,5.673942e-11,26.236849,3.4043652e-16
26.2573,97.43779,6.6734597e-11,27.694938,4.0040758e-16
26.6213,68.062851,4.6615866e-11,24.573176,2.796952e-16
26.63675,53.656563,3.674908e-11,22.700331,2.2049448e-16
26.6489,74.062851,5.0725232e-11,25.275013,3.0435139e-16
26.6577,57.250294,3.9210406e-11,23.196217,2.3526244e-16
26.66075,289.28207,1.9812767e-10,39.804462,1.188766e-15
26.73815,52.031441,3.5636043e-11,22.468799,2.1381626e-16
26.75615,152.46924,1.0442533e-10,32.15279,6.2655197e-16
26.8129,118.87548,8.1417152e-11,29.592978,4.8850291e-16
26.816,361.87616,2.4784696e-10,42.888867,1.4870817e-15
26.91415,141.84415,9.7148263e-11,31.387861,5.8288958e-16
26.91825,57.031452,3.9060523e-11,23.166623,2.3436314e-16
26.98535,47.656555,3.2639708e-11,21.820539,1.9583825e-16
27.04605,293.46957,2.0099567e-10,39.995606,1.205974e-15
27.1623,56.437729,3.8653885e-11,23.08595,2.3192331e-16
27.24955,120.65665,8.2637068e-11,29.740049,4.9582241e-16
27.32305,70.656578,4.8392295e-11,24.881436,2.9035377e-16
27.33,46.437717,3.1804933e-11,21.632906,1.908296e-16
27.3548,54.25029,3.715572e-11,22.783753,2.2293432e-16
27.37175,105.65666,7.2363657e-11,28.452704,4.3418194e-16
27.3809,48.625168,3.3303105e-11,21.967381,1.9981863e-16
27.39965,40.656555,2.7845447e-11,20.695128,1.6707268e-16
27.42595,49.656563,3.4009502e-11,22.121614,2.0405701e-16
27.4817,44.437714,3.0435141e-11,21.317772,1.8261085e-16
27.51065,59.65657,4.0858451e-11,23.516752,2.4515071e-16
27.547,82.437759,5.646116e-11,26.193889,3.3876696e-16
27.62875,32.031425,2.1938144e-11,19.113931,1.3162886e-16
27.6727,51.437721,3.5229408e-11,22.38301,2.1137645e-16
27.7005,105.68803,7.2385138e-11,28.455519,4.3431083e-16
27.7269,136.2504,9.3317135e-11,30.969713,5.5990281e-16
27.77435,59.844017,4.0986833e-11,23.541357,2.45921e-16
27.88865,313.65723,2.1482208e-10,40.892439,1.2889325e-15
27.91985,81.844048,5.605453e-11,26.130855,3.3632718e-16
27.96075,58.844006,4.030193e-11,23.409492,2.4181158e-16
28.00025,60.031464,4.1115214e-11,23.565911,2.4669128e-16
28.0486,184.68811,1.2649185e-10,34.274482,7.5895112e-16
28.09625,80.469154,5.5112874e-11,25.983704,3.3067724e-16
28.09795,42.031437,2.8787096e-11,20.925828,1.7272258e-16
28.10735,343.09503,2.3498387e-10,42.13368,1.4099032e-15
28.1249,171.25049,1.172885e-10,33.422212,7.0373101e-16
28.17435,41.843994,2.8658718e-11,20.894675,1.7195231e-16
28.3225,65.250298,4.4689564e-11,24.229926,2.6813738e-16
28.3276,168.68813,1.1553355e-10,33.254678,6.9320132e-16
28.3344,45.437717,3.1120039e-11,21.476496,1.8672023e-16
28.4231,81.062874,5.5519509e-11,26.047452,3.3311705e-16
28.4498,799.38568,5.4749478e-10,55.856884,3.2849687e-15
28.477,191.06302,1.3085799e-10,34.664382,7.8514796e-16
28.56145,70.031464,4.7964158e-11,24.807842,2.8778495e-16
28.58645,61.65657,4.222824e-11,23.77667,2.5336944e-16
28.62585,196.28188,1.3443236e-10,34.977168,8.0659415e-16
28.66705,45.656559,3.1269922e-11,21.510919,1.8761953e-16
28.7612,65.062859,4.4561188e-11,24.206702,2.6736713e-16
28.8359,547.8775,3.7523824e-10,49.247676,2.2514294e-15
28.87135,115.46921,7.9084215e-11,29.307581,4.7450529e-16
28.89275,70.469139,4.8263919e-11,24.859415,2.8958352e-16
28.8986,126.43785,8.6596577e-11,30.207651,5.1957946e-16
28.91355,159.46927,1.0921961e-10,32.637502,6.5531766e-16
28.91765,91.656601,6.2775093e-11,27.136,3.7665056e-16
29.0035,112.87547,7.7307775e-11,29.086476,4.6384665e-16
29.06585,58.844002,4.0301928e-11,23.409492,2.4181157e-16
29.1497,54.250282,3.7155715e-11,22.783752,2.2293429e-16
29.2255,215.68819,1.4772363e-10,36.093863,8.863418e-16
29.23505,193.90698,1.3280581e-10,34.835528,7.9683485e-16
29.25205,79.469147,5.4427974e-11,25.87562,3.2656784e-16
29.2972,79.062866,5.4149715e-11,25.831449,3.2489829e-16
29.2997,72.250298,4.9483825e-11,25.067121,2.9690295e-16
29.3642,2596.1829,1.7781111e-09,82.718568,1.0668667e-14
29.37375,143.46921,9.8261258e-11,31.507273,5.8956755e-16
29.3824,147.06297,1.0072261e-10,31.768182,6.0433565e-16
29.41745,199.65688,1.3674388e-10,35.176504,8.2046326e-16
29.4262,496.06458,3.3975185e-10,47.643536,2.0385111e-15
29.4331,140.06299,9.5928357e-11,31.255927,5.7557014e-16
29.48495,182.84427,1.2522902e-10,34.16004,7.513741e-16
29.48855,106.84409,7.3176917e-11,28.558896,4.390615e-16
29.49975,56.031456,3.8375631e-11,23.030421,2.3025378e-16
29.53605,51.844002,3.5507667e-11,22.441786,2.13046e-16
29.5463,185.31326,1.2692002e-10,34.31311,7.615201e-16
29.5845,45.062836,3.0863284e-11,21.417269,1.851797e-16
29.5941,58.437729,4.0023674e-11,23.355492,2.4014204e-16
29.6858,67.437752,4.6187739e-11,24.497717,2.7712643e-16
29.6904,147.31314,1.0089395e-10,31.786185,6.0536368e-16
29.70735,192.28191,1.316928e-10,34.73794,7.9015681e-16
29.89225,118.90686,8.1438644e-11,29.595582,4.8863186e-16
29.9607,36.437706,2.4955981e-11,19.953003,1.4973589e-16
29.98235,152.65671,1.0455373e-10,32.165962,6.2732235e-16
30.0875,82.437767,5.6461166e-11,26.193889,3.3876699e-16
30.08885,65.031464,4.4539686e-11,24.202808,2.6723811e-16
30.21845,143.84413,9.8518041e-11,31.534695,5.9110825e-16
30.22725,42.031433,2.8787093e-11,20.925828,1.7272256e-16
30.25255,86.281715,5.9093864e-11,26.594848,3.5456319e-16
30.34995,77.656609,5.3186577e-11,25.677381,3.1911946e-16
30.35715,50.844002,3.4822772e-11,22.296558,2.0893663e-16
30.3679,102.25034,7.0030688e-11,28.143591,4.2018413e-16
30.40415,62.469124,4.2784753e-11,23.880663,2.5670852e-16
30.4323,95.062889,6.5108041e-11,27.468077,3.9064825e-16
30.4701,76.062866,5.2095032e-11,25.500507,3.1257019e-16
30.5813,180.06302,1.2332415e-10,33.985951,7.3994493e-16
30.62995,271.46964,1.8592803e-10,38.970113,1.1155682e-15
30.67565,80.656593,5.524125e-11,26.003863,3.314475e-16
30.6766,34.437706,2.3586192e-11,19.58105,1.4151715e-16
30.6997,162.06302,1.1099606e-10,32.8135,6.6597633e-16
30.73075,78.469139,5.3743074e-11,25.766625,3.2245845e-16
30.8074,59.437729,4.0708568e-11,23.487961,2.4425141e-16
30.81335,59.65657,4.0858451e-11,23.516752,2.4515071e-16
30.90365,69.844025,4.7835782e-11,24.785689,2.8701469e-16
30.9046,66.062851,4.5246077e-11,24.330088,2.7147646e-16
30.94985,102.46917,7.0180561e-11,28.163653,4.2108337e-16
30.9946,60.875416,4.1693232e-11,23.675831,2.5015939e-16
31.05375,176.09442,1.2060608e-10,33.73441,7.2363651e-16
31.07915,69.031464,4.7279263e-11,24.689196,2.8367558e-16
31.08955,58.656567,4.0173554e-11,23.38461,2.4104133e-16
31.14305,223.28191,1.5292453e-10,36.512572,9.1754717e-16
31.16735,49.031441,3.358136e-11,22.028392,2.0148816e-16
31.1804,95.062881,6.5108036e-11,27.468076,3.9064821e-16
31.2733,108.688,7.4439806e-11,28.72225,4.4663883e-16
31.3276,167.25046,1.145489e-10,33.159936,6.8729342e-16
31.3729,205.25063,1.4057501e-10,35.501994,8.4345003e-16
31.485,209.50073,1.4348588e-10,35.745367,8.6091528e-16
31.54785,61.844009,4.2356616e-11,23.80074,2.541397e-16
31.6027,38.625153,2.6454151e-11,20.344545,1.5872491e-16
31.7279,58.25029,3.9895298e-11,23.330495,2.3937179e-16
31.7385,54.062843,3.7027339e-11,22.757482,2.2216403e-16
31.95115,236.2821,1.6182829e-10,37.207874,9.7096975e-16
32.07085,152.65674,1.0455375e-10,32.165964,6.2732248e-16
32.1563,92.25032,6.3181728e-11,27.194467,3.7909037e-16
32.2373,35.625149,2.4399465e-11,19.80357,1.4639679e-16
32.2689,164.06308,1.1236589e-10,32.947935,6.7419531e-16
32.30015,42.218887,2.891548e-11,20.95689,1.7349288e-16
32.32485,174.28183,1.1936465e-10,33.618264,7.161879e-16
32.3726,161.25043,1.1043952e-10,32.758565,6.6263709e-16
32.3764,78.250313,5.3593202e-11,25.742651,3.2155921e-16
32.44795,67.031464,4.5909474e-11,24.448421,2.7545685e-16
32.4497,51.437714,3.5229402e-11,22.383009,2.1137641e-16
32.4521,44.437717,3.0435144e-11,21.317773,1.8261086e-16
32.4933,63.250298,4.3319775e-11,23.979794,2.5991865e-16
32.5069,174.43797,1.1947159e-10,33.628301,7.1682955e-16
32.5947,150.06299,1.027773e-10,31.982748,6.1666381e-16
32.63345,92.094276,6.3074855e-11,27.179124,3.7844913e-16
32.6468,52.437721,3.5914302e-11,22.527129,2.1548581e-16
32.6523,57.25029,3.9210403e-11,23.196216,2.3526242e-16
32.68585,93.031509,6.371676e-11,27.271013,3.8230056e-16
32.7893,171.2505,1.1728851e-10,33.422213,7.0373107e-16
32.79255,822.34735,5.632211e-10,56.386657,3.3793266e-15
32.8789,48.250282,3.3046348e-11,21.910782,1.9827809e-16
32.88855,84.656601,5.7980832e-11,26.426817,3.4788499e-16
32.9235,73.25032,5.0168735e-11,25.182244,3.0101241e-16
32.9495,73.437744,5.02971e-11,25.203703,3.017826e-16
32.95095,195.28195,1.3374752e-10,34.917672,8.024851e-16
33.02765,90.844055,6.2218585e-11,27.055574,3.7331151e-16
33.0386,161.06305,1.1031118e-10,32.745872,6.6186709e-16
33.0443,165.06303,1.1305075e-10,33.014738,6.7830449e-16
33.0648,49.250282,3.3731243e-11,22.061117,2.0238746e-16
33.13325,53.031452,3.6320945e-11,22.611832,2.1792567e-16
33.22115,99.84407,6.8382645e-11,27.921067,4.1029587e-16
33.30685,45.031433,3.0841777e-11,21.412293,1.8505066e-16
33.341,103.25034,7.0715577e-11,28.23504,4.2429346e-16
33.40445,63.844017,4.372641e-11,24.054591,2.6235846e-16
33.45575,60.65657,4.1543346e-11,23.647426,2.4926007e-16
33.4777,257.87589,1.7661775e-10,38.308472,1.0597065e-15
33.50045,116.84412,8.0025882e-11,29.423446,4.8015529e-16
33.57395,237.65704,1.6276998e-10,37.279906,9.7661988e-16
33.6049,84.250313,5.7702568e-11,26.384473,3.4621541e-16
33.65705,177.53206,1.2159071e-10,33.825964,7.2954428e-16
33.6645,43.062832,2.9493493e-11,21.095611,1.7696096e-16
33.68915,68.844025,4.7150887e-11,24.66683,2.8290532e-16
33.75015,35.656548,2.442097e-11,19.809386,1.4652582e-16
34.0648,70.062859,4.798566e-11,24.811548,2.8791396e-16
34.06995,73.031487,5.0018857e-11,25.157142,3.0011314e-16
34.1196,78.250313,5.3593202e-11,25.742651,3.2155921e-16
34.1239,93.062881,6.3738247e-11,27.274078,3.8242948e-16
34.19345,86.094276,5.8965488e-11,26.575575,3.5379293e-16
34.272,191.5007,1.3115776e-10,34.690831,7.8694656e-16
34.2835,85.437775,5.8515854e-11,26.507853,3.5109512e-16
34.312,121.25038,8.3043708e-11,29.78875,4.9826225e-16
34.32595,40.656551,2.7845445e-11,20.695127,1.6707267e-16
34.36905,117.71941,8.0625363e-11,29.496734,4.8375218e-16
34.45915,533.53302,3.6541378e-10,48.81407,2.1924827e-15
34.49715,53.031452,3.6320945e-11,22.611832,2.1792567e-16
34.53965,43.843994,3.0028506e-11,21.222406,1.8017104e-16
34.5542,58.437729,4.0023674e-11,23.355492,2.4014204e-16
34.58365,70.094261,4.8007167e-11,24.815255,2.88043e-16
34.6126,80.250313,5.496299e-11,25.960128,3.2977794e-16
