Repository: guad-isa-santos/Release-of-microplastics-and-metals-from-antifouling-paint-

# General Information
This release contains the data used in the publication titled: "Release of microplastics and metals from antifouling paint during weathering in simulated cold climates". The dataset contains raw data files and processed data files for the analysis undertaken in the paper. 
Title of Dataset: Detection of unlabeled nanoplastics using enhanced dark field hyperspectral microscopy

Author Information 

Corresponding author(s): 

A. Contact Information Name: Prof. Kevin Wilkinson 
Institution:  Université de Montréal 
Email: kj.wilkinson@umontreal.ca

B. Contact Information Name: Prof. Nathalie Tufenkji 
Institution: McGill University
Email: nathalie.tufenkji@mcgill.ca

File: Figure 7/Figure 7A/Raw data/2-11_results.csv (part 1 of 2)
# SPCal Export 1.2.7
# Date,Mon Jul 15 18:28:00 2024
# File,C:\Users\p1196157\Documents\Guadalupe\SP-ICP-MS\Raw data\2024-05-28_Cu_AF_paint\2-11.csv
# Acquisition events,499999
#
# Options and inputs,Cu,
# Density,6,g/cm3
# Dwelltime,0.1,ms
# Efficiency,0.0041521992,
# Mass fraction,0.8881,
# Molar mass,143.09,g/mol
# Response,2.412,counts/(μg/L)
# Time,49.9999,s
# Uptake,0.212,ml/min
#
# Limit method,Poisson (alpha=0.001)
#
# Detection results,Cu,
# Particle number,1057
# Number error,32.511536
# Number concentration,1.4409306e+09,#/L
# Mass concentration,0.14653017,μg/L
#
# Background,6.2279544,counts
#,11.073198,nm
# Background error,3.1002936,counts
# Ionic background,2.5820706,μg/L
#
# Mean,Cu,
#,148.47741,counts
#,1.0169135e-10,μg
#,29.897188,nm
#,6.1014809e-16,m³
# Median,Cu,
#,102.61058,counts
#,7.0277413e-11,μg
#,28.176603,nm
#,4.2166448e-16,m³
# Limits of detection,Cu,
#,17.451306,counts
#,1.1952302e-11,μg
#,15.611114,nm
#,7.1713813e-17,m³
#
# Raw detection data
Time,Cu,,Cu,,Cu,,Cu,
s,counts,μg,nm,m³
0.0143,89.610565,6.1373775e-11,26.932561,3.6824265e-16
0.07945,399.6734,2.7373408e-10,44.332919,1.6424045e-15
0.0899,131.61064,9.0139392e-11,30.614106,5.4083635e-16
0.12345,72.964462,4.9972952e-11,25.149443,2.9983771e-16
0.1953,107.61058,7.3701885e-11,28.627027,4.4221131e-16
0.29745,41.159191,2.81897e-11,20.780063,1.691382e-16
0.31285,157.15938,1.0763758e-10,32.479152,6.4582547e-16
0.3166,57.610508,3.9457115e-11,23.244764,2.3674269e-16
0.3858,128.41583,8.7951285e-11,30.364358,5.2770771e-16
0.4044,84.513153,5.7882586e-11,26.411882,3.4729551e-16
0.41045,103.15929,7.0653224e-11,28.226739,4.2391934e-16
0.4605,129.02626,8.8369364e-11,30.412395,5.3021618e-16
0.4666,90.123611,6.1725157e-11,26.983862,3.7035094e-16
0.4916,97.928841,6.7070915e-11,27.741384,4.0242549e-16
0.4984,91.318375,6.2543444e-11,27.10258,3.7526066e-16
0.5081,92.513168,6.3361752e-11,27.22027,3.8017051e-16
0.51015,32.256569,2.2092344e-11,19.158609,1.3255406e-16
0.5464,171.41592,1.1740181e-10,33.432971,7.0441085e-16
0.6045,143.12366,9.8024592e-11,31.481957,5.8814755e-16
0.6062,182.416,1.249357e-10,34.133348,7.4961419e-16
0.62235,156.575,1.0723734e-10,32.438845,6.4342404e-16
0.6734,104.51318,7.1580495e-11,28.349687,4.2948297e-16
0.68635,138.76973,9.5042612e-11,31.159429,5.7025567e-16
0.7578,111.51321,7.6374771e-11,28.96899,4.5824863e-16
0.7713,100.61057,6.8907619e-11,27.992335,4.1344571e-16
0.77225,69.159225,4.7366767e-11,24.704418,2.842006e-16
0.8831,86.415771,5.9185679e-11,26.608614,3.5511407e-16
0.88845,57.256596,3.9214722e-11,23.197068,2.3528833e-16
0.9165,78.707939,5.3906627e-11,25.792737,3.2343976e-16
1.0188,120.61061,8.2605533e-11,29.736265,4.956332e-16
1.0729,135.51323,9.2812253e-11,30.913759,5.5687352e-16
1.075,93.415779,6.3979945e-11,27.308509,3.8387967e-16
1.0842,176.12373,1.2062616e-10,33.736281,7.2375696e-16
1.1171,75.610542,5.1785237e-11,25.449858,3.1071142e-16
1.11825,127.06194,8.7024009e-11,30.25727,5.2214405e-16
1.1197,136.22107,9.3297048e-11,30.96749,5.5978229e-16
1.1636,84.707939,5.8015994e-11,26.432158,3.4809596e-16
1.23665,101.8671,6.9768204e-11,28.108385,4.1860923e-16
1.24495,97.672318,6.6895224e-11,27.71714,4.0137134e-16
1.35085,60.964436,4.1754201e-11,23.687366,2.5052521e-16
1.3845,187.31853,1.2829341e-10,34.436433,7.6976047e-16
1.3901,64.707909,4.4318085e-11,24.162602,2.6590851e-16
1.42495,125.96452,8.6272392e-11,30.169908,5.1763435e-16
1.5104,92.513168,6.3361752e-11,27.22027,3.8017051e-16
1.56575,138.8672,9.510937e-11,31.166723,5.7065622e-16
1.57655,117.0619,8.0175044e-11,29.441715,4.8105026e-16
1.59525,107.06189,7.3326089e-11,28.578289,4.3995654e-16
1.6243,62.70792,4.2948304e-11,23.911054,2.5768982e-16
1.62755,397.38077,2.7216387e-10,44.247988,1.6329832e-15
1.65635,239.86743,1.6428386e-10,37.395127,9.8570317e-16
1.6821,226.31868,1.550044e-10,36.677358,9.3002639e-16
1.6969,157.6107,1.0794669e-10,32.510213,6.4768013e-16
1.754,269.31882,1.8445495e-10,38.866922,1.1067297e-15
1.81995,76.061844,5.2094331e-11,25.500393,3.1256599e-16
1.8223,289.83185,1.9850421e-10,39.829662,1.1910253e-15
1.90155,60.256599,4.1269408e-11,23.595334,2.4761645e-16
1.943,655.51575,4.4895907e-10,52.282012,2.6937544e-15
1.94415,125.96455,8.6272413e-11,30.169911,5.1763448e-16
1.94915,171.96463,1.1777761e-10,33.468606,7.0666568e-16
2.0163,77.415771,5.3021629e-11,25.650809,3.1812977e-16
2.0477,98.707962,6.7604531e-11,27.81476,4.0562719e-16
2.0867,63.415749,4.3433091e-11,24.000684,2.6059855e-16
2.1095,81.415756,5.5761196e-11,26.085194,3.3456718e-16
2.1146,116.61059,7.986594e-11,29.403831,4.7919564e-16
2.12535,53.867043,3.6893236e-11,22.729975,2.2135942e-16
2.1352,107.22102,7.3435079e-11,28.592441,4.4061048e-16
2.15825,66.061821,4.5245372e-11,24.329962,2.7147223e-16
2.196,84.415756,5.7815879e-11,26.401732,3.4689528e-16
2.204,60.51313,4.1445104e-11,23.62877,2.4867063e-16
2.27725,162.062,1.1099535e-10,32.813431,6.6597213e-16
2.34855,408.86841,2.8003169e-10,44.670324,1.6801901e-15
2.3509,136.61067,9.3563885e-11,30.996985,5.6138331e-16
2.39535,146.67238,1.0045509e-10,31.740032,6.0273055e-16
2.41625,180.1855,1.2340804e-10,33.993655,7.4044825e-16
2.51365,90.96447,6.2301057e-11,27.067523,3.7380634e-16
2.52205,93.96447,6.435574e-11,27.361872,3.8613444e-16
2.5832,79.707932,5.4591516e-11,25.901511,3.275491e-16
2.62975,134.57495,9.2169631e-11,30.842246,5.5301779e-16
2.65855,196.67247,1.3469987e-10,35.000354,8.0819925e-16
2.6615,103.41579,7.0828894e-11,28.250113,4.2497336e-16
2.6864,55.707897,3.8154027e-11,22.986005,2.2892416e-16
2.69565,92.867088,6.3604149e-11,27.254938,3.816249e-16
2.70495,93.96447,6.435574e-11,27.361872,3.8613444e-16
2.7624,87.707947,6.0070682e-11,26.740585,3.6042409e-16
2.76645,122.06192,8.3599526e-11,29.855062,5.0159716e-16
2.79805,306.86774,2.10172e-10,40.595229,1.261032e-15
2.8216,80.513153,5.5143008e-11,25.988439,3.3085805e-16
2.83835,169.57503,1.1614099e-10,33.312857,6.9684593e-16
2.88925,159.76979,1.0942544e-10,32.657991,6.5655262e-16
2.9797,132.31844,9.0624156e-11,30.668888,5.4374494e-16
3.0272,171.41586,1.1740177e-10,33.432967,7.0441059e-16
3.0779,148.31848,1.015825e-10,31.85833,6.0949499e-16
3.1042,187.02634,1.2809329e-10,34.418518,7.6855975e-16
3.11465,62.061829,4.2505799e-11,23.82865,2.550348e-16
3.18915,507.96619,3.479032e-10,48.021551,2.0874192e-15
3.1926,120.70801,8.2672239e-11,29.744267,4.9603344e-16
3.23775,90.061859,6.1682864e-11,26.977698,3.7009718e-16
3.26675,79.867073,5.4700512e-11,25.918737,3.2820307e-16
3.27425,76.964439,5.2712514e-11,25.600864,3.1627508e-16
3.4401,82.61055,5.6579504e-11,26.212177,3.3947702e-16
3.5209,151.41588,1.0370389e-10,32.078574,6.2222333e-16
3.543,118.22103,8.0968923e-11,29.538572,4.8581354e-16
3.56875,89.672302,6.1416058e-11,26.938745,3.6849635e-16
3.61995,93.159256,6.3804253e-11,27.28349,3.8282552e-16
3.6211,138.41582,9.4800219e-11,31.132918,5.6880131e-16
3.7549,99.415779,6.8089311e-11,27.881086,4.0853587e-16
3.75655,118.57495,8.1211321e-11,29.568019,4.8726792e-16
3.776,119.51323,8.1853942e-11,29.645805,4.9112365e-16
3.7781,172.3185,1.1801997e-10,33.491547,7.0811985e-16
3.79065,60.256596,4.1269405e-11,23.595333,2.4761643e-16
3.8531,86.026222,5.8918878e-11,26.568571,3.5351327e-16
3.8616,67.51313,4.6239365e-11,24.506841,2.7743619e-16
3.87415,112.47754,7.7035237e-11,29.052255,4.6221142e-16
3.9306,86.610565,5.9319092e-11,26.628592,3.5591455e-16
3.96535,374.77072,2.5667837e-10,43.392346,1.5400702e-15
3.97555,71.256622,4.8803262e-11,24.951672,2.9281957e-16
4.14135,161.15944,1.103772e-10,32.752403,6.6226319e-16
4.16945,110.76973,7.5865568e-11,28.904466,4.5519341e-16
4.1719,73.513145,5.0348742e-11,25.212326,3.0209245e-16
4.1755,2309.9243,1.5820542e-09,79.559217,9.4923255e-15
4.1875,184.51334,1.2637215e-10,34.263667,7.5823291e-16
4.19385,119.96449,8.2163005e-11,29.68307,4.9297803e-16
4.20195,84.159241,5.7640193e-11,26.374963,3.4584116e-16
4.324,76.610542,5.2470132e-11,25.561564,3.1482079e-16
4.35605,51.159195,3.5038646e-11,22.342537,2.1023188e-16
4.49355,112.96451,7.736876e-11,29.094122,4.6421256e-16
4.50375,61.159206,4.1887598e-11,23.712565,2.5132559e-16
4.5078,124.22103,8.5078289e-11,30.030066,5.1046974e-16
4.53895,100.06187,6.8531813e-11,27.941354,4.1119088e-16
4.55395,281.67273,1.9291608e-10,39.452347,1.1574965e-15
4.6375,151.31845,1.0363716e-10,32.071692,6.2182296e-16
4.6969,255.22137,1.7479969e-10,38.176572,1.0487982e-15
4.7088,74.318375,5.0900239e-11,25.304047,3.0540143e-16
4.82875,61.061829,4.1820905e-11,23.699973,2.5092543e-16
4.8458,139.61067,9.5618568e-11,31.222245,5.7371141e-16
4.89285,95.672302,6.5525425e-11,27.526648,3.9315255e-16
4.95655,156.96461,1.0750419e-10,32.46573,6.4502512e-16
5.04395,107.06189,7.3326089e-11,28.578289,4.3995654e-16
5.05565,75.256622,5.154284e-11,25.410087,3.0925704e-16
5.1099,160.63673,1.100192e-10,32.716955,6.601152e-16
5.1198,101.51318,6.9525812e-11,28.075795,4.1715487e-16
5.1303,85.513153,5.856748e-11,26.515647,3.5140488e-16
5.18195,89.159264,6.1064681e-11,26.887272,3.6638809e-16
5.20285,345.57541,2.3668266e-10,42.23497,1.420096e-15
5.22045,143.06197,9.798234e-11,31.477433,5.8789404e-16
5.24525,534.8689,3.6632872e-10,48.854776,2.1979723e-15
5.2628,75.707932,5.1851939e-11,25.46078,3.1111163e-16
5.33755,103.76974,7.1071313e-11,28.282306,4.2642788e-16
5.3628,59.80529,4.0960309e-11,23.536278,2.4576185e-16
5.3787,102.51318,7.0210706e-11,28.167685,4.2126424e-16
5.3917,165.41591,1.1329243e-10,33.038248,6.7975458e-16
5.436,439.22229,3.0082089e-10,45.749467,1.8049253e-15
5.4532,40.707878,2.7880598e-11,20.703832,1.6728359e-16
5.4605,65.513138,4.4869582e-11,24.262416,2.6921749e-16
5.4869,196.73419,1.3474215e-10,35.004015,8.0845289e-16
5.51615,131.67235,9.0181655e-11,30.61889,5.4108993e-16
5.5889,143.41586,9.8224722e-11,31.503367,5.8934833e-16
5.6334,110.6106,7.5756578e-11,28.890618,4.5453947e-16
5.6507,841.49585,5.763358e-10,56.820961,3.4580148e-15
5.72945,142.8672,9.7848948e-11,31.463142,5.8709369e-16
5.77375,79.061836,5.4149009e-11,25.831337,3.2489406e-16
5.77905,252.47775,1.729206e-10,38.03928,1.0375236e-15
5.78455,340.86774,2.3345841e-10,42.042308,1.4007504e-15
5.80705,49.256584,3.3735559e-11,22.062058,2.0241335e-16
5.90465,67.15921,4.5996967e-11,24.463942,2.759818e-16
6.0074,113.4158,7.7677848e-11,29.132814,4.6606709e-16
6.01475,46.256577,3.1680871e-11,21.604742,1.9008522e-16
6.1003,118.70802,8.1302461e-11,29.579076,4.8781477e-16
6.106,63.51313,4.3499788e-11,24.012963,2.6099873e-16
6.1197,138.02628,9.4533424e-11,31.103685,5.6720054e-16
6.1827,153.12367,1.0487355e-10,32.198726,6.2924128e-16
6.2618,123.12368,8.432672e-11,29.941378,5.0596032e-16
6.3263,76.513145,5.2403425e-11,25.550727,3.1442055e-16
6.337,70.513138,4.8294054e-11,24.864588,2.8976432e-16
6.3593,61.610516,4.2196698e-11,23.770749,2.5318019e-16
6.4464,146.41585,1.002794e-10,31.721517,6.0167637e-16
6.5242,71.513138,4.8978948e-11,24.981578,2.9387369e-16
6.60715,218.47772,1.4963417e-10,36.2488,8.9780502e-16
6.6112,151.12369,1.0350377e-10,32.057927,6.2102261e-16
6.6411,106.31841,7.2816881e-11,28.511981,4.3690129e-16
6.6551,90.221001,6.1791859e-11,26.993578,3.7075115e-16
6.66245,55.159206,3.7778232e-11,22.91029,2.2666939e-16
6.6701,163.41594,1.1192266e-10,32.904557,6.7153598e-16
6.6858,50.70789,3.472955e-11,22.276644,2.083773e-16
6.69965,84.061852,5.7573492e-11,26.364785,3.4544095e-16
6.7087,99.513161,6.8156007e-11,27.890187,4.0893604e-16
6.7568,81.513168,5.5827913e-11,26.095593,3.3496748e-16
6.7717,73.707916,5.048214e-11,25.234573,3.0289284e-16
6.8255,86.513168,5.9252385e-11,26.618607,3.5551431e-16
6.8525,79.610527,5.4524805e-11,25.890956,3.2714883e-16
6.8839,128.31845,8.7884589e-11,30.356681,5.2730754e-16
6.89,63.610519,4.3566489e-11,24.02523,2.6139893e-16
6.91345,349.77051,2.3955586e-10,42.405187,1.4373352e-15
6.91875,74.061836,5.0724537e-11,25.274898,3.0434722e-16
6.92795,81.867065,5.6070295e-11,26.133304,3.3642177e-16
7.00255,187.86725,1.2866923e-10,34.470026,7.7201537e-16
7.01445,171.15945,1.1722615e-10,33.416289,7.0335692e-16
7.0182,222.12383,1.5213137e-10,36.449337,9.1278819e-16
7.0867,125.51322,8.5963304e-11,30.133835,5.1577982e-16
7.13335,248.57524,1.7024779e-10,37.842272,1.0214868e-15
7.14985,54.061825,3.7026641e-11,22.757339,2.2215985e-16
7.2292,81.415756,5.5761196e-11,26.085194,3.3456718e-16
7.2429,65.707916,4.5002984e-11,24.286437,2.7001791e-16
7.2608,294.41629,2.0164407e-10,40.038567,1.2098644e-15
7.282,309.31897,2.1185083e-10,40.703033,1.271105e-15
7.293,44.805267,3.0686877e-11,21.376386,1.8412126e-16
7.3836,243.6109,1.6684774e-10,37.588658,1.0010865e-15
7.4087,629.32117,4.3101855e-10,51.576123,2.5861113e-15
7.4101,90.513168,6.1991963e-11,27.022685,3.7195178e-16
7.42085,143.76974,9.8467094e-11,31.529258,5.9080256e-16
7.46215,199.0621,1.3633652e-10,35.141539,8.1801913e-16
7.50665,57.159203,3.9148018e-11,23.183908,2.3488811e-16
7.54005,121.57497,8.326602e-11,29.815309,4.9959612e-16
7.5521,81.513161,5.5827908e-11,26.095592,3.3496745e-16
7.56815,78.061859,5.3464131e-11,25.721969,3.2078478e-16
7.58555,265.89349,1.8210897e-10,38.701442,1.0926538e-15
7.6137,154.22112,1.0562518e-10,32.275467,6.3375107e-16
7.66475,151.96455,1.0407967e-10,32.117274,6.2447804e-16
7.7077,128.31841,8.7884558e-11,30.356677,5.2730735e-16
7.75995,232.99075,1.5957406e-10,37.0343,9.5744438e-16
7.76465,140.15938,9.5994374e-11,31.263095,5.7596624e-16
7.7689,53.707901,3.6784241e-11,22.707569,2.2070545e-16
7.7835,208.31862,1.4267626e-10,35.678009,8.5605754e-16
7.80605,176.96463,1.2120209e-10,33.789887,7.2721251e-16
7.8093,103.61058,7.0962307e-11,28.26784,4.2577384e-16
7.8935,137.41586,9.4115356e-11,31.057765,5.6469214e-16
7.92935,37.256577,2.5516821e-11,20.101366,1.5310093e-16
7.931,62.610516,4.2881592e-11,23.898667,2.5728955e-16
7.93355,77.159241,5.2845932e-11,25.622445,3.1707559e-16
7.94295,82.061844,5.6203698e-11,26.154013,3.3722219e-16
8.0049,67.610519,4.6306067e-11,24.518619,2.778364e-16
8.03325,77.061829,5.2779215e-11,25.611658,3.1667529e-16
8.04845,296.77014,2.0325621e-10,40.144987,1.2195373e-15
8.1672,47.707893,3.2674869e-11,21.828371,1.9604922e-16
8.2084,275.92926,1.8898241e-10,39.182352,1.1338944e-15
8.2263,56.610519,3.8772228e-11,23.109486,2.3263337e-16
8.2418,75.513145,5.1718531e-11,25.438926,3.1031119e-16
8.3543,258.31873,1.7692105e-10,38.330388,1.0615263e-15
8.36495,76.061844,5.2094331e-11,25.500393,3.1256599e-16
8.4048,159.2211,1.0904964e-10,32.620563,6.5429784e-16
8.4467,116.51321,7.9799249e-11,29.395644,4.7879549e-16
8.4868,68.610519,4.6990961e-11,24.63891,2.8194577e-16
8.5528,133.61066,9.1509191e-11,30.768403,5.4905515e-16
8.68,82.513153,5.6512797e-11,26.201871,3.3907678e-16
8.6899,57.610508,3.9457115e-11,23.244764,2.3674269e-16
8.70935,118.86711,8.141142e-11,29.592284,4.8846852e-16
8.82335,247.76999,1.6969628e-10,37.801365,1.0181777e-15
8.83595,115.0619,7.8805255e-11,29.273081,4.7283153e-16
8.85325,287.0625,1.966075e-10,39.702398,1.179645e-15
8.9027,113.31841,7.7611147e-11,29.124473,4.6566688e-16
8.95205,67.061829,4.5930271e-11,24.452112,2.7558163e-16
8.9729,114.61062,7.8496172e-11,29.23476,4.7097703e-16
8.9862,114.61061,7.8496166e-11,29.234759,4.70977e-16
9.00725,101.67232,6.9634802e-11,28.090458,4.1780881e-16
9.13105,130.06195,8.9078703e-11,30.493551,5.3447222e-16
9.134,66.513138,4.5554476e-11,24.385242,2.7332686e-16
9.15005,56.159199,3.8463121e-11,23.04791,2.3077873e-16
9.17645,118.67233,8.1278017e-11,29.576112,4.876681e-16
9.18195,83.964462,5.7506791e-11,26.354599,3.4504074e-16
9.19135,144.06197,9.8667235e-11,31.550605,5.9200341e-16
9.25435,446.28342,3.0565702e-10,45.993328,1.8339421e-15
9.2743,148.02628,1.0138237e-10,31.837395,6.0829421e-16
9.32205,172.15944,1.1791104e-10,33.48124,7.0746622e-16
9.36645,118.57496,8.1211326e-11,29.56802,4.8726796e-16
9.37725,215.96465,1.4791298e-10,36.109278,8.8747787e-16
9.38635,166.67242,1.1415301e-10,33.121691,6.8491807e-16
9.56715,211.86731,1.4510674e-10,35.87946,8.7064041e-16
9.57255,159.67242,1.0935875e-10,32.651356,6.561525e-16
9.59395,89.867096,6.1549471e-11,26.958237,3.6929683e-16
9.62425,74.061844,5.0724543e-11,25.274899,3.0434726e-16
9.62705,72.159225,4.942145e-11,25.056584,2.965287e-16
9.64345,68.061829,4.6615166e-11,24.573053,2.7969099e-16
9.6995,107.22102,7.3435074e-11,28.59244,4.4061044e-16
9.73425,134.57498,9.2169652e-11,30.842248,5.5301791e-16
9.75695,57.964424,3.969951e-11,23.292267,2.3819706e-16
9.8395,231.51352,1.5856231e-10,36.955865,9.5137389e-16
9.8584,239.02647,1.637079e-10,37.351374,9.8224737e-16
9.89905,117.76973,8.0659829e-11,29.500937,4.8395897e-16
9.91735,64.159218,4.3942289e-11,24.094113,2.6365374e-16
9.9526,66.610527,4.5621177e-11,24.397137,2.7372706e-16
9.9617,143.51328,9.8291439e-11,31.510499,5.8974864e-16
9.9865,42.513115,2.9116995e-11,21.005461,1.7470197e-16
10.0624,129.41583,8.863618e-11,30.442972,5.3181708e-16
10.06505,94.964478,6.5040639e-11,27.458595,3.9024384e-16
10.16025,87.964462,6.0246368e-11,26.766628,3.6147821e-16
10.239,48.707893,3.3359764e-11,21.979832,2.0015858e-16
10.3,81.610565,5.589462e-11,26.105983,3.3536772e-16
10.31555,107.96449,7.3944277e-11,28.658375,4.4366566e-16
10.3561,136.61064,9.3563864e-11,30.996983,5.6138319e-16
10.36465,73.159225,5.0106344e-11,25.171801,3.0063807e-16
10.3938,106.41579,7.2883582e-11,28.520685,4.3730149e-16
10.4202,102.61058,7.0277413e-11,28.176603,4.2166448e-16
10.4814,102.70797,7.0344114e-11,28.185514,4.2206468e-16
10.52595,162.67241,1.1141342e-10,32.854577,6.6848054e-16
10.5276,253.51355,1.7363001e-10,38.091228,1.0417801e-15
10.5577,136.8315,9.3715127e-11,31.013678,5.6229076e-16
10.5773,71.513145,4.8978953e-11,24.981578,2.9387372e-16
10.6019,54.707893,3.746913e-11,22.847635,2.2481478e-16
10.61065,67.061821,4.5930266e-11,24.452111,2.755816e-16
10.63205,62.15921,4.2572495e-11,23.841107,2.5543497e-16
10.72405,227.67255,1.5593165e-10,36.750349,9.3558992e-16
10.74675,95.256645,6.5240743e-11,27.486726,3.9144446e-16
10.78385,172.28285,1.1799556e-10,33.489238,7.0797337e-16
10.8815,57.51313,3.9390421e-11,23.23166,2.3634253e-16
10.8868,58.707909,4.0208718e-11,23.391431,2.4125231e-16
10.9284,65.513138,4.4869582e-11,24.262416,2.6921749e-16
11.00775,75.159225,5.1476133e-11,25.399121,3.088568e-16
11.01215,47.159195,3.2299069e-11,21.744364,1.9379441e-16
11.0256,78.707924,5.3906617e-11,25.792735,3.234397e-16
11.1763,63.610523,4.3566492e-11,24.025231,2.6139895e-16
11.17775,74.964447,5.134273e-11,25.377161,3.0805638e-16
11.2176,158.51331,1.0856488e-10,32.572155,6.5138926e-16
11.22615,120.0619,8.2229727e-11,29.691103,4.9337836e-16
11.25025,192.96471,1.3216045e-10,34.77901,7.9296269e-16
11.28205,196.76991,1.3476661e-10,35.006134,8.0859968e-16
11.2962,60.707901,4.1578502e-11,23.654094,2.4947101e-16
11.341,67.513138,4.623937e-11,24.506842,2.7743622e-16
11.37095,46.159203,3.161418e-11,21.589571,1.8968508e-16
11.43555,89.061859,6.0997969e-11,26.877477,3.6598781e-16
11.44315,227.57512,1.5586493e-10,36.745106,9.3518956e-16
11.5555,360.4166,2.4684731e-10,42.831128,1.4810839e-15
11.5606,80.513153,5.5143008e-11,25.988439,3.3085805e-16
11.59495,64.061821,4.3875583e-11,24.081914,2.632535e-16
11.62715,57.256596,3.9214722e-11,23.197068,2.3528833e-16
11.65325,190.96477,1.307907e-10,34.658439,7.8474421e-16
11.6681,120.61061,8.2605533e-11,29.736265,4.956332e-16
11.68315,76.964462,5.271253e-11,25.600866,3.1627518e-16
11.81215,68.159218,4.6681867e-11,24.584768,2.800912e-16
11.8279,51.610508,3.5347748e-11,22.408045,2.1208649e-16
11.91635,272.86749,1.8688542e-10,39.036887,1.1213125e-15
11.94105,73.159225,5.0106344e-11,25.171801,3.0063807e-16
11.9493,82.415771,5.6446101e-11,26.19156,3.3867661e-16
11.97335,219.67252,1.5045248e-10,36.314758,9.0271486e-16
12.15245,110.96449,7.599896e-11,28.921397,4.5599376e-16
12.19295,69.159225,4.7366767e-11,24.704418,2.842006e-16
12.2178,920.75177,6.3061774e-10,58.5516,3.7837064e-15
12.24045,166.57504,1.1408632e-10,33.115239,6.8451789e-16
12.3238,82.707939,5.6646205e-11,26.222473,3.3987723e-16
12.41335,131.06194,8.9763586e-11,30.571502,5.3858152e-16
12.47775,96.159279,6.5858952e-11,27.573273,3.9515371e-16
12.48755,191.15952,1.3092408e-10,34.670217,7.855445e-16
12.5317,517.22223,3.5424261e-10,48.311476,2.1254557e-15
12.55015,91.159256,6.2434465e-11,27.086829,3.7460679e-16
12.5516,57.51313,3.9390421e-11,23.23166,2.3634253e-16
12.56355,89.061867,6.0997974e-11,26.877478,3.6598785e-16
12.61765,103.8671,7.1137998e-11,28.291149,4.2682799e-16
12.6317,315.41638,2.1602692e-10,40.968745,1.2961615e-15
12.63615,86.964462,5.9561474e-11,26.664812,3.5736884e-16
12.6481,131.51323,9.0072675e-11,30.606551,5.4043605e-16
12.7023,77.61055,5.3155032e-11,25.672303,3.1893019e-16
12.7734,151.02628,1.0343705e-10,32.051037,6.2062231e-16
12.7898,85.513168,5.8567491e-11,26.515648,3.5140494e-16
12.79355,225.67247,1.5456181e-10,36.642417,9.2737087e-16
12.80095,71.159225,4.8736555e-11,24.940299,2.9241933e-16
12.986,91.513168,6.2676857e-11,27.121838,3.7606114e-16
13.02065,68.159225,4.6681872e-11,24.584769,2.8009123e-16
13.0814,69.513138,4.7609159e-11,24.746486,2.8565496e-16
13.0952,79.707932,5.4591516e-11,25.901511,3.275491e-16
13.11235,49.06181,3.3602159e-11,22.032939,2.0161295e-16
13.15935,73.964455,5.0657841e-11,25.263815,3.0394705e-16
13.24155,94.964493,6.504065e-11,27.458596,3.902439e-16
13.2544,55.51313,3.8020632e-11,22.959186,2.2812379e-16
13.2625,102.41579,7.0144005e-11,28.158762,4.2086403e-16
13.2955,96.31839,6.5967926e-11,27.588472,3.9580756e-16
13.3033,132.41585,9.0690873e-11,30.676413,5.4414524e-16
13.40055,51.159195,3.5038646e-11,22.342537,2.1023188e-16
13.4184,65.610519,4.4936278e-11,24.274432,2.6961767e-16
13.4298,79.610542,5.4524815e-11,25.890957,3.2714889e-16
13.45165,71.256615,4.8803257e-11,24.951672,2.9281954e-16
13.454,93.513168,6.4046646e-11,27.317996,3.8427988e-16
13.5284,68.610535,4.6990971e-11,24.638911,2.8194583e-16
13.5562,26.805252,1.8358767e-11,18.012108,1.101526e-16
13.5702,156.51326,1.0719506e-10,32.434581,6.4317034e-16
13.59555,109.76971,7.5180658e-11,28.81722,4.5108395e-16
13.6018,133.51323,9.1442464e-11,30.760922,5.4865478e-16
13.60695,81.964455,5.6136997e-11,26.143663,3.3682198e-16
13.6534,265.61115,1.8191559e-10,38.687739,1.0914935e-15
13.69875,132.86714,9.0999962e-11,30.711223,5.4599977e-16
13.76985,163.06206,1.1168029e-10,32.880788,6.7008175e-16
13.77205,116.47755,7.9774825e-11,29.392645,4.7864895e-16
13.8137,159.6107,1.0931648e-10,32.647148,6.5589886e-16
13.9151,2579.0984,1.7664101e-09,82.536722,1.059846e-14
13.92725,961.13647,6.58277e-10,59.395417,3.949662e-15
13.92995,84.061859,5.7573497e-11,26.364786,3.4544098e-16
13.9879,114.22102,7.8229335e-11,29.201596,4.6937601e-16
14.0263,183.61082,1.2575403e-10,34.207711,7.5452416e-16
14.03765,95.867081,6.5658827e-11,27.545315,3.9395296e-16
14.0429,207.12375,1.418579e-10,35.609664,8.5114738e-16
14.0477,235.22136,1.6110179e-10,37.152111,9.6661076e-16
14.14735,176.76979,1.2106864e-10,33.777481,7.2641185e-16
14.15835,74.159233,5.0791244e-11,25.285972,3.0474746e-16
14.23245,45.256573,3.0995974e-11,21.447918,1.8597584e-16
14.24755,90.061852,6.1682858e-11,26.977697,3.7009715e-16
14.32315,87.867081,6.0179672e-11,26.756747,3.6107803e-16
14.3371,112.92886,7.7344347e-11,29.091061,4.6406608e-16
14.35745,66.159225,4.5312083e-11,24.341914,2.718725e-16
14.35955,68.256607,4.6748568e-11,24.596472,2.8049141e-16
14.37185,67.159225,4.5996978e-11,24.463944,2.7598187e-16
14.37785,315.96521,2.164028e-10,40.992494,1.2984168e-15
14.39575,130.76976,8.9563477e-11,30.548767,5.3738086e-16
14.39925,132.15932,9.0515177e-11,30.65659,5.4309106e-16
14.4107,141.41583,9.6854913e-11,31.356236,5.8112948e-16
14.41275,378.77069,2.5941793e-10,43.546177,1.5565076e-15
14.42295,464.38141,3.1805223e-10,46.606826,1.9083134e-15
14.45315,191.1595,1.3092407e-10,34.670216,7.8554443e-16
14.4603,183.51343,1.2568732e-10,34.201661,7.5412392e-16
14.56265,66.159218,4.5312078e-11,24.341913,2.7187247e-16
14.65185,181.86725,1.2455986e-10,34.099087,7.4735917e-16
14.66535,92.159241,6.3119348e-11,27.185514,3.7871609e-16
14.67375,98.96447,6.7780212e-11,27.838832,4.0668127e-16
14.68515,140.76974,9.6412411e-11,31.308411,5.7847447e-16
14.7483,106.92886,7.3234981e-11,28.566447,4.3940988e-16
14.757,115.6106,7.918105e-11,29.319538,4.750863e-16
14.76355,179.96466,1.2325679e-10,33.979761,7.3954074e-16
14.8499,103.41579,7.0828894e-11,28.250113,4.2497336e-16
14.89145,180.06203,1.2332348e-10,33.985888,7.3994085e-16
14.89645,79.061844,5.4149015e-11,25.831338,3.2489409e-16
14.91265,69.15921,4.7366756e-11,24.704416,2.8420054e-16
15.0246,316.61133,2.1684533e-10,41.020416,1.301072e-15
15.03055,353.06268,2.4181066e-10,42.537816,1.4508639e-15
15.03285,117.86711,8.0726525e-11,29.509066,4.8435915e-16
15.1013,44.707886,3.0620181e-11,21.360888,1.8372109e-16
15.1118,73.610535,5.0415443e-11,25.223455,3.0249266e-16
15.11525,205.06212,1.404459e-10,35.491122,8.4267539e-16
15.13515,82.769684,5.6688493e-11,26.228997,3.4013096e-16
15.1518,74.415756,5.0966935e-11,25.315094,3.0580161e-16
15.16845,57.159203,3.9148018e-11,23.183908,2.3488811e-16
15.17865,626.06482,4.2878829e-10,51.487011,2.5727298e-15
15.23025,79.061859,5.4149025e-11,25.831339,3.2489415e-16
15.3207,116.61061,7.9865955e-11,29.403832,4.7919573e-16
15.33375,56.061821,3.8396428e-11,23.034581,2.3037857e-16
15.355,174.51337,1.1952323e-10,33.633145,7.1713937e-16
15.3946,25.805254,1.7673874e-11,17.785277,1.0604324e-16
15.4584,87.61055,6.0003976e-11,26.730683,3.6002385e-16
15.5188,63.610523,4.3566492e-11,24.025231,2.6139895e-16
15.5361,119.02628,8.152043e-11,29.605486,4.8912258e-16
15.65055,169.18544,1.1587416e-10,33.287326,6.9524497e-16
15.75745,92.769691,6.3537443e-11,27.245406,3.8122466e-16
15.82175,449.96603,3.0817922e-10,46.11949,1.8490753e-15
15.86735,372.478,2.551081e-10,43.303679,1.5306486e-15
15.8869,90.31839,6.185856e-11,27.003288,3.7115136e-16
15.93405,167.15947,1.1448659e-10,33.153922,6.8691951e-16
15.9466,100.41579,6.8774211e-11,27.974258,4.1264526e-16
15.95015,302.86777,2.0743244e-10,40.418073,1.2445946e-15
15.9575,213.31871,1.4610079e-10,35.961205,8.7660475e-16
15.9759,84.513153,5.7882586e-11,26.411882,3.4729551e-16
15.97775,153.28282,1.0498255e-10,32.209878,6.2989528e-16
16.05805,90.061859,6.1682864e-11,26.977698,3.7009718e-16
16.0598,55.70789,3.8154022e-11,22.986004,2.2892413e-16
16.0927,91.415771,6.2610151e-11,27.112212,3.756609e-16
16.15505,81.159225,5.55855e-11,26.057768,3.33513e-16
16.17845,88.256645,6.0446483e-11,26.796231,3.626789e-16
16.1813,122.02628,8.3575114e-11,29.852156,5.0145068e-16
16.1844,236.3186,1.6185329e-10,37.20979,9.7111974e-16
16.18945,86.159248,5.9009987e-11,26.582259,3.5405992e-16
16.2325,321.22137,2.2000272e-10,41.218552,1.3200163e-15
16.24605,82.964462,5.6821896e-11,26.249555,3.4093138e-16
16.25975,152.47758,1.0443104e-10,32.153376,6.2658627e-16
16.35935,1333.7179,9.1345593e-10,66.248987,5.4807356e-15
16.3923,107.5132,7.3635189e-11,28.618389,4.4181113e-16
16.5297,46.6105,3.1923271e-11,21.659703,1.9153963e-16
16.60055,67.061829,4.5930271e-11,24.452112,2.7558163e-16
16.6383,167.41592,1.1466223e-10,33.170868,6.8797338e-16
16.6649,176.41589,1.2082626e-10,33.754925,7.2495755e-16
16.6695,111.5132,7.6374766e-11,28.968989,4.582486e-16
16.68075,107.67233,7.3744173e-11,28.632501,4.4246504e-16
16.69815,45.256577,3.0995976e-11,21.447918,1.8597586e-16
16.74965,92.867096,6.3604155e-11,27.254938,3.8162493e-16
16.7961,162.61072,1.1137117e-10,32.850423,6.6822703e-16
16.80295,368.86804,2.5263566e-10,43.163328,1.515814e-15
16.8083,193.51334,1.325362e-10,34.811939,7.9521721e-16
16.8202,264.61102,1.8123061e-10,38.63912,1.0873837e-15
16.8436,269.41626,1.8452169e-10,38.871609,1.1071301e-15
16.8783,43.805271,3.0001985e-11,21.216156,1.8001191e-16
16.96015,248.96481,1.7051461e-10,37.862031,1.0230876e-15
16.98245,115.15928,7.8871946e-11,29.281336,4.7323168e-16
17.0213,2597.2881,1.7788681e-09,82.730305,1.0673208e-14
17.0338,78.610535,5.3839915e-11,25.782093,3.2303949e-16
17.04365,108.06189,7.4010984e-11,28.66699,4.440659e-16
17.1098,69.610527,4.7675861e-11,24.758038,2.8605516e-16
17.1653,405.5145,2.7773461e-10,44.547846,1.6664077e-15
17.23275,89.964462,6.1616157e-11,26.967969,3.6969694e-16
17.2417,66.610527,4.5621177e-11,24.397137,2.7372706e-16
17.2622,113.41581,7.7677854e-11,29.132815,4.6606712e-16
17.321,40.805264,2.7947297e-11,20.720329,1.6768378e-16
17.45485,137.15938,9.3939691e-11,31.03843,5.6363814e-16
17.48475,371.67294,2.5455672e-10,43.272458,1.5273403e-15
17.48715,84.061859,5.7573497e-11,26.364786,3.4544098e-16
17.58095,138.86714,9.5109329e-11,31.166719,5.7065597e-16
17.6009,64.51313,4.4184682e-11,24.138334,2.6510809e-16
17.68655,101.06187,6.9216712e-11,28.034127,4.1530027e-16
17.74755,135.06192,9.2503154e-11,30.879403,5.5501892e-16
17.7697,67.610527,4.6306072e-11,24.51862,2.7783643e-16
17.8121,95.513168,6.5416435e-11,27.511377,3.9249861e-16
18.00505,66.15921,4.5312073e-11,24.341912,2.7187244e-16
18.07035,68.256615,4.6748574e-11,24.596473,2.8049144e-16
18.084,142.41585,9.7539818e-11,31.429974,5.8523891e-16
18.2098,190.5134,1.3048156e-10,34.631111,7.8288936e-16
18.2316,134.51323,9.2127358e-11,30.83753,5.5276415e-16
18.25725,91.061867,6.2367763e-11,27.07718,3.7420658e-16
18.2805,163.51329,1.1198934e-10,32.91109,6.7193603e-16
18.40705,112.25668,7.6883969e-11,29.033227,4.6130382e-16
18.4981,227.22119,1.5562252e-10,36.726048,9.3373514e-16
18.5103,82.610535,5.6579493e-11,26.212175,3.3947696e-16
18.52425,69.159218,4.7366761e-11,24.704417,2.8420057e-16
18.55805,68.061836,4.6615171e-11,24.573054,2.7969103e-16
18.9048,74.610535,5.1100338e-11,25.337162,3.0660203e-16
18.95915,152.3802,1.0436435e-10,32.14653,6.2618609e-16
19.0561,79.513153,5.4458114e-11,25.880395,3.2674868e-16
19.0572,116.51322,7.9799254e-11,29.395644,4.7879552e-16
19.05995,53.159199,3.6408438e-11,22.629974,2.1845063e-16
19.0634,115.41582,7.9047648e-11,29.303063,4.7428589e-16
19.0802,168.22105,1.1521366e-10,33.223958,6.9128195e-16
19.13865,217.5752,1.4901603e-10,36.198817,8.9409621e-16
19.15455,86.867065,5.9494767e-11,26.654853,3.569686e-16
19.1836,94.415787,6.4664844e-11,27.405609,3.8798907e-16
19.21375,60.061825,4.1136008e-11,23.569883,2.4681605e-16
19.27985,81.159233,5.5585505e-11,26.057769,3.3351303e-16
19.3824,140.12366,9.5969909e-11,31.260439,5.7581945e-16
19.4175,113.6106,7.7811262e-11,29.149483,4.6686757e-16
19.43035,141.96458,9.723075e-11,31.396742,5.833845e-16
19.4493,148.61066,1.0178261e-10,31.879236,6.1069565e-16
19.4728,63.513138,4.3499793e-11,24.012964,2.6099876e-16
19.56815,87.159241,5.9694876e-11,26.684704,3.5816926e-16
19.65025,46.159195,3.1614174e-11,21.58957,1.8968505e-16
19.6817,74.513138,5.1033631e-11,25.326132,3.0620179e-16
19.7793,77.610535,5.3155021e-11,25.672302,3.1893013e-16
19.79255,274.965,1.8832199e-10,39.136656,1.1299319e-15
19.8008,452.22202,3.0972433e-10,46.196437,1.858346e-15
19.82105,61.159218,4.1887606e-11,23.712566,2.5132564e-16
19.83415,129.15933,8.8460504e-11,30.422846,5.3076303e-16
19.83555,146.15941,1.0010376e-10,31.702986,6.0062257e-16
20.08535,90.256645,6.1816271e-11,26.997133,3.7089763e-16
20.1212,87.610542,6.000397e-11,26.730682,3.6002382e-16
20.15045,140.96458,9.6545855e-11,31.322849,5.7927513e-16
20.2476,66.707909,4.5687873e-11,24.409021,2.7412724e-16
20.32515,100.96449,6.9150016e-11,28.025119,4.149001e-16
20.3514,888.42004,6.0847392e-10,57.858082,3.6508435e-15
20.3644,111.5132,7.6374766e-11,28.968989,4.582486e-16
20.3768,61.707905,4.2263399e-11,23.783267,2.5358039e-16
20.39075,72.256615,4.9488151e-11,25.067852,2.9692891e-16
20.4017,48.610497,3.3293057e-11,21.965172,1.9975834e-16
20.4236,78.61055,5.3839926e-11,25.782094,3.2303956e-16
20.47705,305.16003,2.090024e-10,40.519785,1.2540144e-15
20.48185,95.061859,6.5107336e-11,27.467978,3.9064401e-16
20.51495,104.06187,7.1271396e-11,28.308822,4.2762837e-16
20.52335,84.159248,5.7640198e-11,26.374963,3.4584119e-16
20.6483,83.61055,5.7264398e-11,26.317519,3.4358639e-16
20.74875,142.06201,9.7297477e-11,31.403923,5.8378486e-16
20.86525,51.159199,3.5038649e-11,22.342537,2.1023189e-16
20.868,122.61063,8.3975332e-11,29.899731,5.0385199e-16
20.8758,174.41592,1.1945649e-10,33.626884,7.1673894e-16
20.88715,68.15921,4.6681862e-11,24.584767,2.8009117e-16
20.89705,285.67267,1.9565561e-10,39.63822,1.1739337e-15
20.96215,530.8689,3.6358914e-10,48.732685,2.1815348e-15
20.96485,91.061859,6.2367758e-11,27.077179,3.7420655e-16
21.01885,105.06187,7.195629e-11,28.399212,4.3173774e-16
21.0556,81.707939,5.596131e-11,26.116361,3.3576786e-16
21.0709,56.610508,3.877222e-11,23.109485,2.3263332e-16
21.15585,97.061874,6.6477135e-11,27.659276,3.9886281e-16
21.20665,118.15933,8.0926666e-11,29.533432,4.8555999e-16
21.32915,111.96449,7.6683855e-11,29.008016,4.6010313e-16
21.384,150.61067,1.0315241e-10,32.02161,6.1891444e-16
21.396,489.51498,3.3526607e-10,47.432926,2.0115964e-15
21.4074,195.22112,1.3370585e-10,34.914046,8.022351e-16
21.426,140.41586,9.6170039e-11,31.282153,5.7702024e-16
21.4289,78.707924,5.3906617e-11,25.792735,3.234397e-16
21.49175,168.96461,1.1572292e-10,33.272837,6.9433752e-16
21.5286,79.513153,5.4458114e-11,25.880395,3.2674868e-16
21.542,111.31844,7.6241374e-11,28.952114,4.5744824e-16
21.57305,53.159206,3.6408443e-11,22.629975,2.1845066e-16
21.6153,63.707901,4.3633185e-11,24.037484,2.6179911e-16
21.63385,93.06189,6.3737568e-11,27.273981,3.8242541e-16
21.63705,64.15921,4.3942284e-11,24.094112,2.6365371e-16
21.72215,153.76978,1.0531606e-10,32.24395,6.3189635e-16
21.83455,210.67247,1.442884e-10,35.811885,8.6573038e-16
21.86195,77.061844,5.2779226e-11,25.611659,3.1667535e-16
21.8725,62.707909,4.2948296e-11,23.911052,2.5768978e-16
21.88195,99.159271,6.791363e-11,27.857086,4.0748178e-16
21.9828,191.61076,1.3123314e-10,34.697476,7.8739884e-16
22.0587,107.41579,7.3568477e-11,28.609743,4.4141086e-16
22.2572,133.61066,9.1509191e-11,30.768403,5.4905515e-16
22.3579,104.70796,7.1713898e-11,28.367288,4.3028339e-16
22.38325,196.96468,1.349e-10,35.01768,8.0940003e-16
22.4648,109.51319,7.5004972e-11,28.794755,4.5002983e-16
22.5118,67.51313,4.6239365e-11,24.506841,2.7743619e-16
22.5138,105.51319,7.2265394e-11,28.439819,4.3359237e-16
22.56455,272.28302,1.8648512e-10,39.008996,1.1189107e-15
22.57955,94.061859,6.4422441e-11,27.371322,3.8653465e-16
22.6402,81.61055,5.5894609e-11,26.105981,3.3536765e-16
22.7101,85.61055,5.8634187e-11,26.52571,3.5180512e-16
22.7193,70.707916,4.8427456e-11,24.887461,2.9056474e-16
22.7515,108.70799,7.4453496e-11,28.72401,4.4672098e-16
22.7571,255.31873,1.7486637e-10,38.181425,1.0491982e-15
22.77165,109.15928,7.476258e-11,28.763703,4.4857548e-16
22.80495,141.062,9.6612572e-11,31.330062,5.7967543e-16
22.8103,82.610542,5.6579498e-11,26.212176,3.3947699e-16
22.84465,144.96455,9.9285412e-11,31.616359,5.9571247e-16
22.85335,180.06206,1.233235e-10,33.98589,7.3994098e-16
22.8928,102.70797,7.0344114e-11,28.185514,4.2206468e-16
22.9012,65.707916,4.5002984e-11,24.286437,2.7001791e-16
22.95205,120.47755,8.2514403e-11,29.725326,4.9508642e-16
23.0082,557.22235,3.8163847e-10,49.526096,2.2898308e-15
23.07675,339.96521,2.3284027e-10,42.005169,1.3970416e-15
23.14425,158.15939,1.0832248e-10,32.547895,6.499349e-16
23.26525,63.15921,4.325739e-11,23.968277,2.5954434e-16
23.28315,84.159248,5.7640198e-11,26.374963,3.4584119e-16
23.3298,49.610504,3.3977957e-11,22.114772,2.0386774e-16
23.33865,106.86711,7.3192687e-11,28.560947,4.3915612e-16
23.3615,122.41582,8.3841914e-11,29.883888,5.0305148e-16
23.3895,80.610535,5.5209704e-11,25.998913,3.3125823e-16
23.3982,47.707886,3.2674864e-11,21.82837,1.9604918e-16
23.46045,97.964485,6.7095328e-11,27.744749,4.0257197e-16
23.46605,66.159225,4.5312083e-11,24.341914,2.718725e-16
23.5696,66.707916,4.5687879e-11,24.409022,2.7412727e-16
23.5933,138.41585,9.480024e-11,31.13292,5.6880144e-16
23.6034,67.610535,4.6306077e-11,24.518621,2.7783646e-16
23.60605,118.0619,8.0859938e-11,29.525313,4.8515963e-16
23.6297,80.220985,5.4942904e-11,25.956965,3.2965743e-16
23.7362,103.51318,7.0895595e-11,28.258979,4.2537357e-16
23.9258,64.610527,4.4251389e-11,24.150475,2.6550833e-16
23.94295,87.159248,5.9694882e-11,26.684705,3.5816929e-16
24.01035,89.159256,6.1064676e-11,26.887271,3.6638805e-16
24.1483,74.707924,5.1167039e-11,25.348181,3.0700224e-16
24.17055,193.57501,1.3257844e-10,34.815637,7.9547066e-16
24.21755,74.159218,5.0791233e-11,25.285971,3.047474e-16
24.2597,94.415779,6.4664839e-11,27.405608,3.8798903e-16
24.2673,92.61055,6.3428448e-11,27.229818,3.8057069e-16
24.3247,153.51329,1.0514039e-10,32.226013,6.3084236e-16
24.42835,182.0621,1.2469332e-10,34.11126,7.481599e-16
24.5054,140.31848,9.6103343e-11,31.27492,5.7662006e-16
24.5248,116.41581,7.9732537e-11,29.38745,4.7839522e-16
24.5524,152.6107,1.0452222e-10,32.162731,6.271333e-16
24.5552,94.31839,6.4598138e-11,27.396182,3.8758883e-16
24.5645,64.707909,4.4318085e-11,24.162602,2.6590851e-16
24.6354,317.02667,2.1712979e-10,41.038346,1.3027788e-15
24.7778,97.70797,6.6919642e-11,27.720512,4.0151785e-16
24.8647,59.610519,4.0826911e-11,23.5107,2.4496147e-16
24.91275,23.353951,1.599499e-11,17.203284,9.596994e-17
24.9875,110.6106,7.5756578e-11,28.890618,4.5453947e-16
25.01415,83.159241,5.6955299e-11,26.270082,3.4173179e-16
25.0201,200.61081,1.3739722e-10,35.232438,8.2438333e-16
25.0483,102.3184,7.0077298e-11,28.149833,4.2046379e-16
25.075,121.70802,8.3357139e-11,29.826181,5.0014283e-16
25.1024,87.610558,6.0003981e-11,26.730683,3.6002388e-16
25.1179,96.513176,6.6101334e-11,27.607057,3.9660801e-16
25.15525,62.159218,4.2572501e-11,23.841108,2.55435e-16
25.17495,169.06204,1.1578965e-10,33.279231,6.9473788e-16
25.2613,59.610508,4.0826903e-11,23.510698,2.4496142e-16
25.2674,71.707924,4.9112356e-11,25.004238,2.9467414e-16
25.27035,91.159271,6.2434475e-11,27.086831,3.7460685e-16
25.2781,104.41579,7.1513794e-11,28.340879,4.2908276e-16
25.46195,497.86859,3.4098741e-10,47.701221,2.0459245e-15
25.5056,56.610512,3.8772223e-11,23.109485,2.3263334e-16
25.5362,79.707924,5.4591511e-11,25.90151,3.2754907e-16
25.6355,81.513161,5.5827908e-11,26.095592,3.3496745e-16
25.8838,224.51349,1.5376803e-10,36.579581,9.226082e-16
25.94625,196.06206,1.3428181e-10,34.964106,8.0569084e-16
26.0393,127.61065,8.739982e-11,30.300762,5.2439892e-16
26.06875,166.06203,1.1373495e-10,33.081208,6.8240972e-16
26.15895,138.67238,9.4975936e-11,31.152141,5.6985562e-16
26.23125,38.159187,2.6135014e-11,20.262403,1.5681008e-16
26.34665,86.159256,5.9009992e-11,26.58226,3.5405995e-16
26.41455,60.061829,4.113601e-11,23.569883,2.4681606e-16
26.46365,117.15931,8.0241756e-11,29.449879,4.8145053e-16
26.4984,49.707897,3.4044661e-11,22.129234,2.0426796e-16
26.58855,184.06209,1.2606309e-10,34.235712,7.5637857e-16
26.6239,157.31848,1.0774655e-10,32.490109,6.4647929e-16
26.72865,117.15932,8.0241761e-11,29.44988,4.8145057e-16
26.74285,51.159199,3.5038649e-11,22.342537,2.1023189e-16
26.7551,359.31903,2.4609559e-10,42.787606,1.4765736e-15
26.7676,346.2215,2.3712517e-10,42.261275,1.422751e-15
26.7939,71.707916,4.9112351e-11,25.004238,2.946741e-16
26.801,81.61055,5.5894609e-11,26.105981,3.3536765e-16
26.8272,86.610558,5.9319086e-11,26.628591,3.5591452e-16
26.8759,117.61062,8.0550855e-11,29.487645,4.8330513e-16
27.09465,66.867058,4.5796874e-11,24.428417,2.7478124e-16
27.14205,147.96455,1.013401e-10,31.832969,6.0804057e-16
27.14415,129.96451,8.9011965e-11,30.485934,5.3407179e-16
27.267,213.22119,1.46034e-10,35.955724,8.7620401e-16
27.35345,132.57495,9.0799842e-11,30.688694,5.4479905e-16
27.36005,281.77002,1.9298271e-10,39.456889,1.1578963e-15
27.3822,38.707886,2.6510814e-11,20.35906,1.5906489e-16
27.4726,58.610519,4.0142017e-11,23.378489,2.408521e-16
27.6117,47.70789,3.2674867e-11,21.828371,1.960492e-16
27.63345,75.159225,5.1476133e-11,25.399121,3.088568e-16
27.6518,106.51318,7.2950278e-11,28.529382,4.3770167e-16
27.6635,306.7088,2.1006314e-10,40.588219,1.2603789e-15
27.6943,107.70798,7.3768591e-11,28.635661,4.4261155e-16
27.6979,291.22141,1.9945591e-10,39.893213,1.1967355e-15
27.76455,101.96448,6.98349e-11,28.117339,4.190094e-16
27.78755,96.061882,6.5792246e-11,27.56396,3.9475347e-16
27.8477,61.805302,4.2330105e-11,23.795773,2.5398063e-16
27.85685,290.96509,1.9928036e-10,39.881505,1.1956822e-15
27.89265,71.159225,4.8736555e-11,24.940299,2.9241933e-16
28.08235,157.67239,1.0798894e-10,32.514454,6.4793364e-16
28.13975,146.15938,1.0010374e-10,31.702984,6.0062244e-16
28.1733,153.41586,1.0507367e-10,32.219194,6.30442e-16
28.21735,514.67389,3.5249727e-10,48.232003,2.1149836e-15
28.2648,86.513161,5.925238e-11,26.618606,3.5551428e-16
28.2947,72.707916,4.9797245e-11,25.119933,2.9878347e-16
