Repository: guad-isa-santos/Release-of-microplastics-and-metals-from-antifouling-paint-

# General Information
This release contains the data used in the publication titled: "Release of microplastics and metals from antifouling paint during weathering in simulated cold climates". The dataset contains raw data files and processed data files for the analysis undertaken in the paper. 
Title of Dataset: Detection of unlabeled nanoplastics using enhanced dark field hyperspectral microscopy

Author Information 

Corresponding author(s): 

A. Contact Information Name: Prof. Kevin Wilkinson 
Institution:  Université de Montréal 
Email: kj.wilkinson@umontreal.ca

B. Contact Information Name: Prof. Nathalie Tufenkji 
Institution: McGill University
Email: nathalie.tufenkji@mcgill.ca

Associate or Co-Investigator:
C. Contact Information Name: Guadalupe Santos 
Institution: McGill University 
Email: guadalupe.santos@mail.mcgill.ca

Date of data collection (single date, range, approximate date): 2023 to 2025

Geographic location of data collection: Montréal, Canada

Information about funding sources that supported the collection of the data:

The authors acknowledge funding from Environment and Climate Change Canada for supporting this project, the Natural Sciences and Engineering Research Council of Canada, the Fonds de recherche du Québec – Nature et technologies, the NSERC PURE CREATE network, EcotoQ, and support from the EUL fund in the Department of Chemical Engineering at McGill, and McGill University’s SURE Program.

# Sharing/Access Information

1. Licenses/restrictions placed on the data: These data are available under a CC BY 4.0 license <https://creativecommons.org/licenses/by/4.0/> 

2. Links to publications that cite or use the data:

# Data and File Overview
Files in this repository are organized based on the Figures in the manuscrcipt. Each folder contains folders that contain raw data, processed data and corresponding figures.

Abbreviations: 
CC: Cold Control
HC: Heat Control
FT: Freeze-thaw
UV: Ultraviolet radiation
SP-ICP-MS: Single-Particle Inductively Couped Plasma Mass Spectrometry
ICP-MS: Inductively Couped Plasma Mass Spectrometry
O-PTIR: Optical Photothermal Infrared spectroscopy

File: Figure 7/Figure 7B/Raw data/4-10_1_results.csv
# SPCal Export 1.2.7
# Date,Mon Jul 15 18:28:01 2024
# File,C:\Users\p1196157\Documents\Guadalupe\SP-ICP-MS\Raw data\2024-05-28_Cu_AF_paint\4-10_1.csv
# Acquisition events,499999
#
# Options and inputs,Cu,
# Density,6,g/cm3
# Dwelltime,0.1,ms
# Efficiency,0.0041521992,
# Mass fraction,0.8881,
# Molar mass,143.09,g/mol
# Response,2.412,counts/(μg/L)
# Time,49.9999,s
# Uptake,0.212,ml/min
#
# Limit method,Gaussian (alpha=2.867e-07)
#
# Detection results,Cu,
# Particle number,389
# Number error,19.723083
# Number concentration,5.3029517e+08,#/L
# Mass concentration,0.13857022,μg/L
#
# Background,12.579896,counts
#,13.997493,nm
# Background error,5.6714544,counts
# Ionic background,5.2155456,μg/L
#
# Mean,Cu,
#,381.52992,counts
#,2.6130771e-10,μg
#,41.496968,nm
#,1.5678462e-15,m³
# Median,Cu,
#,290.08591,counts
#,1.9867822e-10,μg
#,39.841296,nm
#,1.1920693e-15,m³
# Limits of detection,Cu,
#,45.131265,counts
#,3.0910151e-11,μg
#,21.428104,nm
#,1.8546091e-16,m³
#
# Raw detection data
Time,Cu,,Cu,,Cu,,Cu,
s,counts,μg,nm,m³
0.00325,218.84445,1.4988534e-10,36.269071,8.9931205e-16
0.02795,524.32819,3.5910944e-10,48.531716,2.1546567e-15
0.23095,192.84436,1.3207802e-10,34.771778,7.9246814e-16
0.25175,228.08556,1.5621452e-10,36.772558,9.3728713e-16
0.334,192.9649,1.3216058e-10,34.779021,7.929635e-16
0.33835,363.29156,2.4881636e-10,42.944711,1.4928982e-15
0.4257,313.44769,2.1467857e-10,40.883331,1.2880714e-15
0.46795,542.81036,3.7176778e-10,49.09538,2.2306067e-15
0.5476,271.20636,1.8574772e-10,38.957511,1.1144863e-15
0.5517,157.96484,1.0818924e-10,32.534544,6.4913543e-16
0.701,431.41241,2.9547195e-10,45.476685,1.7728317e-15
0.8917,354.85873,2.4304076e-10,42.609825,1.4582446e-15
0.8982,263.68848,1.8059876e-10,38.594164,1.0835926e-15
0.94785,312.77356,2.1421686e-10,40.854001,1.2853012e-15
1.0393,260.96524,1.7873363e-10,38.460843,1.0724018e-15
1.0583,235.44725,1.612565e-10,37.164,9.6753903e-16
1.0817,1461.9427,1.0012764e-09,68.307444,6.0076585e-15
1.16555,248.08565,1.6991247e-10,37.817411,1.0194748e-15
1.17215,345.08609,2.3634753e-10,42.215027,1.4180852e-15
1.1905,277.68854,1.9018733e-10,39.265449,1.141124e-15
1.2289,314.20654,2.151983e-10,40.916297,1.2911898e-15
1.24455,331.56824,2.2708923e-10,41.656447,1.3625354e-15
1.40825,337.56836,2.3119868e-10,41.90622,1.3871921e-15
1.58135,192.32657,1.3172339e-10,34.740629,7.9034035e-16
1.66785,627.57037,4.2981944e-10,51.52825,2.5789166e-15
1.6857,383.9299,2.6295144e-10,43.743,1.5777087e-15
1.7061,220.44724,1.5098308e-10,36.357399,9.0589847e-16
1.79065,465.05099,3.1851083e-10,46.629215,1.911065e-15
1.8027,288.17068,1.9736649e-10,39.753422,1.1841989e-15
1.8328,703.6911,4.819541e-10,53.532633,2.8917246e-15
2.03345,522.08728,3.5757466e-10,48.462478,2.1454479e-15
2.04755,463.32791,3.1733069e-10,46.571555,1.9039842e-15
2.1066,151.96478,1.0407983e-10,32.117291,6.2447898e-16
2.1854,204.96498,1.4037937e-10,35.485517,8.4227621e-16
2.3466,186.96489,1.2805121e-10,34.414749,7.6830724e-16
2.4359,1143.0083,7.8283999e-10,62.927582,4.69704e-15
2.56425,1065.0376,7.2943829e-10,61.462878,4.3766298e-15
2.9396,234.44727,1.6057162e-10,37.111312,9.6342973e-16
3.1787,218.2061,1.4944814e-10,36.233772,8.9668883e-16
3.3532,803.16321,5.5008199e-10,55.94473,3.3004919e-15
3.47295,954.65259,6.5383622e-10,59.261554,3.9230173e-15
3.53155,207.80881,1.4232709e-10,35.648881,8.5396254e-16
3.5972,333.92978,2.2870664e-10,41.75511,1.3722398e-15
3.6358,282.17068,1.9325712e-10,39.475582,1.1595427e-15
3.75285,187.08546,1.2813379e-10,34.422145,7.6880273e-16
3.82535,370.25592,2.5358621e-10,43.217395,1.5215173e-15
3.86235,206.04993,1.4112244e-10,35.548019,8.4673465e-16
3.94455,496.32809,3.3993234e-10,47.651971,2.039594e-15
4.04565,558.56995,3.8256143e-10,49.565988,2.2953686e-15
4.2029,309.89417,2.1224478e-10,40.728247,1.2734687e-15
4.3425,594.41339,4.0711041e-10,50.604303,2.4426624e-15
4.4742,497.68976,3.4086493e-10,47.695509,2.0451896e-15
4.7745,196.20605,1.3438043e-10,34.972664,8.0628258e-16
4.8562,240.17064,1.6449153e-10,37.410877,9.8694916e-16
4.92175,407.77414,2.7928223e-10,44.630437,1.6756934e-15
4.9344,792.41461,5.4272034e-10,55.694042,3.256322e-15
4.94145,198.80882,1.3616305e-10,35.126628,8.169783e-16
4.99865,229.04996,1.5687503e-10,36.824313,9.4125021e-16
5.45675,543.08752,3.7195761e-10,49.103735,2.2317456e-15
5.51375,213.80885,1.4643649e-10,35.988726,8.7861893e-16
5.58795,176.08543,1.2059993e-10,33.733836,7.2359957e-16
5.6559,449.9303,3.0815474e-10,46.118269,1.8489285e-15
5.7851,220.44719,1.5098305e-10,36.357396,9.0589828e-16
5.88885,423.32776,2.8993481e-10,45.190814,1.7396089e-15
6.0086,495.20752,3.3916486e-10,47.616082,2.0349892e-15
6.1092,195.9649,1.3421527e-10,34.95833,8.052916e-16
6.16455,220.08556,1.5073537e-10,36.337504,9.044122e-16
6.603,314.17084,2.1517385e-10,40.914747,1.2910431e-15
6.6684,200.96492,1.3763975e-10,35.253156,8.258385e-16
6.8847,410.13544,2.8089947e-10,44.716419,1.6853968e-15
7.0454,416.68948,2.853883e-10,44.953354,1.7123298e-15
7.05875,325.05032,2.2262515e-10,41.38168,1.3357509e-15
7.1489,207.96497,1.4243404e-10,35.657808,8.5460425e-16
7.1643,396.37653,2.7147607e-10,44.210683,1.6288564e-15
7.2922,354.17096,2.4256971e-10,42.582279,1.4554183e-15
7.4044,600.44928,4.1124435e-10,50.775011,2.4674661e-15
7.4472,452.17145,3.096897e-10,46.194715,1.8581382e-15
7.48925,507.22079,3.4739269e-10,47.998051,2.0843561e-15
7.6072,210.96498,1.4448874e-10,35.828452,8.6693241e-16
7.74825,243.29117,1.6662876e-10,37.572206,9.9977256e-16
7.83725,304.84494,2.0878659e-10,40.505834,1.2527196e-15
7.8831,183.20596,1.2547674e-10,34.182549,7.5286044e-16
8.0199,298.65314,2.0454586e-10,40.229714,1.2272752e-15
8.0299,185.72379,1.2720118e-10,34.338429,7.6320709e-16
8.09695,648.53375,4.4417714e-10,52.095728,2.6650628e-15
8.12605,323.53244,2.2158556e-10,41.317166,1.3295134e-15
8.2878,229.96509,1.575018e-10,36.87329,9.4501081e-16
8.46225,189.32658,1.2966872e-10,34.559049,7.7801231e-16
8.5772,300.20642,2.056097e-10,40.299338,1.2336582e-15
8.68015,624.81073,4.2792937e-10,51.45261,2.5675762e-15
8.73665,342.32715,2.3445795e-10,42.102223,1.4067477e-15
8.9422,325.2066,2.2273218e-10,41.388311,1.3363931e-15
9.0291,265.68857,1.8196861e-10,38.691497,1.0918117e-15
9.15,267.9295,1.8350342e-10,38.799974,1.1010205e-15
9.16215,414.08673,2.8360569e-10,44.859561,1.7016341e-15
9.1777,186.20599,1.2753144e-10,34.368122,7.6518866e-16
9.4148,241.44727,1.6536588e-10,37.477046,9.9219529e-16
9.6349,174.72377,1.1966733e-10,33.646656,7.18004e-16
9.67715,446.81003,3.0601769e-10,46.011411,1.8361061e-15
10.4768,307.44766,2.1056918e-10,40.620785,1.2634151e-15
10.5253,163.68817,1.1210911e-10,32.922819,6.7265468e-16
11.2202,185.4471,1.2701168e-10,34.321368,7.6207008e-16
11.2975,217.44717,1.4892835e-10,36.191716,8.9357012e-16
11.4544,236.44722,1.6194138e-10,37.216539,9.7164827e-16
11.6183,379.96588,2.6023651e-10,43.591932,1.561419e-15
11.64095,202.08553,1.3840725e-10,35.31856,8.3044348e-16
11.71715,650.21057,4.4532558e-10,52.140588,2.6719535e-15
11.7208,384.93011,2.6363648e-10,43.780953,1.5818189e-15
11.7599,526.41284,3.6053721e-10,48.59595,2.1632233e-15
11.791,441.68896,3.025103e-10,45.83495,1.8150618e-15
11.811,232.68837,1.5936696e-10,37.018272,9.5620178e-16
11.81405,592.77466,4.0598805e-10,50.557756,2.4359283e-15
11.88065,237.32671,1.6254373e-10,37.262626,9.752624e-16
11.9705,169.96484,1.1640797e-10,33.338364,6.9844782e-16
11.97715,455.80978,3.1218157e-10,46.318284,1.8730894e-15
11.99975,144.60313,9.9037878e-11,31.590062,5.9422727e-16
12.01375,331.53262,2.2706484e-10,41.654955,1.362389e-15
12.05505,174.84431,1.1974989e-10,33.654392,7.1849936e-16
12.2239,187.20607,1.2821639e-10,34.42954,7.6929834e-16
12.267,263.44742,1.8043366e-10,38.582399,1.082602e-15
12.36725,354.01477,2.4246274e-10,42.576018,1.4547764e-15
12.54365,460.84589,3.1563077e-10,46.488245,1.8937846e-15
12.54935,335.08603,2.2949855e-10,41.803248,1.3769913e-15
12.56195,151.80872,1.0397294e-10,32.106292,6.2383764e-16
12.7527,203.20604,1.3917468e-10,35.383717,8.3504808e-16
12.7848,425.44785,2.9138685e-10,45.266129,1.7483211e-15
12.8119,203.20604,1.3917468e-10,35.383717,8.3504808e-16
12.81355,492.32806,3.3719274e-10,47.523613,2.0231564e-15
13.11535,649.57062,4.4488728e-10,52.123476,2.6693237e-15
13.32375,504.3284,3.454117e-10,47.906641,2.0724702e-15
13.355,280.44754,1.9207695e-10,39.395063,1.1524617e-15
13.59045,163.0854,1.1169628e-10,32.882357,6.7017768e-16
13.82635,360.5683,2.4695121e-10,42.837136,1.4817073e-15
13.8418,812.94257,5.5677982e-10,56.170877,3.3406789e-15
13.89895,233.32671,1.5980416e-10,37.052092,9.5882493e-16
13.92585,629.01562,4.3080928e-10,51.567775,2.5848557e-15
14.1047,728.20978,4.987468e-10,54.147293,2.9924808e-15
14.12535,275.0502,1.8838034e-10,39.140698,1.1302821e-15
14.1661,319.2066,2.1862282e-10,41.132194,1.3117369e-15
14.63825,362.77374,2.4846171e-10,42.924298,1.4907702e-15
14.9295,651.40808,4.4614575e-10,52.172578,2.6768745e-15
14.95435,198.08551,1.3566766e-10,35.083977,8.1400595e-16
15.1491,186.9649,1.2805122e-10,34.41475,7.683073e-16
15.3574,339.44772,2.3248585e-10,41.983846,1.3949151e-15
15.59215,210.84444,1.4440618e-10,35.821626,8.6643705e-16
15.6798,683.44958,4.680908e-10,53.014346,2.8085448e-15
15.69545,195.08551,1.3361297e-10,34.90596,8.0167785e-16
15.72095,218.08556,1.4936558e-10,36.227098,8.9619346e-16
15.81485,738.32983,5.0567797e-10,54.396971,3.0340678e-15
15.8469,434.68918,2.9771619e-10,45.591533,1.7862971e-15
16.1031,605.13593,4.1445421e-10,50.906772,2.4867253e-15
16.1249,233.96506,1.6024136e-10,37.085851,9.6144815e-16
16.28985,189.08546,1.2950358e-10,34.544372,7.7702146e-16
16.39265,189.84436,1.3002334e-10,34.590525,7.8014004e-16
16.412,176.7238,1.2103714e-10,33.774552,7.2622286e-16
16.52405,284.56802,1.9489905e-10,39.587063,1.1693943e-15
16.53695,207.56772,1.4216197e-10,35.635089,8.5297182e-16
16.567,352.68887,2.4155464e-10,42.522798,1.4493278e-15
16.59695,433.56873,2.9694879e-10,45.552327,1.7816928e-15
17.0198,174.44708,1.1947783e-10,33.628886,7.1686699e-16
17.3235,776.20941,5.3162148e-10,55.311769,3.1897289e-15
17.49735,5298.3516,3.6288113e-09,104.92319,2.1772868e-14
17.5294,224.44717,1.5372261e-10,36.575979,9.2233568e-16
17.69605,454.56863,3.1133151e-10,46.276205,1.8679891e-15
17.83355,455.05093,3.1166184e-10,46.292566,1.869971e-15
17.8842,167.72375,1.1487306e-10,33.191186,6.8923837e-16
18.0588,235.96504,1.6161114e-10,37.191224,9.6966682e-16
18.3143,196.96495,1.3490019e-10,35.017696,8.0940116e-16
18.44365,226.08559,1.5484475e-10,36.664762,9.2906852e-16
18.5713,201.68826,1.3813516e-10,35.295401,8.2881098e-16
18.66745,178.84435,1.2248949e-10,33.909104,7.3493695e-16
18.75655,240.0856,1.6443329e-10,37.406461,9.8659971e-16
18.7629,193.44716,1.3249088e-10,34.80797,7.9494526e-16
18.7645,453.17145,3.1037459e-10,46.228744,1.8622475e-15
18.78725,341.05032,2.3358346e-10,42.049813,1.4015008e-15
18.80695,438.05066,3.0001845e-10,45.708752,1.8001107e-15
18.8365,207.68828,1.4224454e-10,35.641987,8.5346724e-16
18.86185,319.80908,2.1903545e-10,41.158055,1.3142127e-15
18.9482,390.72498,2.6760535e-10,43.999557,1.6056321e-15
19.0715,1158.7899,7.9364873e-10,63.215875,4.7618924e-15
19.1035,345.96573,2.3694999e-10,42.250865,1.4217e-15
19.5499,394.68918,2.7032041e-10,44.14786,1.6219225e-15
19.74105,321.08597,2.1990998e-10,41.212759,1.3194599e-15
19.8894,394.20703,2.6999019e-10,44.129876,1.6199411e-15
19.8959,564.69031,3.8675323e-10,49.746366,2.3205194e-15
20.3085,334.41199,2.290369e-10,41.775199,1.3742214e-15
20.49805,193.32655,1.3240828e-10,34.800735,7.9444965e-16
20.7402,190.96495,1.3079083e-10,34.65845,7.8474496e-16
20.8809,506.68936,3.4702871e-10,47.981282,2.0821723e-15
20.94035,145.84425,9.9887913e-11,31.680184,5.9932748e-16
20.9715,244.68835,1.6758569e-10,37.643993,1.0055141e-15
20.9792,646.3772,4.4270013e-10,52.037919,2.6562008e-15
20.98195,192.08546,1.3155826e-10,34.726106,7.8934956e-16
21.0814,335.93002,2.3007659e-10,41.838315,1.3804596e-15
21.1562,290.2063,1.9876067e-10,39.846807,1.192564e-15
21.26895,208.08556,1.4251663e-10,35.664699,8.550998e-16
21.3954,360.20673,2.4670357e-10,42.822813,1.4802214e-15
21.40245,356.84518,2.4440127e-10,42.689185,1.4664076e-15
21.4591,500.44879,3.4275458e-10,47.783482,2.0565275e-15
21.72535,326.84512,2.238544e-10,41.457705,1.3431264e-15
21.7858,843.41492,5.7765016e-10,56.864122,3.465901e-15
22.2157,676.44971,4.6329662e-10,52.832734,2.7797797e-15
22.3103,304.68857,2.086795e-10,40.498907,1.252077e-15
22.36145,480.08713,3.2880899e-10,47.126437,1.9728539e-15
22.3693,267.68842,1.833383e-10,38.788332,1.1000298e-15
22.55795,876.12909,6.0005591e-10,57.590027,3.6003355e-15
22.69045,382.32767,2.6185408e-10,43.682065,1.5711245e-15
22.81325,178.32654,1.2213485e-10,33.876347,7.3280909e-16
22.8405,141.96477,9.7230875e-11,31.396756,5.8338525e-16
23.0207,323.44766,2.2152749e-10,41.313557,1.329165e-15
23.0236,416.65347,2.8536363e-10,44.952058,1.7121818e-15
23.23175,175.56763,1.2024529e-10,33.700737,7.2147171e-16
23.2588,419.4483,2.872778e-10,45.052344,1.7236668e-15
23.3215,375.44757,2.5714194e-10,43.418453,1.5428516e-15
23.4209,160.96483,1.1024391e-10,32.739214,6.6146346e-16
23.4582,496.20764,3.3984984e-10,47.648116,2.039099e-15
23.6884,171.96486,1.1777777e-10,33.468621,7.0666662e-16
23.86755,771.57043,5.2844427e-10,55.20136,3.1706656e-15
23.90785,282.80914,1.936944e-10,39.505333,1.1621664e-15
24.13285,364.08609,2.4936053e-10,42.975995,1.4961632e-15
24.2113,377.68903,2.586771e-10,43.504686,1.5520626e-15
24.39485,166.56766,1.1408126e-10,33.11475,6.8448754e-16
24.4065,478.68942,3.2785171e-10,47.080658,1.9671102e-15
24.4741,166.72374,1.1418816e-10,33.12509,6.8512894e-16
24.5275,317.41193,2.1739365e-10,41.054963,1.3043619e-15
24.567,319.2067,2.1862288e-10,41.132198,1.3117373e-15
24.7883,235.44727,1.6125652e-10,37.164001,9.6753909e-16
24.9352,256.20627,1.7547424e-10,38.225617,1.0528454e-15
25.3776,334.68872,2.2922643e-10,41.786719,1.3753586e-15
25.39505,404.32764,2.7692174e-10,44.504343,1.6615304e-15
25.5776,239.72406,1.6418567e-10,37.387675,9.8511401e-16
25.8234,246.96513,1.6914504e-10,37.760389,1.0148702e-15
25.92405,218.8445,1.4988537e-10,36.269073,8.9931223e-16
25.98515,453.32806,3.1048186e-10,46.234069,1.8628911e-15
26.1943,235.72404,1.6144608e-10,37.178558,9.6867648e-16
26.5087,302.41183,2.0712017e-10,40.397781,1.242721e-15
26.69375,166.8443,1.1427073e-10,33.133072,6.8562436e-16
26.85705,485.56888,3.3256341e-10,47.305125,1.9953805e-15
26.9154,392.41226,2.6876096e-10,44.062801,1.6125658e-15
27.02855,379.05051,2.5960957e-10,43.556898,1.5576574e-15
27.0782,335.92987,2.3007649e-10,41.838309,1.3804589e-15
27.11465,200.80882,1.3753284e-10,35.244026,8.2519704e-16
27.1431,224.68829,1.5388776e-10,36.589072,9.2332653e-16
27.18075,159.08539,1.0895669e-10,32.611293,6.5374016e-16
27.29365,313.08594,2.1443081e-10,40.867597,1.2865848e-15
27.36925,1030.2633,7.0562158e-10,60.786526,4.2337295e-15
27.5232,268.2063,1.8369299e-10,38.81333,1.102158e-15
27.61835,1426.2291,9.7681635e-10,67.746628,5.8608981e-15
27.62255,289.80905,1.984886e-10,39.828617,1.1909316e-15
27.71235,538.32843,3.6869813e-10,48.959881,2.2121888e-15
27.7929,204.96495,1.4037935e-10,35.485515,8.4227609e-16
27.7968,176.96486,1.2120224e-10,33.789902,7.2721345e-16
28.23725,372.0864,2.5483989e-10,43.288498,1.5290393e-15
28.25525,216.8445,1.4851558e-10,36.158248,8.910935e-16
28.3455,322.17078,2.2065296e-10,41.25912,1.3239178e-15
28.37135,122.60307,8.3970159e-11,29.899117,5.0382095e-16
28.542,836.93237,5.732103e-10,56.71806,3.4392618e-15
28.59505,248.56784,1.7024272e-10,37.841897,1.0214563e-15
28.81395,261.08578,1.7881619e-10,38.466764,1.0728972e-15
28.96255,155.84428,1.0673688e-10,32.388304,6.4042127e-16
29.2765,198.96497,1.3626999e-10,35.135822,8.1761995e-16
29.2988,1006.8492,6.8958537e-10,60.322508,4.1375122e-15
29.3328,305.96545,2.0955403e-10,40.555402,1.2573242e-15
29.4734,221.44719,1.5166794e-10,36.412288,9.1000765e-16
29.55995,387.08618,2.6511316e-10,43.862543,1.590679e-15
30.02655,205.08554,1.4046194e-10,35.492473,8.4277164e-16
30.25425,257.32681,1.7624169e-10,38.281263,1.0574502e-15
30.2777,262.96527,1.8010344e-10,38.558848,1.0806207e-15
30.76895,207.32666,1.4199687e-10,35.621289,8.5198122e-16
30.8044,233.20622,1.5972164e-10,37.045713,9.5832982e-16
30.8629,220.72389,1.5117256e-10,36.372601,9.0703535e-16
30.91115,238.56775,1.6339372e-10,37.327465,9.803623e-16
30.97025,187.60329,1.2848844e-10,34.453874,7.7093065e-16
31.2132,252.44724,1.728997e-10,38.037747,1.0373982e-15
31.3439,151.72371,1.0391472e-10,32.100298,6.2348832e-16
31.45705,423.0867,2.8976971e-10,45.182235,1.7386183e-15
31.6244,392.20709,2.6862044e-10,44.055121,1.6117227e-15
31.76695,1237.6788,8.4767931e-10,64.61905,5.0860759e-15
31.941,271.20642,1.8574776e-10,38.957514,1.1144866e-15
32.1622,260.72418,1.7856853e-10,38.448997,1.0714112e-15
32.53215,209.84445,1.4372129e-10,35.764905,8.6232775e-16
32.7387,352.20667,2.4122437e-10,42.50341,1.4473462e-15
32.8748,7105.4346,4.8664724e-09,115.70571,2.9198834e-14
32.94595,461.32782,3.1596084e-10,46.504445,1.8957651e-15
32.94865,160.60318,1.0999622e-10,32.714676,6.5997732e-16
33.02365,745.81219,5.108026e-10,54.58011,3.0648156e-15
33.0917,373.96591,2.5612716e-10,43.361263,1.536763e-15
33.09545,218.8445,1.4988537e-10,36.269073,8.9931223e-16
33.256,183.72379,1.2583139e-10,34.214724,7.5498836e-16
33.2847,299.44739,2.0508984e-10,40.265345,1.230539e-15
33.5243,163.96481,1.1229858e-10,32.941356,6.737915e-16
33.64295,180.60329,1.2369418e-10,34.019908,7.4216509e-16
33.6696,600.93146,4.1157459e-10,50.788598,2.4694476e-15
33.72485,293.08582,2.0073284e-10,39.978164,1.204397e-15
33.77315,232.08562,1.5895414e-10,36.98628,9.5372485e-16
33.92955,154.84427,1.0605197e-10,32.318879,6.3631184e-16
34.11725,240.32669,1.6459841e-10,37.418978,9.8759044e-16
34.1525,785.69135,5.3811561e-10,55.536082,3.2286936e-15
34.281,363.2067,2.4875823e-10,42.941367,1.4925494e-15
34.29705,413.84561,2.8344054e-10,44.850852,1.7006433e-15
34.47945,300.08591,2.0552716e-10,40.293944,1.233163e-15
34.53665,261.08578,1.7881619e-10,38.466764,1.0728972e-15
34.77075,219.84448,1.5057026e-10,36.324232,9.0342154e-16
34.83885,505.3284,3.4609659e-10,47.938284,2.0765796e-15
34.935,253.96512,1.7393929e-10,38.113831,1.0436357e-15
35.01135,285.32693,1.9541882e-10,39.622223,1.1725129e-15
35.2892,257.68839,1.7648933e-10,38.299185,1.058936e-15
35.46455,241.84459,1.6563801e-10,37.497592,9.9382804e-16
35.633,311.44757,2.133087e-10,40.796186,1.2798522e-15
35.95375,156.08543,1.0690204e-10,32.405001,6.4141224e-16
36.0188,983.90118,6.7386842e-10,59.860693,4.0432105e-15
36.05505,282.08591,1.9319906e-10,39.471629,1.1591944e-15
36.1714,560.44946,3.838487e-10,49.621521,2.3030922e-15
36.29425,290.08591,1.9867822e-10,39.841296,1.1920693e-15
36.81,447.20737,3.0628982e-10,46.025046,1.8377389e-15
37.24195,134.84418,9.2354023e-11,30.862799,5.5412414e-16
37.32565,302.3269,2.0706201e-10,40.393999,1.242372e-15
37.46855,160.84427,1.1016134e-10,32.731038,6.6096804e-16
37.67325,542.08759,3.7127276e-10,49.073579,2.2276365e-15
38.01075,267.80902,1.834209e-10,38.794157,1.1005254e-15
38.43115,181.84435,1.2454417e-10,34.097655,7.4726505e-16
38.60265,252.08566,1.7265206e-10,38.019578,1.0359124e-15
39.08515,300.08597,2.055272e-10,40.293947,1.2331632e-15
39.1306,415.966,2.8489279e-10,44.927322,1.7093567e-15
39.22425,392.08636,2.6853776e-10,44.0506,1.6112265e-15
39.4296,240.72414,1.6487061e-10,37.439594,9.8922369e-16
39.47,474.96631,3.2530177e-10,46.95828,1.9518106e-15
39.5171,258.72418,1.7719875e-10,38.350432,1.0631925e-15
39.6372,1251.14,8.568988e-10,64.852475,5.1413928e-15
39.7497,350.44775,2.4001971e-10,42.432538,1.4401182e-15
39.7562,421.41223,2.8862288e-10,45.122549,1.7317373e-15
40.28695,279.84479,1.9166413e-10,39.366819,1.1499848e-15
40.67665,490.84604,3.3617771e-10,47.475879,2.0170662e-15
41.13445,187.08545,1.2813378e-10,34.422144,7.6880267e-16
41.4716,158.72372,1.0870899e-10,32.586561,6.5225395e-16
41.48975,356.32709,2.4404643e-10,42.668515,1.4642786e-15
41.6679,495.68958,3.3949502e-10,47.631528,2.0369701e-15
41.87025,663.08838,4.5414552e-10,52.482565,2.7248731e-15
41.91945,118.60305,8.1230566e-11,29.570355,4.8738339e-16
41.9418,214.96501,1.4722833e-10,36.053479,8.8337e-16
41.99045,220.84454,1.5125519e-10,36.379228,9.0753116e-16
42.0499,408.96622,2.8009867e-10,44.673886,1.680592e-15
42.0894,149.72369,1.0254492e-10,31.958626,6.1526952e-16
42.09035,169.8443,1.1632541e-10,33.33048,6.9795246e-16
42.11475,325.32706,2.2281468e-10,41.39342,1.3368881e-15
42.352,371.68903,2.5456773e-10,43.273082,1.5274064e-15
42.82045,812.29376,5.5633545e-10,56.15593,3.3380127e-15
42.85195,291.84497,1.9988299e-10,39.921666,1.1992979e-15
42.92155,218.32668,1.4953072e-10,36.240445,8.9718431e-16
43.2115,276.96527,1.8969196e-10,39.231329,1.1381518e-15
43.3968,313.20654,2.1451341e-10,40.872844,1.2870805e-15
43.41825,759.66248,5.2028858e-10,54.915904,3.1217315e-15
43.4462,140.96475,9.654597e-11,31.322861,5.7927582e-16
43.462,1259.476,8.6260803e-10,64.996186,5.1756482e-15
43.5426,458.17136,3.13799e-10,46.398139,1.882794e-15
43.67565,163.0854,1.1169628e-10,32.882357,6.7017768e-16
43.79085,511.08725,3.500408e-10,48.119702,2.1002448e-15
44.05905,176.08548,1.2059996e-10,33.733839,7.2359976e-16
44.19405,267.32678,1.8309062e-10,38.770857,1.0985437e-15
44.35815,223.08562,1.5279009e-10,36.501869,9.1674055e-16
44.5823,226.72406,1.5528204e-10,36.699244,9.3169224e-16
44.87705,325.56839,2.2297997e-10,41.403653,1.3378798e-15
45.0618,456.96646,3.1297377e-10,46.357431,1.8778426e-15
45.30645,263.84467,1.8070574e-10,38.601782,1.0842344e-15
45.48935,141.84427,9.7148346e-11,31.38787,5.8289008e-16
45.67715,148.32646,1.0158796e-10,31.858901,6.0952778e-16
45.78645,181.84433,1.2454416e-10,34.097654,7.4726499e-16
45.8321,241.96507,1.6572052e-10,37.503817,9.9432315e-16
45.8762,165.96483,1.1366838e-10,33.074752,6.820103e-16
45.8908,626.9679,4.294068e-10,51.511755,2.5764408e-15
45.97685,574.84698,3.9370948e-10,50.042846,2.3622569e-15
46.2969,201.72394,1.381596e-10,35.297482,8.2895758e-16
46.3363,375.68896,2.5730727e-10,43.427757,1.5438436e-15
46.34145,120.60306,8.260036e-11,29.735644,4.9560216e-16
46.9387,513.96655,3.5201282e-10,48.209897,2.1120769e-15
46.9455,197.20607,1.3506533e-10,35.031979,8.1039201e-16
47.0976,160.72372,1.1007878e-10,32.722859,6.6047268e-16
47.2557,123.72362,8.4737614e-11,29.98993,5.0842568e-16
47.3245,129.96474,8.9012121e-11,30.485952,5.3407273e-16
47.586,204.72392,1.4021427e-10,35.4716,8.4128562e-16
48.1452,260.96515,1.7873357e-10,38.460839,1.0724014e-15
48.3945,87.723541,6.0081363e-11,26.742169,3.6048818e-16
48.52555,377.32739,2.5842942e-10,43.490796,1.5505765e-15
48.55565,303.08585,2.075818e-10,40.427771,1.2454908e-15
48.86435,194.84444,1.3344786e-10,34.891576,8.0068719e-16
49.1067,242.68839,1.6621592e-10,37.541151,9.972955e-16
49.175,172.96489,1.1846269e-10,33.533373,7.1077611e-16
49.5115,175.72375,1.2035222e-10,33.710724,7.221133e-16
49.77305,179.84435,1.2317439e-10,33.972187,7.3904632e-16
#
# End of export

File: Figure 7/Figure 7B/Raw data/4-10_2_results.csv (part 1 of 3)
# SPCal Export 1.2.7
# Date,Mon Jul 15 18:28:01 2024
# File,C:\Users\p1196157\Documents\Guadalupe\SP-ICP-MS\Raw data\2024-05-28_Cu_AF_paint\4-10_2.csv
# Acquisition events,499999
#
# Options and inputs,Cu,
# Density,6,g/cm3
# Dwelltime,0.1,ms
# Efficiency,0.0041521992,
# Mass fraction,0.8881,
# Molar mass,143.09,g/mol
# Response,2.412,counts/(μg/L)
# Time,49.9999,s
# Uptake,0.212,ml/min
#
# Limit method,Poisson (alpha=0.001)
#
# Detection results,Cu,
# Particle number,1753
# Number error,41.868843
# Number concentration,2.3897363e+09,#/L
# Mass concentration,0.24153562,μg/L
#
# Background,8.3228073,counts
#,12.196855,nm
# Background error,3.9424829,counts
# Ionic background,3.4505835,μg/L
#
# Mean,Cu,
#,147.57323,counts
#,1.0107208e-10,μg
#,29.833821,nm
#,6.0643248e-16,m³
# Median,Cu,
#,101.84182,counts
#,6.9750893e-11,μg
#,28.10606,nm
#,4.1850536e-16,m³
# Limits of detection,Cu,
#,19.141668,counts
#,1.3110022e-11,μg
#,16.099702,nm
#,7.8660129e-17,m³
#
# Raw detection data
Time,Cu,,Cu,,Cu,,Cu,
s,counts,μg,nm,m³
0.03235,83.991806,5.7525518e-11,26.35746,3.4515311e-16
0.03955,89.991798,6.1634879e-11,26.9707,3.6980928e-16
0.045,449.98499,3.081922e-10,46.120137,1.8491532e-15
0.06975,1803.5624,1.2352498e-09,73.260235,7.4114987e-15
0.08815,177.69196,1.2170023e-10,33.836116,7.3020136e-16
0.10355,74.275124,5.0870617e-11,25.299137,3.052237e-16
0.12845,87.841827,6.0162376e-11,26.754184,3.6097426e-16
0.14995,158.99197,1.0889271e-10,32.604908,6.5335628e-16
0.1894,199.70047,1.3677373e-10,35.179064,8.2064241e-16
0.22385,153.9753,1.0545682e-10,32.258309,6.3274091e-16
0.25245,62.991768,4.3142709e-11,23.947077,2.5885626e-16
0.27705,80.841805,5.53681e-11,26.023752,3.322086e-16
0.2804,69.850105,4.7839946e-11,24.786409,2.8703968e-16
0.28805,82.275131,5.6349777e-11,26.176653,3.3809866e-16
0.29705,149.55859,1.0243184e-10,31.946874,6.1459107e-16
0.33025,58.708424,4.0209071e-11,23.391499,2.4125443e-16
0.3522,93.416809,6.398065e-11,27.30861,3.838839e-16
0.385,264.55048,1.8118914e-10,38.636173,1.0871348e-15
0.4022,116.13351,7.9539194e-11,29.363677,4.7723517e-16
0.42815,49.708405,3.4045008e-11,22.129309,2.0427005e-16
0.4366,486.81754,3.3341861e-10,47.345639,2.0005116e-15
0.4685,41.850067,2.8662877e-11,20.895686,1.7197726e-16
0.49605,136.55856,9.3528196e-11,30.993044,5.6116918e-16
0.56035,94.275169,6.4568536e-11,27.391997,3.8741122e-16
0.5654,97.850159,6.7017026e-11,27.733952,4.0210216e-16
0.56665,63.991768,4.3827604e-11,24.073133,2.6296562e-16
0.65235,370.84259,2.5398802e-10,43.240209,1.5239281e-15
0.66545,167.84201,1.1495405e-10,33.198985,6.8972432e-16
0.6742,631.98529,4.3284319e-10,51.6488,2.5970591e-15
0.68695,49.991753,3.4239072e-11,22.171277,2.0543443e-16
0.6886,75.850128,5.1949329e-11,25.476711,3.1169597e-16
0.6928,55.850086,3.8251412e-11,23.005545,2.2950847e-16
0.7129,135.26688,9.2643527e-11,30.895014,5.5586116e-16
0.726,72.700134,4.9791915e-11,25.119037,2.9875149e-16
0.7282,54.85009,3.756652e-11,22.867413,2.2539912e-16
0.77295,97.991821,6.711405e-11,27.74733,4.026843e-16
0.776,141.41692,9.6855655e-11,31.356316,5.8113393e-16
0.7906,402.26779,2.7551096e-10,44.428638,1.6530658e-15
0.8294,393.70099,2.6964361e-10,44.110984,1.6178616e-15
0.87515,82.275124,5.6349772e-11,26.176652,3.3809863e-16
0.92685,87.991798,6.0265091e-11,26.769401,3.6159054e-16
0.93275,537.82648,3.6835435e-10,48.944659,2.2101261e-15
0.9774,195.13374,1.3364601e-10,34.908836,8.0187606e-16
0.97985,103.99186,7.1223443e-11,28.302472,4.2734066e-16
0.99925,135.55856,9.2843302e-11,30.917206,5.5705981e-16
1.0046,59.133423,4.0500151e-11,23.447808,2.430009e-16
1.0091,260.26721,1.7825556e-10,38.426521,1.0695333e-15
1.07845,163.842,1.1221447e-10,32.933129,6.732868e-16
1.14275,139.84193,9.5776959e-11,31.239475,5.7466175e-16
1.16595,59.708427,4.0893968e-11,23.523564,2.4536381e-16
1.1751,66.850105,4.5785263e-11,24.426352,2.7471158e-16
1.1762,71.983467,4.9301074e-11,25.036224,2.9580644e-16
1.19335,167.55864,1.1475997e-10,33.180291,6.8855985e-16
1.22365,66.275108,4.5391451e-11,24.356118,2.7234871e-16
1.2262,274.70062,1.8814092e-10,39.124109,1.1288455e-15
1.31915,117.40854,8.0412452e-11,29.470747,4.8247471e-16
1.34495,505.84311,3.4644912e-10,47.954555,2.0786947e-15
1.3956,96.416809,6.6035333e-11,27.597866,3.96212e-16
1.3984,96.416824,6.6035344e-11,27.597867,3.9621206e-16
1.4296,184.70038,1.2650026e-10,34.27524,7.5900154e-16
1.4528,103.41683,7.082961e-11,28.250209,4.2497766e-16
1.47235,111.55852,7.6405805e-11,28.972913,4.5843483e-16
1.50835,58.275101,3.9912291e-11,23.333807,2.3947374e-16
1.5122,114.41687,7.8363474e-11,29.218277,4.7018085e-16
1.5526,95.133484,6.5156391e-11,27.474874,3.9093835e-16
1.558,103.41682,7.0829605e-11,28.250208,4.2497763e-16
1.5718,860.70453,5.8949172e-10,57.25006,3.5369503e-15
1.58275,91.558487,6.2707896e-11,27.126314,3.7624737e-16
1.60645,101.70851,6.9659591e-11,28.093791,4.1795754e-16
1.7092,66.700119,4.5682538e-11,24.408071,2.7409523e-16
1.76455,173.12534,1.1857257e-10,33.543738,7.1143544e-16
1.81005,66.275108,4.5391451e-11,24.356118,2.7234871e-16
1.8717,100.13348,6.8580858e-11,27.948018,4.1148515e-16
1.8775,82.700134,5.6640859e-11,26.221648,3.3984516e-16
1.88225,657.69446,4.5045126e-10,52.33987,2.7027075e-15
1.95935,113.99185,7.8072382e-11,29.182054,4.6843429e-16
1.9746,102.13348,6.9950647e-11,28.132864,4.1970388e-16
2.0396,77.850121,5.3319112e-11,25.698692,3.1991467e-16
2.0527,265.4173,1.8178282e-10,38.678325,1.0906969e-15
2.07655,77.991791,5.3416141e-11,25.714271,3.2049685e-16
2.0996,258.13394,1.7679449e-10,38.321246,1.060767e-15
2.1738,60.850094,4.1675889e-11,23.672548,2.5005533e-16
2.238,162.85034,1.1153529e-10,32.866552,6.6921173e-16
2.24415,63.708427,4.3633546e-11,24.037551,2.6180127e-16
2.2507,163.9836,1.1231145e-10,32.942614,6.7386869e-16
2.2557,47.850075,3.2772249e-11,21.850034,1.9663349e-16
2.28125,118.84184,8.1394113e-11,29.590187,4.8836468e-16
2.33145,540.27728,3.7003289e-10,49.018891,2.2201973e-15
2.36085,153.27528,1.0497738e-10,32.20935,6.2986431e-16
2.43695,197.99217,1.3560373e-10,35.078466,8.1362239e-16
2.4564,146.41693,1.0028014e-10,31.721595,6.0168082e-16
2.46635,53.708412,3.6784591e-11,22.707641,2.2070755e-16
2.49785,410.54245,2.8117823e-10,44.731206,1.6870694e-15
2.5045,116.85021,8.0030057e-11,29.423957,4.8018034e-16
2.52345,510.54312,3.4966813e-10,48.102619,2.0980088e-15
2.5684,66.133438,4.5294422e-11,24.338751,2.7176653e-16
2.5833,466.70178,3.1964144e-10,46.684323,1.9178486e-15
2.6738,57.13343,3.9130367e-11,23.180423,2.347822e-16
2.691,47.416756,3.2475471e-11,21.783878,1.9485282e-16
2.78145,89.991806,6.1634885e-11,26.970701,3.6980931e-16
2.8028,64.850098,4.4415469e-11,24.180288,2.6649281e-16
2.81675,32.708397,2.2401798e-11,19.247648,1.3441079e-16
2.8395,67.133438,4.5979316e-11,24.460813,2.758759e-16
2.8411,132.85028,9.0988414e-11,30.709924,5.4593049e-16
2.8668,143.26691,9.8122703e-11,31.492457,5.8873622e-16
2.91465,78.558464,5.3804253e-11,25.776399,3.2282552e-16
2.9202,101.1335,6.9265768e-11,28.040748,4.1559461e-16
2.93395,314.84247,2.1563385e-10,40.943882,1.2938031e-15
2.99445,201.12537,1.3774964e-10,35.262535,8.2649783e-16
3.00245,114.99187,7.8757287e-11,29.26714,4.7254372e-16
3.0304,70.133446,4.8034005e-11,24.819878,2.8820403e-16
3.0553,197.55037,1.3530114e-10,35.052355,8.1180686e-16
3.05765,106.99185,7.3278121e-11,28.572055,4.3966873e-16
3.1021,71.850113,4.920974e-11,25.020754,2.9525844e-16
3.13555,113.27518,7.758154e-11,29.120769,4.6548924e-16
3.1498,435.13486,2.9802143e-10,45.607109,1.7881286e-15
3.1518,99.850174,6.8386826e-11,27.921636,4.1032095e-16
3.2496,131.13358,8.9812652e-11,30.577071,5.3887591e-16
3.25165,190.842,1.3070662e-10,34.65101,7.8423969e-16
3.32005,201.55885,1.3804653e-10,35.287851,8.2827919e-16
3.3284,75.850121,5.1949323e-11,25.47671,3.1169594e-16
3.38385,146.99196,1.0067397e-10,31.763068,6.0404382e-16
3.4603,101.70017,6.9653879e-11,28.093023,4.1792328e-16
3.5044,95.850159,6.5647238e-11,27.543695,3.9388343e-16
3.51875,70.991776,4.862187e-11,24.920721,2.9173122e-16
3.54745,92.275139,6.3198726e-11,27.196905,3.7919236e-16
3.56045,84.275124,5.7719561e-11,26.387063,3.4631736e-16
3.57485,123.84187,8.4818606e-11,29.999482,5.0891164e-16
3.6181,151.70026,1.0389866e-10,32.098644,6.2339194e-16
3.62585,124.84187,8.5503495e-11,30.080012,5.1302097e-16
3.6734,1078.3195,7.3853497e-10,61.717321,4.4312098e-15
3.69455,360.84253,2.4713903e-10,42.847993,1.4828342e-15
3.7068,859.11975,5.8840631e-10,57.214901,3.5304379e-15
3.7455,136.41693,9.3431193e-11,30.982325,5.6058716e-16
3.75565,64.275101,4.4021657e-11,24.10861,2.6412994e-16
3.7716,99.133476,6.7895963e-11,27.854671,4.0737578e-16
3.80465,182.97533,1.2531878e-10,34.168199,7.5191267e-16
3.8486,140.13356,9.5976692e-11,31.261175,5.7586015e-16
3.87695,604.27795,4.1386659e-10,50.882702,2.4831995e-15
3.9014,69.416786,4.7543169e-11,24.735048,2.8525901e-16
3.9129,53.850086,3.6881623e-11,22.72759,2.2128974e-16
3.9269,145.83359,9.9880608e-11,31.679411,5.9928365e-16
3.93935,81.708466,5.5961671e-11,26.116417,3.3577003e-16
3.96895,91.275139,6.2513832e-11,27.098302,3.7508299e-16
3.98765,270.69208,1.8539549e-10,38.932871,1.1123729e-15
3.9946,88.133469,6.036212e-11,26.783759,3.6217272e-16
3.99565,58.708424,4.0209071e-11,23.391499,2.4125443e-16
4.0197,80.133453,5.4882954e-11,25.947521,3.2929772e-16
4.06295,72.708443,4.9797606e-11,25.119994,2.9878563e-16
4.12595,273.52542,1.8733603e-10,39.068237,1.1240162e-15
4.1778,97.416817,6.6720233e-11,27.69295,4.003214e-16
4.2115,43.566738,2.9838615e-11,21.177577,1.7903169e-16
4.2779,188.83368,1.2933113e-10,34.529032,7.7598678e-16
4.30445,110.27519,7.5526862e-11,28.861386,4.5316117e-16
4.3143,460.13513,3.1514398e-10,46.464334,1.8908639e-15
4.3378,72.133446,4.9403794e-11,25.0536,2.9642276e-16
4.4071,169.70029,1.1622678e-10,33.321057,6.9736066e-16
4.4135,100.13351,6.8580879e-11,27.948021,4.1148527e-16
4.42065,66.991776,4.5882292e-11,24.443595,2.7529375e-16
4.45645,84.558472,5.7913624e-11,26.416602,3.4748175e-16
4.4596,83.133453,5.6937637e-11,26.267366,3.4162582e-16
4.4631,108.26685,7.4151362e-11,28.685103,4.4490817e-16
4.4899,139.70026,9.5679924e-11,31.228921,5.7407954e-16
4.5051,121.70019,8.3351778e-11,29.825541,5.0011067e-16
4.62765,180.99208,1.2396046e-10,34.044302,7.4376278e-16
4.6335,186.55035,1.2776729e-10,34.389295,7.6660376e-16
4.6493,264.83377,1.8138317e-10,38.649959,1.088299e-15
4.6632,103.26688,7.0726906e-11,28.236548,4.2436144e-16
4.66865,224.54204,1.5378759e-10,36.581132,9.2272551e-16
4.79315,118.55852,8.1200065e-11,29.566653,4.8720039e-16
4.89605,49.991749,3.4239069e-11,22.171276,2.0543441e-16
4.89995,42.708416,2.9250755e-11,21.037578,1.7550453e-16
4.93985,116.55852,7.9830277e-11,29.399453,4.7898166e-16
4.9505,251.70068,1.7238839e-10,38.000214,1.0343303e-15
4.96745,295.84225,2.0262071e-10,40.103104,1.2157242e-15
4.97425,140.12524,9.5970996e-11,31.260557,5.7582598e-16
5.0008,68.133438,4.6664211e-11,24.581668,2.7998526e-16
5.0329,80.133453,5.4882954e-11,25.947521,3.2929772e-16
5.0407,243.41733,1.6671517e-10,37.578699,1.000291e-15
5.05725,68.991783,4.7252086e-11,24.684464,2.8351252e-16
5.0707,150.41693,1.0301971e-10,32.007874,6.1811829e-16
5.1509,71.700127,4.9107016e-11,25.003332,2.9464209e-16
5.15695,36.425056,2.4947317e-11,19.950693,1.496839e-16
5.2166,67.133438,4.5979316e-11,24.460813,2.758759e-16
5.22985,152.99197,1.0478335e-10,32.189493,6.2870008e-16
5.2418,128.13358,8.7757969e-11,30.342095,5.2654781e-16
5.2962,158.41693,1.0849887e-10,32.565552,6.5099322e-16
5.36845,256.5589,1.7571575e-10,38.243146,1.0542945e-15
5.38515,76.558464,5.2434464e-11,25.555771,3.1460678e-16
5.41295,47.991745,3.2869278e-11,21.871577,1.9721567e-16
5.4624,59.133423,4.0500151e-11,23.447808,2.430009e-16
5.49535,62.991764,4.3142707e-11,23.947077,2.5885624e-16
5.5063,83.133453,5.6937637e-11,26.267366,3.4162582e-16
5.5699,92.133469,6.3101697e-11,27.182979,3.7861018e-16
5.61825,140.99191,9.6564572e-11,31.324873,5.7938743e-16
5.63855,95.125168,6.5150695e-11,27.474074,3.9090417e-16
5.6735,389.13477,2.6651622e-10,43.939785,1.5990973e-15
5.69195,69.991791,4.7936986e-11,24.803156,2.8762192e-16
5.74005,107.27518,7.3472169e-11,28.597254,4.4083301e-16
5.7539,252.85068,1.7317601e-10,38.058,1.0390561e-15
5.7597,100.85017,6.907172e-11,28.014538,4.1443032e-16
5.875,119.85023,8.208475e-11,29.673643,4.925085e-16
5.88085,64.991768,4.4512498e-11,24.197883,2.6707499e-16
5.89715,87.125145,5.9671524e-11,26.681224,3.5802915e-16
5.90005,116.12518,7.9533483e-11,29.362974,4.772009e-16
6.02125,71.558456,4.9009987e-11,24.986853,2.9405992e-16
6.04955,161.55864,1.1065061e-10,32.779424,6.6390365e-16
6.0561,58.416767,4.0009317e-11,23.352699,2.400559e-16
6.06015,49.708412,3.4045013e-11,22.12931,2.0427008e-16
6.06475,251.99237,1.7258817e-10,38.014888,1.035529e-15
6.0878,172.13367,1.1789339e-10,33.479569,7.0736031e-16
6.09675,95.275146,6.5253415e-11,27.488505,3.9152049e-16
6.0985,106.85018,7.3181092e-11,28.559439,4.3908655e-16
6.1493,272.41736,1.8657712e-10,39.01541,1.1194627e-15
6.3323,234.98376,1.6093907e-10,37.139598,9.656344e-16
6.37555,107.99184,7.3963005e-11,28.660794,4.4377803e-16
6.4661,60.850086,4.1675884e-11,23.672547,2.500553e-16
6.5472,51.850082,3.5511831e-11,22.442664,2.1307099e-16
6.5757,64.133438,4.3924633e-11,24.090885,2.635478e-16
6.58925,101.84183,6.9750898e-11,28.10606,4.1850539e-16
6.64505,54.99176,3.7663549e-11,22.887084,2.2598129e-16
6.6671,102.41683,7.0144715e-11,28.158857,4.2086829e-16
6.68295,22.425039,1.5358784e-11,16.972103,9.2152704e-17
6.6919,125.13355,8.570327e-11,30.10342,5.1421962e-16
6.72715,91.275146,6.2513837e-11,27.098303,3.7508302e-16
6.74105,143.27524,9.8128409e-11,31.493067,5.8877045e-16
6.7957,264.68387,1.812805e-10,38.642665,1.087683e-15
6.821,108.41684,7.4254087e-11,28.698344,4.4552452e-16
6.83215,194.27541,1.3305814e-10,34.857577,7.9834883e-16
6.83435,118.12518,8.0903272e-11,29.530586,4.8541963e-16
6.83985,120.40853,8.246713e-11,29.719648,4.9480278e-16
6.8824,69.133446,4.734911e-11,24.701348,2.8409466e-16
6.90205,150.40858,1.03014e-10,32.007282,6.1808399e-16
6.92215,162.55862,1.1133549e-10,32.846915,6.6801295e-16
7.0059,89.133476,6.1047019e-11,26.88468,3.6628212e-16
7.07685,155.69194,1.0663254e-10,32.377747,6.3979523e-16
7.0921,63.133442,4.3239741e-11,23.965017,2.5943845e-16
7.14425,71.12513,4.8713203e-11,24.936315,2.9227922e-16
7.16095,104.99183,7.1908316e-11,28.3929,4.314499e-16
7.1893,79.700119,5.4586166e-11,25.900664,3.2751699e-16
7.1909,356.55096,2.4419976e-10,42.677449,1.4651986e-15
7.21145,89.558472,6.1338096e-11,26.927341,3.6802858e-16
7.22205,61.275108,4.1966979e-11,23.727534,2.5180187e-16
7.2287,520.70178,3.5662574e-10,48.419571,2.1397544e-15
7.244,711.70337,4.8744166e-10,53.735042,2.9246499e-15
7.2615,231.1339,1.5830231e-10,36.935654,9.4981387e-16
7.32245,261.84216,1.7933423e-10,38.503875,1.0760054e-15
7.34625,312.84253,2.142641e-10,40.857003,1.2855846e-15
7.36015,172.99199,1.1848125e-10,33.535124,7.1088747e-16
7.3811,113.13353,7.7484522e-11,29.108625,4.6490713e-16
7.39225,357.55948,2.4489049e-10,42.717649,1.4693429e-15
7.421,139.98357,9.5873962e-11,31.250018,5.7524377e-16
7.449,120.13353,8.2278782e-11,29.697006,4.9367269e-16
7.49455,55.708435,3.8154396e-11,22.986079,2.2892637e-16
7.5301,87.133469,5.9677225e-11,26.682074,3.5806335e-16
7.5591,33.566719,2.2989658e-11,19.41456,1.3793795e-16
7.58335,139.99194,9.5879699e-11,31.250641,5.7527819e-16
7.6574,131.26689,8.990396e-11,30.58743,5.3942376e-16
7.67405,98.275162,6.7308109e-11,27.774047,4.0384865e-16
7.68285,206.40866,1.4136814e-10,35.568637,8.4820882e-16
7.68715,129.27521,8.8539867e-11,30.431942,5.312392e-16
7.72435,69.991776,4.7936976e-11,24.803155,2.8762185e-16
7.76635,75.841797,5.1943622e-11,25.475778,3.1166173e-16
7.78,163.13361,1.1172929e-10,32.885597,6.7037577e-16
7.78935,120.2752,8.2375812e-11,29.708675,4.9425487e-16
7.8637,118.7002,8.12971e-11,29.578426,4.877826e-16
7.9007,137.26691,9.4013337e-11,31.046539,5.6408002e-16
7.92695,124.27523,8.511541e-11,30.034433,5.1069246e-16
7.9393,239.41722,1.6397552e-10,37.371716,9.8385309e-16
7.9437,609.41931,4.1738788e-10,51.026603,2.5043273e-15
7.9449,141.70029,9.7049734e-11,31.377246,5.822984e-16
7.988,89.133476,6.1047019e-11,26.88468,3.6628212e-16
8.021,92.133484,6.3101708e-11,27.182981,3.7861025e-16
8.04425,329.97562,2.2599845e-10,41.589644,1.3559907e-15
8.07165,74.991783,5.1361453e-11,25.380245,3.0816872e-16
8.0996,139.13359,9.5291818e-11,31.186639,5.7175091e-16
8.1324,383.41791,2.6260078e-10,43.723546,1.5756047e-15
8.13915,40.425056,2.7686895e-11,20.655773,1.6612137e-16
8.1631,43.850067,3.0032666e-11,21.223386,1.8019599e-16
8.2613,66.133438,4.5294422e-11,24.338751,2.7176653e-16
8.26955,192.842,1.320764e-10,34.771636,7.9245842e-16
8.3539,51.850082,3.5511831e-11,22.442664,2.1307099e-16
8.3625,122.13353,8.3648571e-11,29.860899,5.0189143e-16
8.3766,334.98407,2.2942872e-10,41.799007,1.3765723e-15
8.46745,138.40855,9.4795244e-11,31.132373,5.6877147e-16
8.4765,262.83383,1.8001342e-10,38.552422,1.0800805e-15
8.51135,57.708427,3.9524179e-11,23.257927,2.3714507e-16
8.5436,328.98401,2.2531931e-10,41.547942,1.3519158e-15
8.59505,403.40921,2.7629271e-10,44.47062,1.6577563e-15
8.60425,73.991776,5.0676553e-11,25.266925,3.0405932e-16
8.60905,68.991768,4.7252076e-11,24.684462,2.8351246e-16
8.66195,59.991764,4.1088024e-11,23.560715,2.4652814e-16
8.6815,87.416801,5.9871278e-11,26.710963,3.5922767e-16
8.6833,77.133453,5.2828271e-11,25.61959,3.1696962e-16
8.685,119.41685,8.1787936e-11,29.637834,4.9072762e-16
8.70015,34.425053,2.3577526e-11,19.578652,1.4146516e-16
8.71995,164.27528,1.1251122e-10,32.962134,6.7506734e-16
8.72435,667.12811,4.5691231e-10,52.588929,2.7414739e-15
8.7305,124.13355,8.5018376e-11,30.023015,5.1011025e-16
8.7773,72.416779,4.9597847e-11,25.08636,2.9758708e-16
8.84105,64.708435,4.4318445e-11,24.162668,2.6591067e-16
8.8986,116.70019,7.9927306e-11,29.41136,4.7956383e-16
8.92335,108.99184,7.4647899e-11,28.748989,4.478874e-16
8.9668,1849.2587,1.2665469e-09,73.873805,7.5992815e-15
8.9764,53.56675,3.6687567e-11,22.687659,2.201254e-16
9.0579,86.983482,5.9574501e-11,26.666756,3.57447e-16
9.06745,74.991776,5.1361448e-11,25.380244,3.0816869e-16
9.099,324.41745,2.221917e-10,41.354806,1.3331502e-15
9.14455,60.99176,4.1772915e-11,23.690904,2.5063749e-16
9.1709,139.13359,9.5291818e-11,31.186639,5.7175091e-16
9.18155,144.99196,9.9304181e-11,31.618351,5.9582509e-16
9.1866,74.850113,5.1264424e-11,25.364253,3.0758654e-16
9.20555,361.99289,2.4792691e-10,42.893478,1.4875614e-15
9.2392,56.85009,3.8936309e-11,23.14204,2.3361785e-16
9.2626,45.850075,3.140246e-11,21.541268,1.8841476e-16
9.26635,143.55858,9.8322467e-11,31.513814,5.899348e-16
9.288,109.85018,7.5235775e-11,28.824261,4.5141465e-16
9.29445,104.99184,7.1908322e-11,28.3929,4.3144993e-16
9.29725,122.27521,8.3745606e-11,29.872441,5.0247363e-16
9.315,445.70154,3.0525849e-10,45.97333,1.8315509e-15
9.33405,49.708412,3.4045013e-11,22.12931,2.0427008e-16
9.39425,103.99184,7.1223427e-11,28.30247,4.2734056e-16
9.4032,63.133438,4.3239739e-11,23.965016,2.5943843e-16
9.42745,135.84193,9.3037381e-11,30.938734,5.5822429e-16
9.43585,155.12529,1.0624444e-10,32.338419,6.3746666e-16
9.4613,64.416786,4.4118697e-11,24.126312,2.6471218e-16
9.4989,116.41684,7.9733242e-11,29.387537,4.7839945e-16
9.5131,115.98351,7.9436459e-11,29.351029,4.7661876e-16
9.5339,93.850151,6.4277444e-11,27.350771,3.8566466e-16
9.56175,284.84222,1.9508685e-10,39.599774,1.1705211e-15
9.5746,139.98358,9.5873972e-11,31.250019,5.7524383e-16
9.586,93.416832,6.3980666e-11,27.308612,3.8388399e-16
9.6245,29.566715,2.0250078e-11,18.610539,1.2150047e-16
9.62955,86.991814,5.9580207e-11,26.667607,3.5748124e-16
9.63405,92.558472,6.339278e-11,27.224713,3.8035668e-16
9.6462,98.416832,6.7405138e-11,27.787387,4.0443083e-16
9.6929,136.98357,9.3819278e-11,31.025163,5.6291567e-16
9.723,184.1337,1.2611214e-10,34.240151,7.5667284e-16
9.7651,56.416767,3.8639528e-11,23.083092,2.3183717e-16
9.7762,148.85031,1.0194675e-10,31.896363,6.1168047e-16
9.78135,100.99183,6.9168739e-11,28.027648,4.1501243e-16
9.84065,123.99188,8.4921347e-11,30.01159,5.0952808e-16
9.8468,200.13376,1.3707049e-10,35.204488,8.2242295e-16
9.8542,82.850128,5.6743589e-11,26.237491,3.4046154e-16
9.86375,116.55851,7.9830271e-11,29.399453,4.7898163e-16
9.8705,202.41718,1.3863439e-10,35.33787,8.3180635e-16
9.9041,93.850143,6.4277438e-11,27.35077,3.8566463e-16
9.91075,243.27554,1.6661806e-10,37.571402,9.9970835e-16
9.9125,123.8502,8.4824312e-11,30.000155,5.0894587e-16
9.91535,104.27516,7.1417475e-11,28.32815,4.2850485e-16
9.92895,109.27518,7.4841963e-11,28.77388,4.4905178e-16
9.9302,107.41683,7.3569187e-11,28.609836,4.4141512e-16
9.93295,95.275146,6.5253415e-11,27.488505,3.9152049e-16
9.9524,96.416809,6.6035333e-11,27.597866,3.96212e-16
9.98715,108.12518,7.4054333e-11,28.672586,4.44326e-16
9.9885,79.133461,5.4198065e-11,25.839135,3.2518839e-16
9.9977,123.41687,8.4527524e-11,29.965125,5.0716514e-16
10.01685,89.275146,6.1144048e-11,26.898916,3.6686429e-16
10.0225,54.133423,3.7075679e-11,22.767381,2.2245407e-16
10.084,173.26703,1.1866962e-10,33.552887,7.1201771e-16
10.0987,83.850128,5.7428484e-11,26.342632,3.445709e-16
10.1141,45.850075,3.140246e-11,21.541268,1.8841476e-16
10.11675,126.27523,8.6485199e-11,30.194694,5.1891119e-16
10.11985,126.84187,8.6873284e-11,30.239791,5.2123971e-16
10.14135,92.275162,6.3198742e-11,27.196907,3.7919245e-16
10.145,111.98351,7.6696876e-11,29.009657,4.6018126e-16
10.178,79.416786,5.4392113e-11,25.869936,3.2635268e-16
10.23315,173.27534,1.1867531e-10,33.553424,7.1205189e-16
10.2454,40.850067,2.7977982e-11,20.72791,1.6786789e-16
10.25795,62.991768,4.3142709e-11,23.947077,2.5885626e-16
10.30345,259.99234,1.780673e-10,38.412989,1.0684038e-15
10.3162,86.133476,5.8992336e-11,26.579608,3.5395402e-16
10.3172,109.41683,7.4938976e-11,28.786308,4.4963386e-16
10.3424,76.133453,5.2143376e-11,25.508393,3.1286026e-16
10.35755,67.275108,4.6076345e-11,24.478007,2.7645807e-16
10.37275,73.275116,5.0185717e-11,25.185085,3.011143e-16
10.39535,116.55853,7.9830282e-11,29.399454,4.7898169e-16
10.4033,276.98392,1.8970474e-10,39.232209,1.1382284e-15
10.4209,32.85006,2.2498822e-11,19.275396,1.3499293e-16
10.43605,73.275116,5.0185717e-11,25.185085,3.011143e-16
10.44065,67.991776,4.6567187e-11,24.56462,2.7940312e-16
10.4475,172.13368,1.178934e-10,33.47957,7.0736038e-16
10.4807,154.98355,1.0614737e-10,32.328567,6.368842e-16
10.49115,167.84193,1.14954e-10,33.19898,6.8972401e-16
10.49875,124.55852,8.5309432e-11,30.057237,5.1185659e-16
10.51785,92.708481,6.349552e-11,27.239413,3.8097312e-16
10.53975,187.12534,1.281611e-10,34.42459,7.6896657e-16
10.57225,115.70855,7.9248138e-11,29.327817,4.7548883e-16
10.5853,76.133438,5.2143366e-11,25.508391,3.128602e-16
10.6027,182.55032,1.250277e-10,34.141724,7.5016617e-16
10.6741,45.850075,3.140246e-11,21.541268,1.8841476e-16
10.68355,55.70842,3.8154385e-11,22.986077,2.2892631e-16
10.6867,211.9838,1.4518652e-10,35.886034,8.7111909e-16
10.70845,43.708408,2.9935644e-11,21.200507,1.7961387e-16
10.73385,206.40866,1.4136814e-10,35.568637,8.4820882e-16
10.74605,61.991764,4.2457812e-11,23.81968,2.5474687e-16
10.77685,90.275139,6.1828938e-11,26.998977,3.7097363e-16
10.7877,68.133446,4.6664216e-11,24.581669,2.799853e-16
10.80425,36.42506,2.494732e-11,19.950694,1.4968392e-16
10.80475,57.708416,3.9524171e-11,23.257925,2.3714503e-16
10.80915,82.558464,5.654383e-11,26.206667,3.3926298e-16
10.81385,75.558456,5.1749564e-11,25.444013,3.1049738e-16
10.8227,97.850159,6.7017026e-11,27.733952,4.0210216e-16
10.8529,96.416809,6.6035333e-11,27.597866,3.96212e-16
10.85755,112.27518,7.6896641e-11,29.034822,4.6137984e-16
10.91015,384.27625,2.6318865e-10,43.756149,1.5791319e-15
10.95235,1536.4454,1.0523029e-09,69.448621,6.3138173e-15
11.05455,103.99184,7.1223432e-11,28.30247,4.2734059e-16
11.1547,164.7003,1.1280232e-10,32.990537,6.7681389e-16
11.1831,87.133469,5.9677225e-11,26.682074,3.5806335e-16
11.21395,65.991768,4.5197393e-11,24.321359,2.7118436e-16
11.2366,102.70016,7.0338763e-11,28.1848,4.2203258e-16
11.24115,43.708405,2.9935642e-11,21.200506,1.7961385e-16
11.28115,67.991783,4.6567192e-11,24.564621,2.7940315e-16
11.36445,65.991776,4.5197398e-11,24.32136,2.7118439e-16
11.41145,105.99184,7.2593221e-11,28.48276,4.3555933e-16
11.41945,43.708405,2.9935642e-11,21.200506,1.7961385e-16
11.43325,238.99228,1.6368448e-10,37.349593,9.8210685e-16
11.46075,65.991768,4.5197393e-11,24.321359,2.7118436e-16
11.49585,168.84192,1.1563889e-10,33.264782,6.9383332e-16
11.498,141.13359,9.6661607e-11,31.335362,5.7996964e-16
11.59045,79.275124,5.4295089e-11,25.854545,3.2577053e-16
11.5946,83.850121,5.7428479e-11,26.342631,3.4457087e-16
11.60945,1081.0455,7.4040204e-10,61.769285,4.4424122e-15
11.6448,81.133453,5.5567848e-11,26.05501,3.3340709e-16
11.6822,200.70035,1.3745855e-10,35.237679,8.2475127e-16
11.79515,61.70842,4.2263752e-11,23.783333,2.5358251e-16
11.81525,196.27538,1.3442791e-10,34.976782,8.0656744e-16
11.8345,99.133476,6.7895963e-11,27.854671,4.0737578e-16
11.8478,161.98361,1.1094167e-10,32.80814,6.6565002e-16
11.8592,134.83357,9.234676e-11,30.86199,5.5408056e-16
11.87405,134.12524,9.1861629e-11,30.807852,5.5116978e-16
11.9067,90.133484,6.1731919e-11,26.984848,3.7039151e-16
11.93265,314.69244,2.1553109e-10,40.937378,1.2931866e-15
11.95695,85.841805,5.8792572e-11,26.549572,3.5275543e-16
11.9644,102.26682,7.0041975e-11,28.145103,4.2025185e-16
11.9887,83.850128,5.7428484e-11,26.342632,3.445709e-16
12.0242,93.133507,6.3786618e-11,27.280976,3.8271971e-16
12.07875,34.425053,2.3577526e-11,19.578652,1.4146516e-16
12.13565,144.12526,9.8710584e-11,31.555225,5.922635e-16
12.1536,80.133461,5.4882959e-11,25.947522,3.2929776e-16
12.1907,107.1335,7.3375134e-11,28.584659,4.4025081e-16
12.25895,518.27692,3.5496496e-10,48.344292,2.1297898e-15
12.2706,702.70337,4.8127761e-10,53.507574,2.8876656e-15
12.2823,178.1337,1.2200277e-10,33.864132,7.3201664e-16
12.35555,65.708427,4.5003334e-11,24.2865,2.7002001e-16
12.43675,236.84209,1.6221182e-10,37.237245,9.7327092e-16
12.4463,135.55023,9.2837596e-11,30.916572,5.5702557e-16
12.4506,89.416809,6.1241072e-11,26.913136,3.6744643e-16
12.4623,240.41722,1.6466041e-10,37.423676,9.8796246e-16
12.4899,108.1335,7.4060029e-11,28.673321,4.4436017e-16
12.52805,54.275093,3.7172708e-11,22.787225,2.2303625e-16
12.59005,117.27518,8.0321118e-11,29.459585,4.8192671e-16
12.59205,135.27525,9.2649264e-11,30.895652,5.5589559e-16
12.60405,39.275078,2.6899281e-11,20.45802,1.6139569e-16
12.6168,117.13353,8.0224099e-11,29.447719,4.813446e-16
12.62795,117.84185,8.0709224e-11,29.506958,4.8425534e-16
12.63465,76.70845,5.2537189e-11,25.572449,3.1522313e-16
12.64475,129.55855,8.8733925e-11,30.454159,5.3240355e-16
12.6554,83.850128,5.7428484e-11,26.342632,3.445709e-16
12.68075,67.275116,4.6076351e-11,24.478008,2.764581e-16
12.7038,70.133446,4.8034005e-11,24.819878,2.8820403e-16
12.71375,185.97533,1.2737346e-10,34.353925,7.6424077e-16
12.72415,123.84185,8.4818591e-11,29.99948,5.0891154e-16
12.7311,92.700142,6.3489809e-11,27.238596,3.8093885e-16
12.74375,174.842,1.197483e-10,33.654244,7.1848983e-16
12.78515,131.27525,8.9909687e-11,30.588079,5.3945812e-16
12.80745,91.841805,6.2901938e-11,27.154265,3.7741163e-16
12.9661,74.133453,5.0773588e-11,25.283042,3.0464153e-16
12.9741,134.13356,9.1867325e-11,30.808489,5.5120395e-16
12.99805,60.991764,4.1772918e-11,23.690905,2.5063751e-16
13.0072,62.850094,4.3045678e-11,23.929111,2.5827407e-16
13.02075,167.27538,1.1456597e-10,33.161583,6.8739581e-16
13.0222,65.850105,4.5100369e-11,24.303943,2.7060221e-16
13.0392,493.70184,3.3813363e-10,47.567774,2.0288018e-15
13.04575,77.991798,5.3416146e-11,25.714272,3.2049688e-16
13.07155,111.70854,7.6508555e-11,28.985895,4.5905133e-16
13.0991,127.55022,8.7358435e-11,30.295979,5.2415061e-16
13.1569,56.983448,3.9027645e-11,23.160121,2.3416587e-16
13.19055,92.275154,6.3198737e-11,27.196907,3.7919242e-16
13.19175,123.99187,8.4921341e-11,30.011589,5.0952805e-16
13.20545,79.275131,5.4295094e-11,25.854545,3.2577056e-16
13.20915,349.55927,2.3941119e-10,42.396648,1.4364671e-15
13.24825,75.991783,5.2046347e-11,25.492561,3.1227808e-16
13.26355,54.991756,3.7663546e-11,22.887083,2.2598128e-16
13.28235,106.12517,7.2684534e-11,28.494697,4.361072e-16
13.29445,69.275116,4.7446139e-11,24.718209,2.8467684e-16
13.31625,132.27519,9.0594539e-11,30.665547,5.4356724e-16
13.3358,106.41684,7.2884298e-11,28.520778,4.3730579e-16
13.3501,68.133438,4.6664211e-11,24.581668,2.7998526e-16
13.3836,91.700142,6.2804914e-11,27.140296,3.7682949e-16
13.3929,74.416786,5.0967641e-11,25.315211,3.0580584e-16
13.41235,99.275169,6.7993008e-11,27.867935,4.0795805e-16
13.4204,104.41683,7.1514504e-11,28.340973,4.2908702e-16
13.43055,99.991829,6.8483844e-11,27.934833,4.1090307e-16
13.57955,615.41058,4.2149127e-10,51.193274,2.5289476e-15
13.58775,169.99197,1.1642655e-10,33.340138,6.9855931e-16
13.6116,328.13437,2.2473739e-10,41.512143,1.3484244e-15
13.6464,229.1339,1.5693252e-10,36.828811,9.4159514e-16
13.6912,62.850101,4.3045683e-11,23.929112,2.582741e-16
13.698,80.133453,5.4882954e-11,25.947521,3.2929772e-16
13.7823,275.41733,1.8863179e-10,39.158105,1.1317907e-15
13.84245,621.8446,4.2589789e-10,51.371061,2.5553873e-15
13.85115,114.99187,7.8757287e-11,29.26714,4.7254372e-16
13.8981,80.133446,5.4882949e-11,25.94752,3.2929769e-16
13.9006,141.70024,9.7049703e-11,31.377243,5.8229822e-16
13.9725,85.133461,5.8307431e-11,26.476344,3.4984459e-16
14.02005,100.84183,6.9066004e-11,28.013765,4.1439602e-16
14.0465,56.85009,3.8936309e-11,23.14204,2.3361785e-16
14.1163,215.70041,1.47732e-10,36.094545,8.8639202e-16
14.1933,161.13364,1.1035953e-10,32.750655,6.6215716e-16
14.21435,77.991791,5.3416141e-11,25.714271,3.2049685e-16
14.2613,134.4169,9.2061383e-11,30.830167,5.523683e-16
14.27955,301.55923,2.0653623e-10,40.35978,1.2392174e-15
14.3028,129.4169,8.8636911e-11,30.443056,5.3182147e-16
14.3421,195.26714,1.3373737e-10,34.916789,8.0242421e-16
14.3536,315.98404,2.164157e-10,40.993308,1.2984942e-15
14.36925,86.991798,5.9580196e-11,26.667605,3.5748118e-16
14.3816,99.133507,6.7895984e-11,27.854673,4.0737591e-16
14.38645,119.27519,8.1690912e-11,29.62611,4.9014547e-16
14.42505,145.99196,9.9989076e-11,31.690875,5.9993446e-16
14.47995,55.991753,3.8348438e-11,23.02498,2.3009063e-16
14.5605,504.4187,3.4547355e-10,47.9095,2.0728413e-15
14.5691,78.133453,5.3513165e-11,25.72983,3.2107899e-16
14.64665,37.425056,2.5632212e-11,20.131621,1.5379327e-16
14.6961,185.55032,1.2708238e-10,34.327735,7.6249427e-16
14.8516,128.70021,8.8146054e-11,30.386756,5.2887633e-16
14.89475,206.9921,1.4176773e-10,35.602118,8.5060637e-16
14.9354,51.133423,3.5020995e-11,22.338784,2.1012597e-16
15.0153,78.850113,5.4004001e-11,25.808258,3.2402401e-16
15.01715,111.27518,7.6211746e-11,28.948363,4.5727048e-16
15.03435,147.84192,1.012561e-10,31.824172,6.0753662e-16
15.05645,51.275097,3.5118027e-11,22.359397,2.1070816e-16
15.1721,194.1337,1.3296108e-10,34.849099,7.977665e-16
15.1778,57.13343,3.9130367e-11,23.180423,2.347822e-16
15.1788,146.41696,1.0028016e-10,31.721597,6.0168095e-16
15.22035,47.991745,3.2869278e-11,21.871577,1.9721567e-16
15.2252,429.41824,2.9410615e-10,45.406505,1.7646369e-15
15.24175,98.841827,6.7696215e-11,27.827328,4.0617729e-16
15.2676,400.5509,2.7433507e-10,44.365341,1.6460104e-15
15.3405,113.98352,7.8066676e-11,29.181343,4.6840005e-16
15.37155,56.991756,3.9033335e-11,23.161247,2.3420001e-16
15.39575,70.70845,4.8427822e-11,24.887524,2.9056693e-16
15.39845,101.84182,6.9750893e-11,28.10606,4.1850536e-16
15.41095,67.991776,4.6567187e-11,24.56462,2.7940312e-16
15.4494,32.566719,2.2304764e-11,19.219817,1.3382858e-16
15.4985,137.13361,9.392204e-11,31.036486,5.6353224e-16
15.53705,48.708412,3.3360119e-11,21.97991,2.0016071e-16
15.54245,50.991749,3.4923964e-11,22.318134,2.0954378e-16
15.5612,287.55057,1.9694178e-10,39.724886,1.1816507e-15
15.59295,25.425041,1.7413469e-11,17.697495,1.0448081e-16
15.68285,501.9761,3.4380063e-10,47.832043,2.0628038e-15
15.79405,143.99197,9.8619297e-11,31.545495,5.9171578e-16
15.8838,111.41685,7.6308781e-11,28.960644,4.5785268e-16
15.91425,44.991749,3.0814597e-11,21.406001,1.8488758e-16
15.91735,77.991783,5.3416136e-11,25.71427,3.2049682e-16
15.9977,148.13362,1.0145589e-10,31.845089,6.0873533e-16
16.03115,102.27518,7.0047697e-11,28.145869,4.2028618e-16
16.0325,100.41682,6.8774921e-11,27.974355,4.1264953e-16
16.03495,116.25853,7.9624817e-11,29.37421,4.777489e-16
16.0474,96.416817,6.6035338e-11,27.597867,3.9621203e-16
16.04995,364.27625,2.4949076e-10,42.983476,1.4969446e-15
16.1499,56.133438,3.8445478e-11,23.044385,2.3067287e-16
16.1617,77.416794,5.3022329e-11,25.650922,3.1813397e-16
16.18025,60.991768,4.1772921e-11,23.690905,2.5063752e-16
16.20475,139.27524,9.5388831e-11,31.197219,5.7233299e-16
16.2203,88.133484,6.036213e-11,26.783761,3.6217278e-16
16.25245,111.55852,7.6405805e-11,28.972913,4.5843483e-16
16.25885,56.708435,3.883929e-11,23.122802,2.3303574e-16
16.287,269.70062,1.8471645e-10,38.88528,1.1082987e-15
16.29305,183.99205,1.2601513e-10,34.231369,7.5609076e-16
16.3371,105.41684,7.2199404e-11,28.43116,4.3319642e-16
16.34035,123.27522,8.4430505e-11,29.953656,5.0658303e-16
16.3588,218.41711,1.4959266e-10,36.245448,8.9755596e-16
16.3703,132.13356,9.0497536e-11,30.654598,5.4298522e-16
16.3914,279.13409,1.9117738e-10,39.333465,1.1470643e-15
16.41655,97.991829,6.7114056e-11,27.74733,4.0268433e-16
16.4609,76.133453,5.2143376e-11,25.508393,3.1286026e-16
16.46965,82.991814,5.6840629e-11,26.25244,3.4104377e-16
16.5183,196.41711,1.3452498e-10,34.9852,8.071499e-16
16.613,75.133446,5.1458477e-11,25.396216,3.0875086e-16
16.6202,149.70027,1.0252888e-10,31.956959,6.1517327e-16
16.6371,61.850098,4.2360786e-11,23.801521,2.5416472e-16
16.6594,102.1335,6.9950662e-11,28.132867,4.1970397e-16
16.68635,155.99199,1.0683804e-10,32.398533,6.4102824e-16
16.7337,53.850086,3.6881623e-11,22.72759,2.2128974e-16
16.7903,99.98349,6.8478133e-11,27.934057,4.108688e-16
16.8008,247.13393,1.6926064e-10,37.76899,1.0155639e-15
16.8296,293.2673,2.0085714e-10,39.986415,1.2051428e-15
16.85485,357.12585,2.445935e-10,42.700374,1.467561e-15
16.8784,162.13364,1.1104442e-10,32.818265,6.6626652e-16
16.89985,47.425072,3.2481166e-11,21.785151,1.94887e-16
16.99705,144.27527,9.8813324e-11,31.566169,5.9287995e-16
17.02595,49.708412,3.4045013e-11,22.12931,2.0427008e-16
17.0927,85.850128,5.8798273e-11,26.55043,3.5278964e-16
17.1227,82.983475,5.6834918e-11,26.25156,3.4100951e-16
17.1315,88.70015,6.0750236e-11,26.841042,3.6450142e-16
17.1578,60.133434,4.1185053e-11,23.579246,2.4711032e-16
17.1651,239.98395,1.6436366e-10,37.401181,9.8618198e-16
17.17675,77.841805,5.3313416e-11,25.697776,3.198805e-16
17.1804,143.7003,9.8419533e-11,31.524181,5.905172e-16
17.18475,84.991798,5.8210407e-11,26.46165,3.4926244e-16
17.2137,150.70029,1.0321378e-10,32.02796,6.192827e-16
17.21955,56.275101,3.8542502e-11,23.063755,2.3125501e-16
17.25795,59.275097,4.0597182e-11,23.466519,2.4358309e-16
17.26715,89.558479,6.1338102e-11,26.927342,3.6802861e-16
17.26955,223.82538,1.5329675e-10,36.542172,9.197805e-16
17.2791,185.1337,1.2679703e-10,34.302024,7.607822e-16
17.29065,234.84209,1.6084203e-10,37.132133,9.6505219e-16
17.32775,84.275131,5.7719566e-11,26.387063,3.463174e-16
17.33185,93.991837,6.4374483e-11,27.364528,3.862469e-16
17.33495,67.991768,4.6567182e-11,24.564619,2.7940309e-16
17.3494,128.4169,8.7952017e-11,30.364442,5.277121e-16
17.3597,64.850098,4.4415469e-11,24.180288,2.6649281e-16
17.3652,52.850082,3.6196726e-11,22.586025,2.1718035e-16
17.3927,91.416824,6.2610872e-11,27.112317,3.7566523e-16
17.42925,65.275108,4.4706557e-11,24.232996,2.6823934e-16
17.4599,82.133461,5.6252748e-11,26.161619,3.3751649e-16
17.5139,108.70018,7.4448145e-11,28.723322,4.4668887e-16
17.5721,133.85023,9.1673277e-11,30.786782,5.5003966e-16
17.591,205.85048,1.4098584e-10,35.536546,8.4591505e-16
17.5974,112.41686,7.699368e-11,29.04703,4.6196208e-16
17.62855,70.708435,4.8427812e-11,24.887522,2.9056687e-16
17.65225,97.841843,6.7011331e-11,27.733166,4.0206798e-16
17.7104,164.41699,1.1260828e-10,32.97161,6.7564967e-16
17.73015,184.9921,1.2670005e-10,34.293276,7.6020031e-16
17.74395,185.12532,1.267913e-10,34.301506,7.6074778e-16
17.74955,188.55873,1.2914282e-10,34.512265,7.7485692e-16
17.78785,123.84187,8.4818601e-11,29.999481,5.0891161e-16
17.8138,31.566719,2.1619869e-11,19.021046,1.2971922e-16
17.82025,79.275124,5.4295089e-11,25.854545,3.2577053e-16
17.8609,133.83356,9.1661855e-11,30.785503,5.4997113e-16
17.87255,82.991814,5.6840629e-11,26.25244,3.4104377e-16
17.89915,79.558464,5.4489147e-11,25.885311,3.2693488e-16
17.92335,232.99229,1.5957512e-10,37.034382,9.5745071e-16
17.9578,58.85009,4.0306097e-11,23.410299,2.4183658e-16
17.9635,79.700134,5.4586176e-11,25.900666,3.2751706e-16
17.9861,54.850086,3.7566517e-11,22.867412,2.253991e-16
17.99785,51.991753,3.5608861e-11,22.463085,2.1365316e-16
18.02145,53.275093,3.6487813e-11,22.646408,2.1892688e-16
18.02825,68.991776,4.7252081e-11,24.684463,2.8351249e-16
18.05245,135.55855,9.2843291e-11,30.917204,5.5705975e-16
18.08635,79.991791,5.478593e-11,25.932221,3.2871558e-16
18.1199,166.11694,1.1377257e-10,33.084854,6.8263539e-16
18.1261,245.13396,1.6789088e-10,37.66683,1.0073453e-15
18.1851,68.133438,4.6664211e-11,24.581668,2.7998526e-16
18.194,119.13354,8.1593893e-11,29.614377,4.8956336e-16
18.22625,96.275154,6.5938315e-11,27.584344,3.9562989e-16
18.2515,191.41702,1.3110045e-10,34.685778,7.8660269e-16
18.2561,115.41685,7.9048353e-11,29.303151,4.7429012e-16
18.27105,57.708424,3.9524177e-11,23.257926,2.3714506e-16
18.407,202.26703,1.3853156e-10,35.32913,8.3118934e-16
18.4086,76.133461,5.2143382e-11,25.508393,3.1286029e-16
18.42405,117.2752,8.0321128e-11,29.459586,4.8192677e-16
18.457,76.133446,5.2143371e-11,25.508392,3.1286023e-16
18.4887,218.41718,1.495927e-10,36.245451,8.9755621e-16
18.5632,69.850121,4.7839957e-11,24.78641,2.8703974e-16
18.6178,67.133438,4.5979316e-11,24.460813,2.758759e-16
18.6493,46.850079,3.2087357e-11,21.69675,1.9252414e-16
18.6707,79.850121,5.4688901e-11,25.916903,3.2813341e-16
18.6847,90.133484,6.1731919e-11,26.984848,3.7039151e-16
18.69215,170.99203,1.1711149e-10,33.40539,7.0266893e-16
18.69575,248.99231,1.7053344e-10,37.863425,1.0232006e-15
18.7185,68.700119,4.7052327e-11,24.64963,2.8231396e-16
18.76155,215.99219,1.4793184e-10,36.110813,8.8759105e-16
18.81035,67.708443,4.6373134e-11,24.53045,2.782388e-16
18.81465,64.991768,4.4512498e-11,24.197883,2.6707499e-16
18.82475,320.84247,2.1974321e-10,41.202338,1.3184593e-15
18.8365,111.13349,7.6114707e-11,28.936071,4.5668824e-16
18.8811,1360.4197,9.3174383e-10,66.688183,5.590463e-15
18.90965,87.275139,5.9774254e-11,26.696527,3.5864553e-16
18.94695,125.99191,8.6291151e-11,30.172095,5.1774691e-16
18.98255,150.12526,1.0281995e-10,31.987172,6.169197e-16
19.03715,174.55867,1.1955426e-10,33.636055,7.1732554e-16
19.049,58.416771,4.000932e-11,23.3527,2.4005592e-16
19.05325,85.708473,5.8701254e-11,26.535819,3.5220752e-16
19.0944,78.416801,5.3707229e-11,25.760896,3.2224337e-16
19.09965,288.99243,1.979293e-10,39.791173,1.1875758e-15
19.1105,69.566765,4.7645888e-11,24.752849,2.8587533e-16
19.12975,87.275146,5.977426e-11,26.696528,3.5864556e-16
19.13205,109.99187,7.5332815e-11,28.836648,4.5199689e-16
19.13355,165.97527,1.1367553e-10,33.075446,6.8205319e-16
19.1775,62.850098,4.304568e-11,23.929111,2.5827408e-16
19.19585,137.55858,9.4213101e-11,31.068514,5.6527861e-16
19.20445,86.991806,5.9580201e-11,26.667606,3.5748121e-16
19.23555,80.558464,5.5174041e-11,25.993313,3.3104425e-16
19.2448,901.83612,6.1766251e-10,58.147867,3.7059751e-15
19.29825,184.40863,1.2630044e-10,34.257184,7.5780264e-16
19.32925,83.841805,5.7422783e-11,26.34176,3.445367e-16
19.3752,49.850075,3.4142037e-11,22.150312,2.0485222e-16
19.40215,183.25864,1.2551282e-10,34.185825,7.5307689e-16
19.4246,40.56673,2.7783927e-11,20.679875,1.6670356e-16
19.46445,98.991821,6.7798945e-11,27.841397,4.0679367e-16
19.4668,139.70024,9.5679914e-11,31.22892,5.7407948e-16
19.47245,116.99187,8.0127081e-11,29.435843,4.8076248e-16
19.4894,73.416779,5.0282741e-11,25.201305,3.0169645e-16
19.5026,74.850121,5.1264429e-11,25.364253,3.0758657e-16
19.511,88.266823,6.0453453e-11,26.797261,3.6272072e-16
19.5633,208.70041,1.4293774e-10,35.699792,8.5762646e-16
19.6024,60.850094,4.1675889e-11,23.672548,2.5005533e-16
19.6373,77.700127,5.3216382e-11,25.682176,3.1929829e-16
19.6405,132.7002,9.0885622e-11,30.698355,5.4531373e-16
