Repository: guad-isa-santos/Release-of-microplastics-and-metals-from-antifouling-paint-

# General Information
This release contains the data used in the publication titled: "Release of microplastics and metals from antifouling paint during weathering in simulated cold climates". The dataset contains raw data files and processed data files for the analysis undertaken in the paper. 
Title of Dataset: Detection of unlabeled nanoplastics using enhanced dark field hyperspectral microscopy

Author Information 

Corresponding author(s): 

A. Contact Information Name: Prof. Kevin Wilkinson 
Institution:  Université de Montréal 
Email: kj.wilkinson@umontreal.ca

B. Contact Information Name: Prof. Nathalie Tufenkji 
Institution: McGill University
Email: nathalie.tufenkji@mcgill.ca

File: Figure 7/Figure 7B/Raw data/4-10_3_results.csv (part 1 of 3)
# SPCal Export 1.2.7
# Date,Mon Jul 15 18:28:01 2024
# File,C:\Users\p1196157\Documents\Guadalupe\SP-ICP-MS\Raw data\2024-05-28_Cu_AF_paint\4-10_3.csv
# Acquisition events,499999
#
# Options and inputs,Cu,
# Density,6,g/cm3
# Dwelltime,0.1,ms
# Efficiency,0.0041521992,
# Mass fraction,0.8881,
# Molar mass,143.09,g/mol
# Response,2.412,counts/(μg/L)
# Time,49.9999,s
# Uptake,0.212,ml/min
#
# Limit method,Poisson (alpha=0.001)
#
# Detection results,Cu,
# Particle number,1651
# Number error,40.632499
# Number concentration,2.2506872e+09,#/L
# Mass concentration,0.23516828,μg/L
#
# Background,8.7797155,counts
#,12.416087,nm
# Background error,4.0933371,counts
# Ionic background,3.6400147,μg/L
#
# Mean,Cu,
#,152.55975,counts
#,1.0448732e-10,μg
#,30.236886,nm
#,6.2692392e-16,m³
# Median,Cu,
#,107.30342,counts
#,7.3491513e-11,μg
#,28.599763,nm
#,4.4094908e-16,m³
# Limits of detection,Cu,
#,19.700362,counts
#,1.3492668e-11,μg
#,16.254838,nm
#,8.0956007e-17,m³
#
# Raw detection data
Time,Cu,,Cu,,Cu,,Cu,
s,counts,μg,nm,m³
0.01825,168.30356,1.1527017e-10,33.229388,6.9162099e-16
0.0247,106.60304,7.3011828e-11,28.537403,4.3807097e-16
0.122,187.00751,1.280804e-10,34.417363,7.6848237e-16
0.1703,109.20238,7.4792103e-11,28.767489,4.4875262e-16
0.25425,294.70471,2.0184161e-10,40.051637,1.2110497e-15
0.2863,130.00381,8.9038886e-11,30.489007,5.3423331e-16
0.30535,61.501904,4.212231e-11,23.756772,2.5273386e-16
0.32985,201.10509,1.3773575e-10,35.26135,8.264145e-16
0.3548,102.60306,7.027226e-11,28.175914,4.2163356e-16
0.40405,126.90275,8.6914982e-11,30.244629,5.2148989e-16
0.4442,60.202263,4.1232193e-11,23.588239,2.4739316e-16
0.4756,75.202286,5.1505625e-11,25.40397,3.0903375e-16
0.5013,103.00379,7.0546721e-11,28.212549,4.2328033e-16
0.52835,114.10487,7.814979e-11,29.191695,4.6889874e-16
0.6148,61.602989,4.2191543e-11,23.769781,2.5314926e-16
0.7112,62.602997,4.2876442e-11,23.89771,2.5725865e-16
0.7813,155.2025,1.0629732e-10,32.343783,6.3778394e-16
0.7983,131.40453,8.9998225e-11,30.598116,5.3998935e-16
0.85385,150.90285,1.0335252e-10,32.042303,6.201151e-16
0.86515,119.30344,8.1710261e-11,29.628448,4.9026157e-16
0.97635,64.902626,4.4451446e-11,24.186814,2.6670867e-16
1.0256,193.40466,1.3246177e-10,34.805421,7.9477063e-16
1.04075,61.501904,4.212231e-11,23.756772,2.5273386e-16
1.0504,84.603012,5.794413e-11,26.42124,3.4766478e-16
1.1929,143.20601,9.8080994e-11,31.487994,5.8848597e-16
1.2345,168.20258,1.15201e-10,33.222741,6.9120602e-16
1.2876,168.60327,1.1547544e-10,33.249102,6.9285263e-16
1.29885,302.90338,2.0745683e-10,40.419657,1.244741e-15
1.3,218.40474,1.4958418e-10,36.244763,8.9750511e-16
1.38175,116.90273,8.0066028e-11,29.428365,4.8039617e-16
1.38675,215.30373,1.4746032e-10,36.072405,8.8476191e-16
1.5778,104.6031,7.1642081e-11,28.357815,4.2985248e-16
1.60615,391.70517,2.6827668e-10,44.03632,1.6096601e-15
1.64975,72.501923,4.9656161e-11,25.096188,2.9793697e-16
1.65805,55.704079,3.8151412e-11,22.98548,2.2890847e-16
1.74345,123.10489,8.431385e-11,29.939854,5.058831e-16
1.7698,128.60309,8.8079536e-11,30.37911,5.2847722e-16
1.85505,58.902622,4.0342076e-11,23.417263,2.4205246e-16
1.881,69.602997,4.7670703e-11,24.757145,2.8602422e-16
1.96875,220.90646,1.512976e-10,36.382627,9.0778561e-16
1.9943,130.40454,8.9313341e-11,30.520302,5.3588004e-16
2.05135,70.902641,4.8560822e-11,24.910286,2.9136493e-16
2.0613,62.202259,4.2601979e-11,23.846609,2.5561188e-16
2.11615,69.902641,4.7875928e-11,24.792621,2.8725557e-16
2.24875,84.704117,5.8013376e-11,26.43176,3.4808025e-16
2.2551,89.202316,6.1094167e-11,26.891599,3.66565e-16
2.2588,84.003738,5.7533691e-11,26.358708,3.4520214e-16
2.26645,67.501915,4.6231684e-11,24.505484,2.773901e-16
2.36245,86.501953,5.9244704e-11,26.617457,3.5546822e-16
2.385,155.00389,1.061613e-10,32.329981,6.3696779e-16
2.4038,117.60309,8.0545697e-11,29.487016,4.8327418e-16
2.45095,181.90292,1.2458429e-10,34.101316,7.4750577e-16
2.48295,88.704117,6.0752953e-11,26.841442,3.6451772e-16
2.5497,384.00494,2.6300284e-10,43.745849,1.578017e-15
2.56155,67.902641,4.6506139e-11,24.553881,2.7903684e-16
2.6264,90.202324,6.1779067e-11,26.991716,3.706744e-16
2.6493,161.00749,1.1027313e-10,32.742106,6.6163878e-16
2.6511,384.40555,2.6327721e-10,43.761056,1.5796633e-15
2.6789,125.20241,8.5750429e-11,30.108941,5.1450257e-16
2.6896,77.202293,5.2875419e-11,25.627209,3.1725251e-16
2.695,71.202286,4.8766047e-11,24.945329,2.9259628e-16
2.7917,236.60692,1.6205075e-10,37.224916,9.7230453e-16
2.8242,124.40452,8.5203959e-11,30.044845,5.1122375e-16
2.843,73.603004,5.0410286e-11,25.222595,3.0246172e-16
2.8481,105.20236,7.2052509e-11,28.411865,4.3231506e-16
2.9428,302.60385,2.0725169e-10,40.406329,1.2435101e-15
3.0021,229.00412,1.5684364e-10,36.821856,9.4106184e-16
3.05485,102.70412,7.034148e-11,28.185163,4.2204888e-16
3.14705,960.31067,6.5771141e-10,59.378401,3.9462684e-15
3.2532,95.603043,6.5477989e-11,27.520004,3.9286793e-16
3.29595,39.501873,2.7054612e-11,20.497323,1.6232767e-16
3.30205,139.90637,9.5821092e-11,31.244272,5.7492655e-16
3.32315,49.501884,3.3903564e-11,22.09862,2.0342138e-16
3.3375,107.00378,7.3286293e-11,28.573118,4.3971776e-16
3.3523,61.602993,4.2191545e-11,23.769781,2.5314927e-16
3.4581,435.00543,2.9793279e-10,45.602586,1.7875967e-15
3.4683,105.60307,7.2326954e-11,28.447893,4.3396172e-16
3.512,67.602997,4.6300914e-11,24.51771,2.7780549e-16
3.5201,94.202347,6.451866e-11,27.384942,3.8711196e-16
3.5535,401.6044,2.7505661e-10,44.404202,1.6503396e-15
3.5808,82.60302,5.6574346e-11,26.21138,3.3944608e-16
3.60695,113.90273,7.8011345e-11,29.174447,4.6806807e-16
3.6177,64.003716,4.3835787e-11,24.074631,2.6301472e-16
3.6215,86.202309,5.9039479e-11,26.586687,3.5423687e-16
3.6248,68.202278,4.6711359e-11,24.589944,2.8026815e-16
3.6858,86.202309,5.9039479e-11,26.586687,3.5423687e-16
3.7331,170.00391,1.1643472e-10,33.340918,6.9860835e-16
3.8351,122.00378,8.3559709e-11,29.850322,5.0135826e-16
3.882,144.80528,9.9176328e-11,31.604776,5.9505797e-16
3.89735,61.501896,4.2122304e-11,23.756771,2.5273383e-16
3.9147,266.20627,1.8232318e-10,38.716612,1.0939391e-15
3.91795,68.902634,4.7191028e-11,24.673827,2.8314617e-16
3.9309,168.60324,1.1547542e-10,33.2491,6.928525e-16
3.93345,65.30336,4.4725906e-11,24.236492,2.6835544e-16
3.9471,128.00381,8.7669097e-11,30.331849,5.2601458e-16
3.9704,62.202274,4.260199e-11,23.846611,2.5561194e-16
4.02275,97.704117,6.6917003e-11,27.720147,4.0150202e-16
4.03515,69.902649,4.7875933e-11,24.792622,2.872556e-16
4.04565,122.70416,8.4039395e-11,29.907333,5.0423637e-16
4.0613,69.202271,4.7396248e-11,24.709542,2.8437749e-16
4.0643,57.202259,3.9177507e-11,23.189727,2.3506504e-16
4.104,111.60308,7.6436326e-11,28.97677,4.5861795e-16
4.12165,257.30377,1.7622591e-10,38.280121,1.0573555e-15
4.12335,92.902687,6.3628531e-11,27.25842,3.8177118e-16
4.12805,118.30345,8.1025372e-11,29.545435,4.8615223e-16
4.13525,170.10495,1.1650393e-10,33.347522,6.9902357e-16
4.1508,205.40468,1.4068052e-10,35.510874,8.4408309e-16
4.20005,76.704109,5.2534215e-11,25.571966,3.1520529e-16
4.23865,119.30347,8.1710277e-11,29.62845,4.9026166e-16
4.24155,80.50193,5.5135322e-11,25.987231,3.3081193e-16
4.25545,573.7063,3.9292824e-10,50.009724,2.3575694e-15
4.2691,56.801533,3.8903052e-11,23.135449,2.3341831e-16
4.2749,98.202332,6.7258228e-11,27.767185,4.0354937e-16
4.29575,1599.7069,1.0956303e-09,70.388988,6.5737819e-15
4.3322,76.603012,5.2464974e-11,25.560727,3.1478985e-16
4.3888,106.80524,7.3150309e-11,28.555434,4.3890186e-16
4.4012,163.60321,1.1205092e-10,32.917122,6.7230554e-16
4.4151,69.202278,4.7396253e-11,24.709543,2.8437752e-16
4.48235,280.30396,1.9197861e-10,39.388338,1.1518717e-15
4.6759,474.00531,3.2464359e-10,46.926589,1.9478615e-15
4.7037,48.202244,3.3013447e-11,21.903508,1.9808068e-16
4.73025,173.90291,1.1910513e-10,33.593882,7.1463078e-16
4.7398,192.80536,1.3205131e-10,34.769434,7.9230787e-16
4.77465,49.501888,3.3903566e-11,22.098621,2.034214e-16
4.7769,127.6031,8.7394647e-11,30.300164,5.2436788e-16
4.78045,580.30902,3.974504e-10,50.200844,2.3847024e-15
4.79995,54.303341,3.7192054e-11,22.791178,2.2315233e-16
4.9004,89.603035,6.1368617e-11,26.931807,3.682117e-16
4.90195,70.902641,4.8560822e-11,24.910286,2.9136493e-16
4.91185,113.70415,7.7875335e-11,29.157482,4.6725201e-16
4.98155,98.104851,6.7191464e-11,27.757994,4.0314878e-16
4.985,44.801506,3.0684301e-11,21.375787,1.8410581e-16
5.1199,91.003754,6.2327962e-11,27.071419,3.7396777e-16
5.1239,107.60308,7.3696748e-11,28.626361,4.4218049e-16
5.1335,68.202286,4.6711364e-11,24.589945,2.8026818e-16
5.13475,183.3036,1.2554361e-10,34.188621,7.5326168e-16
5.1617,175.00397,1.1985924e-10,33.664633,7.1915543e-16
5.1826,370.60413,2.5382469e-10,43.230939,1.5229482e-15
5.23745,395.50638,2.7088011e-10,44.178308,1.6252806e-15
5.32095,88.303391,6.0478498e-11,26.800962,3.6287099e-16
5.3274,107.60305,7.3696727e-11,28.626359,4.4218036e-16
5.3358,77.202293,5.2875419e-11,25.627209,3.1725251e-16
5.3488,90.603043,6.2053517e-11,27.031626,3.723211e-16
5.36935,75.501938,5.1710855e-11,25.437667,3.1026513e-16
5.38895,61.501904,4.212231e-11,23.756772,2.5273386e-16
5.399,50.202251,3.4383241e-11,22.202352,2.0629945e-16
5.40505,153.30351,1.0499672e-10,32.211327,6.2998031e-16
5.433,73.602997,5.0410281e-11,25.222594,3.0246168e-16
5.4374,264.40494,1.8108946e-10,38.629086,1.0865368e-15
5.4949,141.00388,9.6572766e-11,31.325759,5.7943659e-16
5.49695,2224.709,1.5236907e-09,78.568595,9.1421444e-15
5.59615,97.501968,6.6778553e-11,27.701017,4.0067132e-16
5.64815,89.902695,6.1573853e-11,26.961796,3.6944312e-16
5.67155,126.30349,8.6504554e-11,30.196947,5.1902732e-16
5.6755,71.602997,4.9040492e-11,24.992037,2.9424295e-16
5.70985,102.70413,7.0341486e-11,28.185163,4.2204891e-16
5.7292,143.60672,9.8355439e-11,31.517336,5.9013264e-16
5.7342,88.003746,6.0273273e-11,26.770612,3.6163964e-16
5.74785,925.31085,6.3374023e-10,58.64808,3.8024414e-15
5.77985,279.50604,1.9143213e-10,39.350928,1.1485928e-15
5.7869,289.00436,1.9793747e-10,39.79172,1.1876248e-15
5.82835,294.70477,2.0184165e-10,40.05164,1.2110499e-15
5.8758,102.00376,6.9861806e-11,28.120949,4.1917083e-16
5.8802,161.2025,1.1040669e-10,32.755319,6.6244014e-16
5.9081,67.202271,4.6026459e-11,24.46917,2.7615876e-16
5.9166,503.00851,3.4450772e-10,47.864812,2.0670463e-15
5.9279,97.202324,6.6573328e-11,27.672611,3.9943997e-16
5.9299,94.40448,6.46571e-11,27.404515,3.879426e-16
5.9694,204.60683,1.4013407e-10,35.464836,8.4080443e-16
6.00575,111.70415,7.6505546e-11,28.985515,4.5903327e-16
6.0266,184.60327,1.2643375e-10,34.269233,7.5860249e-16
6.0282,132.00383,9.0408685e-11,30.644563,5.4245211e-16
6.1377,76.603027,5.2464985e-11,25.560728,3.1478991e-16
6.17475,59.303349,4.0616532e-11,23.470247,2.4369919e-16
6.1855,86.202301,5.9039474e-11,26.586686,3.5423684e-16
6.2296,187.00397,1.2807797e-10,34.417146,7.6846783e-16
6.2862,267.80554,1.8341852e-10,38.793989,1.1005111e-15
6.29495,140.30351,9.6093091e-11,31.273808,5.7655855e-16
6.3039,59.602985,4.0821751e-11,23.509709,2.4493051e-16
6.3186,134.60313,9.2188934e-11,30.844399,5.531336e-16
6.34635,271.10532,1.8567851e-10,38.952673,1.1140711e-15
6.3584,73.603004,5.0410286e-11,25.222595,3.0246172e-16
6.49835,146.90279,1.006129e-10,31.756643,6.0367738e-16
6.52155,244.1053,1.6718636e-10,37.614069,1.0031181e-15
6.53625,168.3036,1.152702e-10,33.229391,6.9162118e-16
6.54975,58.5019,4.0067624e-11,23.364038,2.4040574e-16
6.56835,115.70416,7.9245134e-11,29.327446,4.754708e-16
6.58285,92.704117,6.3492531e-11,27.238985,3.8095519e-16
6.6082,63.202267,4.3286879e-11,23.973722,2.5972127e-16
6.6753,220.4048,1.5095401e-10,36.355066,9.0572409e-16
6.67885,78.303368,5.3629538e-11,25.748468,3.2177723e-16
6.70045,79.303375,5.4314438e-11,25.857615,3.2588663e-16
6.71805,238.50945,1.6335378e-10,37.324424,9.8012271e-16
6.7397,74.603012,5.1095186e-11,25.33631,3.0657111e-16
6.8032,61.202263,4.1917088e-11,23.718128,2.5150253e-16
6.8194,358.4054,2.4546985e-10,42.75131,1.4728191e-15
6.86075,61.704082,4.2260781e-11,23.782776,2.5356469e-16
6.86505,99.303406,6.8012347e-11,27.870577,4.0807408e-16
6.86635,108.30342,7.4176407e-11,28.688333,4.4505844e-16
6.8711,227.40475,1.5574824e-10,36.735935,9.3448947e-16
6.87225,87.303383,5.9793599e-11,26.699406,3.5876159e-16
6.9083,91.202316,6.2463956e-11,27.091094,3.7478374e-16
6.96055,102.90271,7.047749e-11,28.203317,4.2286494e-16
6.9912,313.40509,2.1464939e-10,40.881479,1.2878964e-15
7.00455,57.501892,3.9382724e-11,23.230147,2.3629635e-16
7.0128,97.603043,6.6847778e-11,27.710585,4.0108667e-16
7.0149,82.603012,5.6574341e-11,26.211379,3.3944605e-16
7.0201,221.80548,1.5191333e-10,36.431916,9.1148e-16
7.04835,88.303383,6.0478493e-11,26.800961,3.6287096e-16
7.05625,86.104843,5.8972725e-11,26.576663,3.5383635e-16
7.1065,118.6031,8.1230597e-11,29.570359,4.8738358e-16
7.13825,204.5058,1.4006488e-10,35.458998,8.4038926e-16
7.14125,80.303375,5.4999333e-11,25.965848,3.29996e-16
7.1641,166.60323,1.1410562e-10,33.117106,6.846337e-16
7.17275,84.902664,5.814936e-11,26.452396,3.4889616e-16
7.17775,114.70415,7.8560229e-11,29.24271,4.7136137e-16
7.19535,92.704117,6.3492531e-11,27.238985,3.8095519e-16
7.22215,84.501938,5.7874905e-11,26.410714,3.4724943e-16
7.22695,182.10498,1.2472268e-10,34.113938,7.483361e-16
7.27265,145.50566,9.9656013e-11,31.655648,5.9793608e-16
7.29435,125.50206,8.5955659e-11,30.132942,5.1573395e-16
7.3547,43.801506,2.9999406e-11,21.215548,1.7999644e-16
7.358,51.801517,3.547857e-11,22.435654,2.1287142e-16
7.36025,177.90645,1.2184713e-10,33.849725,7.3108279e-16
7.38485,117.30345,8.0340478e-11,29.461952,4.8204287e-16
7.4234,146.80527,1.0054611e-10,31.749615,6.0327664e-16
7.42585,120.90276,8.2805626e-11,29.760256,4.9683376e-16
7.46715,462.3049,3.1663004e-10,46.537253,1.8997802e-15
7.48705,49.101158,3.3629109e-11,22.038828,2.0177465e-16
7.50945,140.70422,9.6367536e-11,31.303553,5.7820521e-16
7.51745,108.70414,7.4450857e-11,28.723671,4.4670514e-16
7.537,469.60477,3.2162968e-10,46.780919,1.9297781e-15
7.5501,162.20605,1.1109402e-10,32.823151,6.6656412e-16
7.56465,191.90295,1.3143326e-10,34.715104,7.8859956e-16
7.60675,90.704124,6.2122747e-11,27.041675,3.7273648e-16
7.69465,133.50562,9.1437249e-11,30.760337,5.4862349e-16
7.724,632.80676,4.3340581e-10,51.671169,2.6004349e-15
7.73715,61.902622,4.239676e-11,23.808257,2.5438056e-16
7.77485,57.501896,3.9382727e-11,23.230148,2.3629636e-16
7.78445,165.30354,1.1321547e-10,33.030765,6.7929283e-16
7.8126,181.40465,1.2424303e-10,34.070151,7.4545817e-16
7.8232,94.404465,6.465709e-11,27.404513,3.8794254e-16
7.8291,99.003769,6.7807128e-11,27.842517,4.0684277e-16
7.88175,90.303391,6.1848287e-11,27.001793,3.7108972e-16
7.89595,90.303391,6.1848287e-11,27.001793,3.7108972e-16
7.90445,59.902626,4.1026974e-11,23.54904,2.4616184e-16
7.9251,176.40462,1.2081854e-10,33.754206,7.2491121e-16
7.9875,527.00885,3.6094541e-10,48.614283,2.1656725e-15
8.0174,105.00378,7.1916504e-11,28.393977,4.3149903e-16
8.05505,83.501945,5.7190015e-11,26.306119,3.4314009e-16
8.15695,114.30343,7.8285779e-11,29.208617,4.6971467e-16
8.158,114.6031,7.8491025e-11,29.234121,4.7094615e-16
8.23835,172.50569,1.1814818e-10,33.503671,7.088891e-16
8.2644,120.40452,8.2464381e-11,29.719318,4.9478629e-16
8.29765,61.902622,4.239676e-11,23.808257,2.5438056e-16
8.3412,62.602993,4.287644e-11,23.89771,2.5725864e-16
8.38325,118.90272,8.1435806e-11,29.595238,4.8861484e-16
8.4005,74.603004,5.109518e-11,25.336309,3.0657108e-16
8.4182,73.404449,5.0274297e-11,25.199894,3.0164578e-16
8.42415,74.902634,5.1300395e-11,25.370184,3.0780237e-16
8.5575,188.20261,1.2889891e-10,34.490524,7.7339347e-16
8.6162,361.80591,2.4779884e-10,42.886091,1.4867931e-15
8.62995,293.90677,2.012951e-10,40.015457,1.2077706e-15
8.6516,65.202263,4.4656665e-11,24.223978,2.6793999e-16
8.677,92.003761,6.3012861e-11,27.170217,3.7807717e-16
8.68575,83.902664,5.7464465e-11,26.348132,3.4478679e-16
8.7441,220.60342,1.5109005e-10,36.365983,9.0654031e-16
8.77945,79.902649,5.4724877e-11,25.922585,3.2834926e-16
8.83365,339.50629,2.3252596e-10,41.98626,1.3951557e-15
8.858,55.202259,3.7807718e-11,22.916249,2.2684631e-16
8.9455,77.603004,5.3149864e-11,25.671471,3.1889918e-16
8.9596,156.40456,1.0712061e-10,32.42707,6.4272363e-16
8.9722,723.40826,4.9545827e-10,54.028022,2.9727496e-15
9.0005,151.60315,1.0383215e-10,32.091794,6.2299289e-16
9.07985,217.70444,1.4910455e-10,36.205983,8.9462731e-16
9.10885,181.50572,1.2431225e-10,34.076477,7.4587352e-16
9.1307,119.80527,8.2053957e-11,29.669932,4.9232374e-16
9.1693,63.602993,4.3561334e-11,24.024283,2.61368e-16
9.22305,118.90271,8.1435801e-11,29.595238,4.8861481e-16
9.2425,144.60313,9.9037878e-11,31.590062,5.9422727e-16
9.29555,80.902649,5.5409772e-11,26.030279,3.3245863e-16
9.3101,128.60312,8.8079557e-11,30.379113,5.2847734e-16
9.3858,54.202248,3.7122816e-11,22.777026,2.227369e-16
9.3874,103.20233,7.06827e-11,28.230663,4.240962e-16
9.4396,158.00395,1.0821602e-10,32.537229,6.4929614e-16
9.44575,84.902672,5.8149365e-11,26.452397,3.4889619e-16
9.4742,180.60329,1.2369418e-10,34.019908,7.4216509e-16
9.49435,166.70425,1.1417481e-10,33.123799,6.8504887e-16
9.51485,136.50563,9.3491943e-11,30.989039,5.6095166e-16
9.5242,200.80542,1.3753051e-10,35.243827,8.2518305e-16
9.5278,132.60313,9.0819145e-11,30.690869,5.4491487e-16
9.5368,80.603027,5.5204563e-11,25.998105,3.3122738e-16
9.5872,66.003723,4.5205581e-11,24.322828,2.7123348e-16
9.5996,98.603035,6.7532667e-11,27.8049,4.05196e-16
9.61765,264.70459,1.8129469e-10,38.643674,1.0877682e-15
9.63865,197.90294,1.3554262e-10,35.073195,8.132557e-16
9.70235,59.902626,4.1026974e-11,23.54904,2.4616184e-16
9.76505,75.303375,5.157486e-11,25.415348,3.0944916e-16
9.7682,283.00427,1.9382804e-10,39.514417,1.1629683e-15
9.83045,94.501968,6.472387e-11,27.413945,3.8834322e-16
9.90085,557.50714,3.8183352e-10,49.534532,2.2910011e-15
9.91715,169.30353,1.1595504e-10,33.295069,6.9573024e-16
9.9395,115.0038,7.8765459e-11,29.268153,4.7259275e-16
9.97105,56.501892,3.869783e-11,23.094696,2.3218698e-16
10.0022,107.80523,7.3835198e-11,28.644277,4.4301119e-16
10.06125,98.902695,6.7737902e-11,27.833039,4.0642741e-16
10.0667,49.202248,3.3698344e-11,22.053942,2.0219007e-16
10.13895,83.303383,5.7054021e-11,26.285251,3.4232413e-16
10.15155,71.30336,4.8835272e-11,24.957127,2.9301163e-16
10.1585,207.20268,1.4191196e-10,35.614187,8.5147175e-16
10.17395,119.90274,8.2120716e-11,29.677976,4.927243e-16
10.1889,105.60305,7.2326938e-11,28.447891,4.3396163e-16
10.2024,151.4046,1.0369617e-10,32.077778,6.2217699e-16
10.26115,168.30354,1.1527016e-10,33.229387,6.9162093e-16
10.2822,72.60302,4.9725402e-11,25.107847,2.9835241e-16
10.3044,83.003746,5.6848801e-11,26.253698,3.4109281e-16
10.32495,227.90666,1.56092e-10,36.762942,9.3655199e-16
10.375,176.60324,1.2095457e-10,33.76687,7.2572743e-16
10.47525,367.30441,2.5156474e-10,43.102252,1.5093884e-15
10.49835,274.10873,1.8773554e-10,39.095989,1.1264132e-15
10.5609,126.6031,8.6709758e-11,30.220805,5.2025855e-16
10.6283,373.80612,2.5601772e-10,43.355086,1.5361063e-15
10.6494,172.60329,1.1821503e-10,33.509988,7.0929015e-16
10.6773,199.00754,1.3629915e-10,35.138328,8.177949e-16
10.6908,85.202309,5.8354585e-11,26.483479,3.5012751e-16
10.6922,60.202274,4.1232201e-11,23.588241,2.4739321e-16
10.70535,137.90279,9.4448847e-11,31.094406,5.6669308e-16
10.7195,112.4045,7.6985215e-11,29.045966,4.6191129e-16
10.73665,204.10503,1.3979039e-10,35.43582,8.3874234e-16
10.7397,116.00379,7.9450348e-11,29.35274,4.7670209e-16
10.741,58.202251,3.9862396e-11,23.324079,2.3917438e-16
10.756,98.603043,6.7532672e-11,27.804901,4.0519603e-16
10.78465,94.704132,6.486233e-11,27.433479,3.8917398e-16
10.79685,107.30342,7.3491513e-11,28.599763,4.4094908e-16
10.8086,66.602989,4.5616015e-11,24.396217,2.7369609e-16
10.839,41.801517,2.8629626e-11,20.887603,1.7177775e-16
10.85315,95.303398,6.5272764e-11,27.491222,3.9163659e-16
10.87535,85.303383,5.842381e-11,26.493947,3.5054286e-16
10.9302,207.40828,1.4205277e-10,35.625963,8.5231662e-16
10.94105,108.70416,7.4450873e-11,28.723673,4.4670524e-16
10.95375,426.90707,2.9238627e-10,45.317822,1.7543176e-15
11.0111,92.603043,6.3423306e-11,27.229082,3.8053984e-16
11.03105,474.10608,3.247126e-10,46.929914,1.9482756e-15
11.0499,73.603004,5.0410286e-11,25.222595,3.0246172e-16
11.0566,775.80914,5.3134734e-10,55.30226,3.1880841e-15
11.13755,91.902679,6.2943631e-11,27.160263,3.7766179e-16
11.15405,56.501904,3.8697838e-11,23.094697,2.3218703e-16
11.30975,88.501938,6.0614482e-11,26.821034,3.6368689e-16
11.3127,219.40472,1.5026907e-10,36.299996,9.0161441e-16
11.34815,91.902657,6.2943615e-11,27.160261,3.7766169e-16
11.35185,112.70415,7.719044e-11,29.071753,4.6314264e-16
11.38165,158.30354,1.0842121e-10,32.557781,6.5052727e-16
11.3828,77.202286,5.2875414e-11,25.627208,3.1725248e-16
11.4973,153.60316,1.0520195e-10,32.232301,6.3121169e-16
11.50595,174.30357,1.1937954e-10,33.619662,7.1627726e-16
11.5729,186.60326,1.2780353e-10,34.392546,7.6682116e-16
11.60775,53.303341,3.650716e-11,22.65041,2.1904296e-16
11.63075,145.70419,9.9791987e-11,31.670039,5.9875192e-16
11.68495,462.30502,3.1663012e-10,46.537258,1.8997807e-15
11.71315,76.902649,5.2670194e-11,25.594011,3.1602116e-16
11.7915,30.400768,2.0821316e-11,18.783914,1.249279e-16
11.82135,93.902679,6.431342e-11,27.355873,3.8588052e-16
11.89085,83.704094,5.7328466e-11,26.32733,3.4397079e-16
11.9134,77.003731,5.2739424e-11,25.60522,3.1643655e-16
12.0003,120.20242,8.2325967e-11,29.702681,4.939558e-16
12.01085,174.3036,1.1937956e-10,33.619664,7.1627738e-16
12.1267,51.801521,3.5478572e-11,22.435655,2.1287143e-16
12.14515,29.501858,2.0205657e-11,18.596921,1.2123394e-16
12.1523,87.003746,5.9588379e-11,26.668826,3.5753027e-16
12.1687,78.801582,5.3970763e-11,25.802962,3.2382458e-16
12.32075,106.90272,7.3217073e-11,28.564119,4.3930244e-16
12.32515,126.50205,8.6640548e-11,30.212763,5.1984329e-16
12.4352,76.801575,5.2600969e-11,25.582793,3.1560581e-16
12.4637,103.20236,7.0682721e-11,28.230666,4.2409632e-16
12.4739,304.00455,2.0821101e-10,40.468578,1.2492661e-15
12.50425,62.5019,4.2807202e-11,23.884839,2.5684321e-16
12.51575,96.902679,6.6368103e-11,27.644146,3.9820862e-16
12.58765,351.50626,2.4074467e-10,42.475217,1.444468e-15
12.60565,471.51025,3.2293474e-10,46.844107,1.9376084e-15
12.6322,61.202259,4.1917085e-11,23.718128,2.5150251e-16
12.6372,234.60344,1.6067858e-10,37.11955,9.640715e-16
12.6409,50.801529,3.4793683e-11,22.290348,2.087621e-16
12.644,75.603012,5.178008e-11,25.449013,3.1068048e-16
12.6449,191.6033,1.3122803e-10,34.697026,7.8736818e-16
12.6638,72.603004,4.9725392e-11,25.107845,2.9835235e-16
12.7247,115.80523,7.9314354e-11,29.335983,4.7588612e-16
12.7416,58.202251,3.9862396e-11,23.324079,2.3917438e-16
12.79635,82.501945,5.6505121e-11,26.200685,3.3903073e-16
12.83285,75.501938,5.1710855e-11,25.437667,3.1026513e-16
12.91995,95.303398,6.5272764e-11,27.491222,3.9163659e-16
12.9509,118.20596,8.0958603e-11,29.537317,4.8575162e-16
12.97065,113.30344,7.760089e-11,29.12319,4.6560534e-16
12.97275,403.10571,2.7608485e-10,44.459465,1.6565091e-15
12.9882,76.202293,5.2190525e-11,25.516079,3.1314315e-16
12.99075,64.501907,4.4176996e-11,24.136934,2.6506197e-16
12.99385,356.70831,2.4430753e-10,42.683726,1.4658452e-15
13.0313,256.00772,1.7533826e-10,38.21574,1.0520295e-15
13.05245,64.902634,4.4451451e-11,24.186815,2.667087e-16
13.09785,131.90636,9.0341926e-11,30.637018,5.4205156e-16
13.1233,88.202309,6.0409268e-11,26.790731,3.6245561e-16
13.12805,79.704102,5.4588893e-11,25.901096,3.2753336e-16
13.16345,215.50578,1.4759871e-10,36.083686,8.8559223e-16
13.2182,77.202293,5.2875419e-11,25.627209,3.1725251e-16
13.23765,82.501945,5.6505121e-11,26.200685,3.3903073e-16
13.2492,83.202293,5.6984785e-11,26.274614,3.4190871e-16
13.29175,79.303375,5.4314438e-11,25.857615,3.2588663e-16
13.30045,82.902679,5.6779581e-11,26.243038,3.4067749e-16
13.31765,185.10504,1.2677741e-10,34.300254,7.6066445e-16
13.3198,73.003738,4.9999852e-11,25.153955,2.9999911e-16
13.33505,207.5058,1.4211956e-10,35.631546,8.5271736e-16
13.3636,123.0038,8.4244614e-11,29.931657,5.0546769e-16
13.3848,370.60403,2.5382463e-10,43.230935,1.5229478e-15
13.4246,126.80524,8.6848203e-11,30.236881,5.2108922e-16
13.4605,275.40494,1.886233e-10,39.157518,1.1317398e-15
13.46535,56.303341,3.8561843e-11,23.067612,2.3137106e-16
13.48415,81.902664,5.6094677e-11,26.137092,3.3656806e-16
13.49995,35.101147,2.4040579e-11,19.705994,1.4424347e-16
13.5273,129.00381,8.8353991e-11,30.410631,5.3012395e-16
13.5394,122.80526,8.4108635e-11,29.915544,5.0465181e-16
13.55105,88.501953,6.0614493e-11,26.821035,3.6368696e-16
13.67995,85.303391,5.8423815e-11,26.493948,3.5054289e-16
13.7254,134.60315,9.2188944e-11,30.8444,5.5313366e-16
13.74785,343.50638,2.352656e-10,42.150512,1.4115936e-15
13.79235,86.501953,5.9244704e-11,26.617457,3.5546822e-16
13.8347,170.00395,1.1643476e-10,33.340921,6.9860853e-16
13.8379,52.202251,3.575303e-11,22.49336,2.1451818e-16
13.84025,107.90273,7.3901978e-11,28.65291,4.4341187e-16
13.85295,132.70418,9.0888349e-11,30.698662,5.4533009e-16
13.9284,78.603012,5.3834763e-11,25.78127,3.2300858e-16
13.93985,136.90279,9.3763953e-11,31.019063,5.6258372e-16
13.9441,47.202244,3.2328553e-11,21.750978,1.9397132e-16
13.9666,73.003723,4.9999842e-11,25.153953,2.9999905e-16
13.9841,219.40468,1.5026904e-10,36.299993,9.0161422e-16
13.986,668.2088,4.5765247e-10,52.617311,2.7459148e-15
14.05395,269.30396,1.8444477e-10,38.866207,1.1066686e-15
14.13635,72.501915,4.9656156e-11,25.096187,2.9793694e-16
14.13755,352.90695,2.41704e-10,42.531561,1.450224e-15
14.14715,80.303375,5.4999333e-11,25.965848,3.29996e-16
14.15175,230.70442,1.5800817e-10,36.912763,9.4804901e-16
14.18695,95.902679,6.5683209e-11,27.548725,3.9409925e-16
14.26955,104.90269,7.1847269e-11,28.384863,4.3108361e-16
14.2718,44.20224,3.0273867e-11,21.280052,1.816432e-16
14.27395,57.501892,3.9382724e-11,23.230147,2.3629635e-16
14.2878,153.00389,1.0479151e-10,32.190328,6.2874905e-16
14.2894,226.20615,1.5492732e-10,36.671278,9.2956395e-16
14.32865,48.902615,3.3493127e-11,22.009083,2.0095876e-16
14.3708,149.20599,1.0219035e-10,31.921749,6.131421e-16
14.39645,127.90277,8.7599892e-11,30.323866,5.2559935e-16
14.41405,80.902664,5.5409782e-11,26.030281,3.3245869e-16
14.4157,50.801521,3.4793678e-11,22.290347,2.0876207e-16
14.43675,106.70417,7.3081089e-11,28.546424,4.3848654e-16
14.4444,83.404457,5.7123246e-11,26.295878,3.4273948e-16
14.52545,172.10498,1.1787374e-10,33.477709,7.0724243e-16
14.5521,178.40463,1.2218833e-10,33.881292,7.3313001e-16
14.589,38.400784,2.6300482e-11,20.305076,1.5780289e-16
14.6073,74.603012,5.1095186e-11,25.33631,3.0657111e-16
14.6616,168.20604,1.1520338e-10,33.222969,6.9122025e-16
14.721,101.60305,6.9587361e-11,28.084078,4.1752416e-16
14.7277,90.202316,6.1779062e-11,26.991715,3.7067437e-16
14.7295,76.603004,5.2464969e-11,25.560726,3.1478982e-16
14.7848,337.60394,2.3122305e-10,41.907693,1.3873383e-15
14.81165,144.30348,9.8832648e-11,31.568227,5.9299589e-16
14.81445,312.90356,2.143059e-10,40.85966,1.2858354e-15
14.83905,60.902618,4.1711863e-11,23.679357,2.5027118e-16
14.86115,110.10487,7.5410207e-11,28.846519,4.5246124e-16
14.89505,69.902634,4.7875923e-11,24.79262,2.8725554e-16
14.92715,204.90303,1.4033694e-10,35.481942,8.4202164e-16
14.97565,121.90634,8.3492971e-11,29.842373,5.0095783e-16
15.159,123.00381,8.4244625e-11,29.931658,5.0546775e-16
15.1916,75.602997,5.178007e-11,25.449012,3.1068042e-16
15.20555,1136.9117,7.7866449e-10,62.815502,4.671987e-15
15.2304,133.60312,9.1504029e-11,30.767824,5.4902417e-16
15.2887,76.003731,5.205453e-11,25.493897,3.1232718e-16
15.3333,119.40453,8.1779492e-11,29.636814,4.9067695e-16
15.34405,43.501873,2.9794189e-11,21.167061,1.7876514e-16
15.37125,137.50565,9.4176848e-11,31.064528,5.6506109e-16
15.4235,370.60422,2.5382476e-10,43.230942,1.5229485e-15
15.44065,61.501904,4.212231e-11,23.756772,2.5273386e-16
15.54975,190.1086,1.3020431e-10,34.606566,7.8122589e-16
15.56615,99.104836,6.7876347e-11,27.851988,4.0725808e-16
15.5818,615.6059,4.2162503e-10,51.198689,2.5297502e-15
15.6226,57.801537,3.9587949e-11,23.270428,2.3752769e-16
15.70565,75.902657,5.1985305e-11,25.48259,3.1191183e-16
15.77805,97.303436,6.6642579e-11,27.682203,3.9985548e-16
15.80705,114.50562,7.8424255e-11,29.225829,4.7054553e-16
15.81275,66.902634,4.582124e-11,24.432748,2.7492744e-16
15.8242,89.603035,6.1368617e-11,26.931807,3.682117e-16
15.86825,136.70419,9.3627937e-11,31.004057,5.6176762e-16
15.8794,83.202301,5.6984791e-11,26.274615,3.4190874e-16
15.88565,90.704124,6.2122747e-11,27.041675,3.7273648e-16
15.89715,116.70416,7.9930028e-11,29.411693,4.7958017e-16
15.90955,86.303398,5.9108715e-11,26.597075,3.5465229e-16
15.9148,61.602997,4.2191548e-11,23.769782,2.5314929e-16
15.96275,117.90273,8.0750917e-11,29.512038,4.845055e-16
16.03685,61.902637,4.239677e-11,23.808259,2.5438062e-16
16.0569,106.60306,7.3011838e-11,28.537404,4.3807103e-16
16.0623,183.00395,1.2533838e-10,34.169981,7.520303e-16
16.0688,80.801575,5.5340547e-11,26.019435,3.3204328e-16
16.15835,96.704124,6.6232114e-11,27.625252,3.9739268e-16
16.1873,198.60327,1.3602227e-10,35.114518,8.1613362e-16
16.22765,58.303341,3.9931632e-11,23.337575,2.3958979e-16
16.2487,104.60306,7.1642049e-11,28.357811,4.298523e-16
16.2735,104.4045,7.150606e-11,28.339857,4.2903636e-16
16.27935,134.10489,9.1847688e-11,30.806294,5.5108613e-16
16.30205,243.1088,1.6650385e-10,37.562816,9.9902312e-16
16.30465,118.90276,8.1435832e-11,29.595242,4.8861499e-16
16.34585,72.704086,4.9794622e-11,25.119492,2.9876773e-16
16.35245,72.303375,4.9520177e-11,25.073258,2.9712106e-16
16.3659,125.00382,8.5614419e-11,30.093013,5.1368651e-16
16.3676,80.202301,5.4930107e-11,25.95495,3.2958064e-16
16.39635,222.70442,1.5252901e-10,36.481067,9.1517408e-16
16.4037,2499.2766,1.7117406e-09,81.676294,1.0270443e-14
16.41555,102.30341,7.006703e-11,28.148458,4.2040218e-16
16.42525,98.902687,6.7737897e-11,27.833038,4.0642738e-16
16.44795,550.70624,3.7717562e-10,49.332287,2.2630537e-15
16.4725,159.60318,1.0931133e-10,32.646635,6.5586795e-16
16.4941,340.00464,2.3286728e-10,42.006793,1.3972037e-15
16.51215,69.704094,4.7739944e-11,24.769126,2.8643966e-16
16.52285,123.90273,8.4860289e-11,30.004395,5.0916173e-16
16.524,116.60309,7.9860803e-11,29.4032,4.7916482e-16
16.5596,52.202255,3.5753033e-11,22.49336,2.145182e-16
16.5745,90.603027,6.2053507e-11,27.031625,3.7232104e-16
16.6437,56.602978,3.8767063e-11,23.10846,2.3260238e-16
16.65385,126.70418,8.6778983e-11,30.228845,5.206739e-16
16.6641,78.202286,5.3560308e-11,25.737384,3.2136185e-16
16.67915,118.90274,8.1435822e-11,29.59524,4.8861493e-16
16.72695,90.303398,6.1848292e-11,27.001794,3.7108975e-16
16.77835,95.501976,6.5408769e-11,27.510303,3.9245262e-16
16.78495,105.30343,7.2121729e-11,28.420961,4.3273038e-16
16.786,115.0038,7.8765459e-11,29.268153,4.7259275e-16
16.84215,126.30344,8.6504522e-11,30.196943,5.1902713e-16
16.872,280.6037,1.921839e-10,39.402373,1.1531034e-15
16.92025,120.90277,8.2805632e-11,29.760256,4.9683379e-16
16.97155,69.30336,4.7465484e-11,24.721568,2.847929e-16
16.97635,527.30817,3.6115041e-10,48.623485,2.1669025e-15
17.01255,108.30345,7.4176428e-11,28.688335,4.4505857e-16
17.0707,70.202271,4.8081142e-11,24.827994,2.8848685e-16
17.08585,86.902664,5.9519149e-11,26.658494,3.5711489e-16
17.12705,42.501881,2.91093e-11,21.003611,1.746558e-16
17.17975,48.501881,3.3218667e-11,21.9488,1.99312e-16
17.2099,79.003738,5.4109219e-11,25.825008,3.2465531e-16
17.2157,82.202293,5.6299891e-11,26.168926,3.3779935e-16
17.217,121.6031,8.3285285e-11,29.817608,4.9971171e-16
17.28095,92.303383,6.3218071e-11,27.19968,3.7930842e-16
17.30115,841.6391,5.7643391e-10,56.824185,3.4586035e-15
17.3146,254.20625,1.7410444e-10,38.12589,1.0446266e-15
17.34435,70.501915,4.8286367e-11,24.863269,2.897182e-16
17.3483,172.40463,1.1807897e-10,33.497127,7.0847381e-16
17.35095,124.30345,8.5134739e-11,30.036707,5.1080843e-16
17.38665,180.70432,1.2376337e-10,34.02625,7.4258025e-16
17.3991,274.0043,1.8766401e-10,39.091024,1.1259841e-15
17.4133,92.404472,6.3287306e-11,27.209606,3.7972384e-16
17.43475,316.90366,2.1704554e-10,41.033037,1.3022732e-15
17.573,81.40448,5.5753473e-11,26.08399,3.3452084e-16
17.5874,54.602978,3.7397274e-11,22.83302,2.2438364e-16
17.61495,879.50916,6.023709e-10,57.663992,3.6142254e-15
17.631,74.60302,5.1095191e-11,25.336311,3.0657115e-16
17.66825,80.303375,5.4999333e-11,25.965848,3.29996e-16
17.6991,86.202309,5.9039479e-11,26.586687,3.5423687e-16
17.75355,175.90286,1.2047489e-10,33.722173,7.2284932e-16
17.78255,122.30346,8.3764955e-11,29.874742,5.0258973e-16
17.78645,115.90274,7.9381139e-11,29.344214,4.7628683e-16
17.8125,68.602989,4.6985804e-11,24.638008,2.8191482e-16
17.8729,414.40881,2.8382628e-10,44.871189,1.7029577e-15
17.9701,116.00378,7.9450343e-11,29.352739,4.7670206e-16
17.9832,68.602997,4.6985809e-11,24.638009,2.8191485e-16
17.9879,85.60302,5.8629029e-11,26.524932,3.5177418e-16
17.99935,102.30341,7.0067036e-11,28.148459,4.2040221e-16
18.00145,81.902664,5.6094677e-11,26.137092,3.3656806e-16
18.0208,151.00386,1.034217e-10,32.049451,6.205302e-16
18.07745,97.303421,6.6642569e-11,27.682201,3.9985541e-16
18.09345,94.501976,6.4723875e-11,27.413946,3.8834325e-16
18.18565,357.90378,2.451263e-10,42.731356,1.4707578e-15
18.2421,54.202251,3.7122819e-11,22.777026,2.2273691e-16
18.2455,342.60406,2.3464761e-10,42.113573,1.4078856e-15
18.3068,229.60336,1.5725406e-10,36.853946,9.4352435e-16
18.33205,133.70419,9.1573254e-11,30.775581,5.4943952e-16
18.4812,73.202278,5.0135831e-11,25.176737,3.0081499e-16
18.5355,87.003746,5.9588379e-11,26.668826,3.5753027e-16
18.56865,155.70425,1.0664097e-10,32.378601,6.3984584e-16
18.62885,84.104836,5.7602931e-11,26.369278,3.4561759e-16
18.66505,75.303368,5.1574855e-11,25.415347,3.0944913e-16
18.6883,64.801544,4.4382215e-11,24.174251,2.6629329e-16
18.723,78.603012,5.3834763e-11,25.78127,3.2300858e-16
18.82005,74.902649,5.1300405e-11,25.370185,3.0780243e-16
18.89115,87.902664,6.0204043e-11,26.760359,3.6122426e-16
18.9408,49.20224,3.3698339e-11,22.053941,2.0219003e-16
18.97575,127.10493,8.7053454e-11,30.260682,5.2232072e-16
18.9791,318.60379,2.1820995e-10,41.106285,1.3092597e-15
18.9861,59.602985,4.0821751e-11,23.509709,2.4493051e-16
19.02745,75.303368,5.1574855e-11,25.415347,3.0944913e-16
19.1177,105.20596,7.205497e-11,28.412189,4.3232982e-16
19.13735,60.902626,4.1711868e-11,23.679358,2.5027121e-16
19.1681,84.60302,5.7944135e-11,26.42124,3.4766481e-16
19.20895,71.501923,4.8971267e-11,24.980272,2.938276e-16
19.23345,60.90263,4.1711871e-11,23.679358,2.5027122e-16
19.24755,183.30717,1.2554606e-10,34.188843,7.5327635e-16
19.26345,67.902634,4.6506134e-11,24.55388,2.790368e-16
19.2948,52.801525,3.6163469e-11,22.579106,2.1698082e-16
19.37995,415.30777,2.8444197e-10,44.903611,1.7066518e-15
19.4454,135.00386,9.2463389e-11,30.874977,5.5478033e-16
19.4936,59.80154,4.0957741e-11,23.535786,2.4574644e-16
19.50015,27.101131,1.8561413e-11,18.078139,1.1136848e-16
19.5441,63.202271,4.3286882e-11,23.973723,2.5972129e-16
19.56375,193.90642,1.3280542e-10,34.835494,7.9683253e-16
19.6018,87.202309,5.9724373e-11,26.689099,3.5834624e-16
19.63075,67.902626,4.6506129e-11,24.553879,2.7903677e-16
19.6416,110.80527,7.5889908e-11,28.907557,4.5533945e-16
19.6545,114.0038,7.8080565e-11,29.183073,4.6848339e-16
19.71695,95.501968,6.5408764e-11,27.510302,3.9245258e-16
19.7197,130.40454,8.9313341e-11,30.520302,5.3588004e-16
19.75395,48.501881,3.3218667e-11,21.9488,1.99312e-16
19.77925,138.90636,9.5136187e-11,31.169652,5.7081712e-16
19.80375,144.70421,9.9107103e-11,31.597421,5.9464262e-16
19.81705,151.90637,1.0403982e-10,32.113175,6.2423895e-16
19.83785,94.303391,6.4587865e-11,27.39473,3.8752719e-16
19.88805,567.3089,3.8854669e-10,49.823142,2.3312801e-15
19.89425,70.501923,4.8286372e-11,24.863269,2.8971823e-16
19.9159,114.60308,7.8491009e-11,29.234119,4.7094605e-16
19.9427,48.20224,3.3013445e-11,21.903507,1.9808067e-16
19.94645,74.303375,5.0889966e-11,25.302344,3.053398e-16
19.97405,164.90642,1.1294348e-10,33.004293,6.776609e-16
20.06195,164.30356,1.1253059e-10,32.964025,6.7518353e-16
20.06535,93.704124,6.4177431e-11,27.336578,3.8506458e-16
20.1731,84.003738,5.7533691e-11,26.358708,3.4520214e-16
20.21475,127.1049,8.7053438e-11,30.26068,5.2232063e-16
20.217,120.20238,8.2325936e-11,29.702678,4.9395562e-16
20.27475,126.30349,8.6504554e-11,30.196947,5.1902732e-16
20.35465,46.303333,3.1712894e-11,21.612019,1.9027736e-16
20.41415,110.10488,7.5410217e-11,28.846521,4.524613e-16
20.4323,122.00382,8.3559735e-11,29.850325,5.0135841e-16
20.4353,74.603004,5.109518e-11,25.336309,3.0657108e-16
20.4445,64.202255,4.3971766e-11,24.099499,2.6383059e-16
20.4574,59.202259,4.0547296e-11,23.456903,2.4328378e-16
20.45945,72.303375,4.9520177e-11,25.073258,2.9712106e-16
20.46275,58.902618,4.0342074e-11,23.417262,2.4205244e-16
20.49565,163.90286,1.1225615e-10,32.937206,6.7353692e-16
20.515,117.60669,8.0548164e-11,29.487317,4.8328898e-16
20.57195,214.50578,1.4691381e-10,36.027787,8.8148287e-16
20.59805,134.50208,9.2119719e-11,30.836677,5.5271831e-16
20.60995,67.501907,4.6231679e-11,24.505483,2.7739007e-16
20.61405,136.70421,9.3627948e-11,31.004058,5.6176769e-16
20.6262,72.202278,4.9450936e-11,25.061567,2.9670562e-16
20.6348,78.202293,5.3560313e-11,25.737385,3.2136188e-16
20.67635,200.70432,1.3746126e-10,35.237911,8.2476758e-16
20.72685,303.5061,2.0786963e-10,40.446448,1.2472178e-15
20.7336,66.202263,4.534156e-11,24.347191,2.7204936e-16
20.76515,198.903,1.3622755e-10,35.132174,8.1736531e-16
20.77505,115.70414,7.9245118e-11,29.327444,4.7547071e-16
20.7937,227.60344,1.5588432e-10,36.74663,9.3530593e-16
20.8255,109.40451,7.4930537e-11,28.785227,4.4958322e-16
20.9155,259.40491,1.7766497e-10,38.384037,1.0659898e-15
20.93445,178.90289,1.2252959e-10,33.912804,7.3517754e-16
20.94205,124.70419,8.5409199e-11,30.06895,5.1245519e-16
20.97815,78.303375,5.3629544e-11,25.748469,3.2177726e-16
20.98015,113.30344,7.760089e-11,29.12319,4.6560534e-16
20.99095,123.50203,8.4585849e-11,29.972015,5.0751509e-16
20.9996,113.00381,7.7395675e-11,29.097495,4.6437405e-16
21.0215,529.00598,3.6231324e-10,48.675615,2.1738794e-15
21.0857,96.603043,6.6162884e-11,27.615623,3.969773e-16
21.12755,87.902672,6.0204048e-11,26.760359,3.6122429e-16
21.13015,82.902664,5.6779571e-11,26.243036,3.4067743e-16
21.1609,63.202267,4.3286879e-11,23.973722,2.5972127e-16
21.18195,91.704117,6.2807637e-11,27.140688,3.7684582e-16
21.23185,67.501907,4.6231679e-11,24.505483,2.7739007e-16
21.24805,54.501896,3.7328044e-11,22.818922,2.2396826e-16
21.3284,99.603058,6.8217577e-11,27.898583,4.0930546e-16
21.42135,73.902634,5.06155e-11,25.256775,3.03693e-16
21.4342,191.2061,1.3095599e-10,34.673033,7.8573593e-16
21.45575,198.90643,1.362299e-10,35.132376,8.1737942e-16
21.47405,141.70419,9.7052409e-11,31.377535,5.8231446e-16
21.4869,46.602974,3.1918116e-11,21.658537,1.915087e-16
21.5384,63.602997,4.3561337e-11,24.024283,2.6136802e-16
21.56245,173.10497,1.1855862e-10,33.542422,7.1135173e-16
21.59275,111.30344,7.6231106e-11,28.950814,4.5738664e-16
21.59705,94.902718,6.499834e-11,27.452641,3.8999004e-16
21.64695,254.70457,1.7444574e-10,38.150787,1.0466744e-15
21.69335,97.104843,6.6506564e-11,27.663357,3.9903938e-16
21.7296,188.20262,1.2889892e-10,34.490525,7.7339354e-16
21.73345,42.902603,2.9383753e-11,21.069414,1.7630252e-16
21.7365,20.400757,1.3972364e-11,16.445232,8.3834185e-17
21.7824,662.41034,4.5368114e-10,52.464671,2.7220868e-15
21.8082,106.20237,7.2737409e-11,28.501605,4.3642445e-16
21.8149,67.202271,4.6026459e-11,24.46917,2.7615876e-16
21.8234,115.20235,7.8901448e-11,29.284987,4.7340869e-16
21.8271,153.20248,1.0492752e-10,32.20425,6.2956515e-16
21.87105,77.902657,5.3355094e-11,25.704471,3.2013056e-16
21.97765,138.30348,9.4723281e-11,31.124493,5.6833969e-16
22.00365,76.501938,5.2395749e-11,25.54948,3.143745e-16
22.0045,52.202248,3.5753027e-11,22.493359,2.1451816e-16
22.03835,93.902695,6.431343e-11,27.355874,3.8588058e-16
22.1073,430.20679,2.9464622e-10,45.434282,1.7678773e-15
22.1646,389.00491,2.6642729e-10,43.934897,1.5985637e-15
22.1672,164.20251,1.1246138e-10,32.957266,6.747683e-16
22.1888,64.202271,4.3971776e-11,24.099501,2.6383066e-16
22.2026,118.20597,8.0958608e-11,29.537318,4.8575165e-16
22.2531,102.60307,7.0272266e-11,28.175915,4.2163359e-16
22.30085,130.70418,8.951856e-11,30.54366,5.3711136e-16
22.30195,111.30343,7.6231096e-11,28.950813,4.5738657e-16
22.30965,170.50569,1.1677839e-10,33.373689,7.0067037e-16
