Repository: guad-isa-santos/Release-of-microplastics-and-metals-from-antifouling-paint-

# General Information
This release contains the data used in the publication titled: "Release of microplastics and metals from antifouling paint during weathering in simulated cold climates". The dataset contains raw data files and processed data files for the analysis undertaken in the paper. 
Title of Dataset: Detection of unlabeled nanoplastics using enhanced dark field hyperspectral microscopy

Author Information 

Corresponding author(s): 

A. Contact Information Name: Prof. Kevin Wilkinson 
Institution:  Université de Montréal 
Email: kj.wilkinson@umontreal.ca

B. Contact Information Name: Prof. Nathalie Tufenkji 
Institution: McGill University
Email: nathalie.tufenkji@mcgill.ca

File: Figure 7/Figure 7B/Raw data/4-11_results.csv
# SPCal Export 1.2.7
# Date,Mon Jul 15 18:28:01 2024
# File,C:\Users\p1196157\Documents\Guadalupe\SP-ICP-MS\Raw data\2024-05-28_Cu_AF_paint\4-11.csv
# Acquisition events,499999
#
# Options and inputs,Cu,
# Density,6,g/cm3
# Dwelltime,0.1,ms
# Efficiency,0.0041521992,
# Mass fraction,0.8881,
# Molar mass,143.09,g/mol
# Response,2.412,counts/(μg/L)
# Time,49.9999,s
# Uptake,0.212,ml/min
#
# Limit method,Poisson (alpha=0.001)
#
# Detection results,Cu,
# Particle number,499
# Number error,22.338308
# Number concentration,6.802501e+08,#/L
# Mass concentration,0.059455045,μg/L
#
# Background,7.2336903,counts
#,11.639774,nm
# Background error,3.2060316,counts
# Ionic background,2.9990424,μg/L
#
# Mean,Cu,
#,127.61346,counts
#,8.7401743e-11,μg
#,29.049558,nm
#,5.2441046e-16,m³
# Median,Cu,
#,99.376915,counts
#,6.8062693e-11,μg
#,27.877453,nm
#,4.0837616e-16,m³
# Limits of detection,Cu,
#,17.637679,counts
#,1.2079947e-11,μg
#,15.666491,nm
#,7.2479685e-17,m³
#
# Raw detection data
Time,Cu,,Cu,,Cu,,Cu,
s,counts,μg,nm,m³
0.0375,103.10155,7.0613673e-11,28.221471,4.2368204e-16
0.1064,82.376877,5.6419462e-11,26.187439,3.3851677e-16
0.1495,94.3769,6.4638211e-11,27.401846,3.8782926e-16
0.1518,121.10161,8.2941814e-11,29.776562,4.9765088e-16
0.16105,91.289925,6.2523959e-11,27.099765,3.7514375e-16
0.20285,48.46381,3.3192592e-11,21.943055,1.9915555e-16
0.322,181.65244,1.2441274e-10,34.085656,7.4647642e-16
0.3264,70.826157,4.8508438e-11,24.901326,2.9105063e-16
0.33315,111.84067,7.6599048e-11,28.997318,4.5959429e-16
0.39985,17.637701,1.2079963e-11,15.666497,7.2479777e-17
0.41775,74.739197,5.1188458e-11,25.351718,3.0713075e-16
0.4188,116.37694,7.9705914e-11,29.384179,4.7823548e-16
0.44245,65.188469,4.4647218e-11,24.22227,2.6788331e-16
0.4525,81.101524,5.554598e-11,26.051591,3.3327588e-16
0.54195,85.014557,5.8225994e-11,26.464012,3.4935597e-16
0.71285,134.56534,9.2163047e-11,30.841511,5.5297828e-16
0.77995,227.29016,1.5566976e-10,36.729763,9.3401856e-16
1.04315,102.46389,7.0176945e-11,28.163169,4.2106167e-16
1.19585,65.739182,4.5024398e-11,24.290289,2.7014639e-16
1.30745,97.014572,6.6444738e-11,27.654782,3.9866843e-16
1.32425,138.01465,9.4525461e-11,31.102811,5.6715276e-16
1.4312,155.65237,1.0660544e-10,32.375004,6.3963264e-16
1.4478,85.652245,5.8662743e-11,26.530015,3.5197646e-16
1.5435,114.92763,7.8713289e-11,29.261689,4.7227974e-16
1.57685,120.28996,8.2385923e-11,29.70989,4.9431554e-16
1.69525,155.56537,1.0654585e-10,32.368971,6.392751e-16
1.7178,89.202957,6.1094606e-11,26.891663,3.6656764e-16
1.83115,77.463844,5.3054554e-11,25.656117,3.1832732e-16
1.8975,84.376892,5.7789261e-11,26.39768,3.4673557e-16
1.9326,73.376877,5.0255413e-11,25.196738,3.0153248e-16
2.0804,89.10154,6.1025146e-11,26.881468,3.6615088e-16
2.2166,57.101498,3.9108496e-11,23.176103,2.3465098e-16
2.2871,106.92761,7.3234124e-11,28.566336,4.3940474e-16
2.31105,131.73929,9.0227502e-11,30.624078,5.4136501e-16
2.3373,72.202942,4.9451391e-11,25.061643,2.9670835e-16
2.3655,52.826134,3.6180324e-11,22.582613,2.1708194e-16
2.40025,91.014572,6.2335371e-11,27.072492,3.7401223e-16
2.45155,77.739197,5.3243141e-11,25.68648,3.1945885e-16
2.75105,96.014572,6.5759843e-11,27.559434,3.9455906e-16
2.7624,59.101505,4.047829e-11,23.443589,2.4286974e-16
2.80065,171.46407,1.1743478e-10,33.4361,7.0460868e-16
2.9411,139.65231,9.5647088e-11,31.225348,5.7388253e-16
2.97215,86.73922,5.9407206e-11,26.641771,3.5644324e-16
3.04835,157.39143,1.0779651e-10,32.49513,6.4677908e-16
3.08035,61.463821,4.2096227e-11,23.751868,2.5257736e-16
3.1676,127.37697,8.7239773e-11,30.282255,5.2343864e-16
3.17815,106.46388,7.2916518e-11,28.52498,4.3749911e-16
3.26985,87.739204,6.009209e-11,26.743761,3.6055254e-16
3.34745,78.289909,5.3620321e-11,25.746993,3.2172193e-16
3.4079,139.65231,9.5647088e-11,31.225348,5.7388253e-16
3.41555,269.73975,1.8474324e-10,38.88716,1.1084595e-15
3.4308,113.65228,7.7839813e-11,29.153048,4.6703888e-16
3.4784,151.82632,1.03985e-10,32.107533,6.2391e-16
3.57825,174.84077,1.1974747e-10,33.654165,7.1848481e-16
3.671,110.92762,7.5973706e-11,28.918193,4.5584224e-16
3.69245,102.11601,6.9938686e-11,28.131261,4.1963211e-16
3.7552,65.826157,4.5083966e-11,24.300996,2.705038e-16
3.7568,55.10149,3.7738702e-11,22.902296,2.2643221e-16
3.83945,180.39145,1.2354909e-10,34.006601,7.4129457e-16
3.8759,131.20302,8.9860213e-11,30.582468,5.3916128e-16
4.05285,165.73941,1.13514e-10,33.059771,6.8108397e-16
4.24885,85.014557,5.8225994e-11,26.464012,3.4935597e-16
4.2817,301.37762,2.0641185e-10,40.351677,1.2384711e-15
4.36035,160.73936,1.1008949e-10,32.723921,6.6053695e-16
4.4138,64.550789,4.4210474e-11,24.14303,2.6526285e-16
4.4597,70.652229,4.8389317e-11,24.880926,2.903359e-16
4.47085,222.46423,1.5236451e-10,36.467947,9.1418705e-16
4.4805,225.65259,1.545482e-10,36.641341,9.2728917e-16
4.49615,95.289917,6.5263531e-11,27.489926,3.9158119e-16
4.54835,164.46404,1.126405e-10,32.974754,6.7584299e-16
4.5849,157.37704,1.0778666e-10,32.49414,6.4671995e-16
4.59285,123.73927,8.4748331e-11,29.991194,5.0848998e-16
4.6283,57.826138,3.9604798e-11,23.273729,2.3762879e-16
4.76305,83.739204,5.7352513e-11,26.33101,3.4411508e-16
4.84895,177.94215,1.2187159e-10,33.851989,7.3122952e-16
4.8607,151.10165,1.0348868e-10,32.056368,6.2093207e-16
4.9251,66.101501,4.5272549e-11,24.334832,2.7163529e-16
4.9467,181.65242,1.2441273e-10,34.085655,7.4647636e-16
4.9548,93.3769,6.3953316e-11,27.30472,3.837199e-16
4.97295,419.84137,2.8754701e-10,45.066413,1.725282e-15
4.9937,125.92768,8.6247164e-11,30.166967,5.1748299e-16
5.0056,305.65289,2.0933996e-10,40.541588,1.2560397e-15
5.1141,187.20306,1.2821433e-10,34.429356,7.6928599e-16
5.1898,56.376854,3.8612192e-11,23.077647,2.3167315e-16
5.2341,68.652222,4.7019523e-11,24.643901,2.8211714e-16
5.30315,245.56557,1.6818648e-10,37.688924,1.0091189e-15
5.4288,120.37694,8.2445491e-11,29.717049,4.9467295e-16
5.4349,57.826145,3.9604803e-11,23.27373,2.3762882e-16
5.4445,63.652222,4.3595051e-11,24.03048,2.615703e-16
5.7996,54.826138,3.7550115e-11,22.864084,2.2530069e-16
5.8639,56.826138,3.8919904e-11,23.138789,2.3351942e-16
5.9294,103.65227,7.0990858e-11,28.27163,4.2594515e-16
6.1207,640.37952,4.3859235e-10,51.876467,2.6315541e-15
6.1916,125.65229,8.6058551e-11,30.14496,5.163513e-16
6.20115,86.463867,5.9218619e-11,26.613549,3.5531171e-16
6.24875,445.9429,3.054238e-10,45.981627,1.8325428e-15
6.257,280.65283,1.9221755e-10,39.404673,1.1533053e-15
6.31475,124.56534,8.5314103e-11,30.057786,5.1188462e-16
6.3383,159.75378,1.0941447e-10,32.656901,6.5648684e-16
6.39875,376.29108,2.5771965e-10,43.450945,1.5463179e-15
6.5552,107.10158,7.3353272e-11,28.581819,4.4011963e-16
6.5825,106.47836,7.292643e-11,28.526273,4.3755858e-16
6.6036,178.92769,1.2254657e-10,33.914371,7.3527944e-16
6.74045,84.014572,5.7541111e-11,26.359841,3.4524666e-16
6.86805,113.56532,7.7780254e-11,29.145611,4.6668153e-16
6.9295,114.10159,7.8147538e-11,29.191415,4.6888523e-16
6.9405,59.376858,4.0666878e-11,23.47994,2.4400127e-16
6.99555,130.84068,8.9612052e-11,30.554289,5.3767231e-16
6.99695,66.739182,4.5709292e-11,24.412835,2.7425575e-16
7.04785,266.4931,1.8251964e-10,38.730512,1.0951178e-15
7.1132,65.101501,4.4587654e-11,24.211494,2.6752593e-16
7.2089,91.376892,6.2583522e-11,27.108368,3.7550113e-16
7.21345,70.739197,4.844888e-11,24.891131,2.9069328e-16
7.2562,87.376884,5.9843939e-11,26.706897,3.5906364e-16
7.2572,46.826126,3.2070952e-11,21.693052,1.9242571e-16
7.271,37.550758,2.5718304e-11,20.154135,1.5430983e-16
7.2907,75.101524,5.1436614e-11,25.392619,3.0861968e-16
7.32765,47.463806,3.2507695e-11,21.791081,1.9504617e-16
7.46875,90.739227,6.2146789e-11,27.045163,3.7288074e-16
7.49415,131.84068,9.0296946e-11,30.631933,5.4178168e-16
7.51975,86.463852,5.9218609e-11,26.613548,3.5531165e-16
7.62195,117.28997,8.0331245e-11,29.460823,4.8198747e-16
7.65515,56.739185,3.8860351e-11,23.126981,2.331621e-16
7.7028,79.101517,5.4176186e-11,25.835658,3.2505712e-16
7.7856,67.376869,4.6146041e-11,24.490342,2.7687625e-16
7.89975,172.46408,1.1811968e-10,33.500977,7.0871811e-16
8.0458,142.20302,9.7394052e-11,31.41431,5.8436431e-16
8.05285,389.01572,2.6643469e-10,43.935304,1.5986081e-15
8.1119,39.101479,2.6780384e-11,20.427833,1.606823e-16
8.17175,76.463837,5.2369654e-11,25.545237,3.1421792e-16
8.3184,140.20302,9.6024263e-11,31.266339,5.7614558e-16
8.3404,99.376915,6.8062693e-11,27.877453,4.0837616e-16
8.398,67.202942,4.6026919e-11,24.469251,2.7616151e-16
8.60215,381.29083,2.6114396e-10,43.642542,1.5668638e-15
8.7374,87.101547,5.9655363e-11,26.678815,3.5793218e-16
8.75905,78.463837,5.3739443e-11,25.766045,3.2243666e-16
8.79855,102.0146,6.9869226e-11,28.121945,4.1921535e-16
8.8086,51.82613,3.5495426e-11,22.439207,2.1297256e-16
8.9855,209.47855,1.4347068e-10,35.744105,8.6082411e-16
9.0526,225.37726,1.5435962e-10,36.626432,9.2615774e-16
9.0691,85.101524,5.8285558e-11,26.473033,3.4971335e-16
9.09385,321.73996,2.203579e-10,41.240721,1.3221474e-15
9.13,116.92764,8.0083083e-11,29.430455,4.804985e-16
9.1519,86.652252,5.9347643e-11,26.632864,3.5608586e-16
9.1727,68.826157,4.713865e-11,24.664695,2.828319e-16
9.3325,161.57983,1.1066512e-10,32.780857,6.6399075e-16
9.3391,145.85518,9.9895396e-11,31.680975,5.9937238e-16
9.4743,127.65232,8.7428361e-11,30.30406,5.2457016e-16
9.484,122.37695,8.3815291e-11,29.880725,5.0289174e-16
9.5687,220.37723,1.5093513e-10,36.353549,9.0561078e-16
9.5791,156.0291,1.0686346e-10,32.401102,6.4118074e-16
9.6407,106.10156,7.2668367e-11,28.492584,4.360102e-16
9.6466,42.550762,2.9142779e-11,21.01166,1.7485667e-16
9.65345,107.28996,7.348229e-11,28.598567,4.4089374e-16
9.6579,113.37691,7.7651215e-11,29.129484,4.6590729e-16
9.8269,64.101501,4.390276e-11,24.086886,2.6341656e-16
9.8439,96.826202,6.6315724e-11,27.636872,3.9789435e-16
9.8538,42.550762,2.9142779e-11,21.01166,1.7485667e-16
10.0907,97.376923,6.669291e-11,27.68917,4.0015746e-16
10.11555,120.73927,8.2693648e-11,29.746835,4.9616189e-16
10.18925,71.739189,4.9133769e-11,25.007872,2.9480262e-16
10.35645,176.29013,1.2074012e-10,33.746902,7.2444075e-16
10.38385,145.01462,9.9319701e-11,31.619998,5.959182e-16
10.4627,70.376884,4.8200735e-11,24.848562,2.8920441e-16
10.577,67.376862,4.6146036e-11,24.490342,2.7687621e-16
10.74825,185.01482,1.2671561e-10,34.29468,7.6029368e-16
10.8115,123.37696,8.450019e-11,29.961895,5.0700114e-16
10.91805,99.840652,6.8380304e-11,27.920748,4.1028183e-16
10.96095,93.73922,6.4201467e-11,27.339991,3.852088e-16
10.97205,138.7393,9.5021773e-11,31.157152,5.7013064e-16
11.1678,53.826134,3.6865218e-11,22.72422,2.2119131e-16
11.242,587.65509,4.0248168e-10,50.411786,2.4148901e-15
11.2991,81.927597,5.6111753e-11,26.139743,3.3667052e-16
11.382,73.101517,5.006682e-11,25.16518,3.0040092e-16
11.4066,99.927605,6.8439857e-11,27.928851,4.1063914e-16
11.44625,181.73946,1.2447234e-10,34.091098,7.4683402e-16
11.6234,83.10154,5.691578e-11,26.264004,3.4149468e-16
11.77035,77.739197,5.3243141e-11,25.68648,3.1945885e-16
11.79315,146.29001,1.0019321e-10,31.712426,6.0115925e-16
11.8019,135.37701,9.271896e-11,30.903397,5.5631376e-16
12.0273,97.3769,6.6692894e-11,27.689167,4.0015736e-16
12.1923,97.101547,6.6504307e-11,27.663044,3.9902584e-16
12.4019,98.101547,6.7189201e-11,27.757682,4.0313521e-16
12.49825,86.014565,5.8910894e-11,26.567371,3.5346536e-16
12.61745,118.73928,8.1323869e-11,29.581672,4.8794322e-16
12.6714,113.65228,7.7839807e-11,29.153047,4.6703884e-16
12.8082,359.65302,2.4632434e-10,42.800859,1.477946e-15
12.8242,118.37695,8.1075708e-11,29.551552,4.8645425e-16
12.8945,152.37701,1.0436216e-10,32.146306,6.2617299e-16
12.9089,53.10149,3.6368913e-11,22.621782,2.1821348e-16
12.9784,108.37693,7.4226753e-11,28.694822,4.4536052e-16
13.06545,75.463829,5.1684754e-11,25.433387,3.1010853e-16
13.14375,132.01465,9.0416094e-11,30.6454,5.4249657e-16
13.26045,111.28996,7.6221873e-11,28.949645,4.5733124e-16
13.3521,75.652229,5.1813789e-11,25.454534,3.1088273e-16
13.3599,61.826149,4.2344384e-11,23.798449,2.540663e-16
13.41055,139.11604,9.52798e-11,31.185328,5.716788e-16
13.49345,126.84071,8.6872495e-11,30.2397,5.2123497e-16
13.50025,98.463913,6.7437383e-11,27.791817,4.046243e-16
13.5083,93.652245,6.4141898e-11,27.331532,3.8485139e-16
13.673,69.101509,4.7327237e-11,24.697544,2.8396342e-16
13.81095,28.463787,1.9494689e-11,18.37619,1.1696813e-16
13.8506,158.20305,1.0835238e-10,32.55089,6.501143e-16
13.88235,81.014557,5.5486417e-11,26.042276,3.329185e-16
13.9317,50.82613,3.4810532e-11,22.293945,2.0886319e-16
14.21035,82.463852,5.6479031e-11,26.196652,3.3887419e-16
14.23765,86.014565,5.8910894e-11,26.567371,3.5346536e-16
14.33595,119.46394,8.1820181e-11,29.641728,4.9092109e-16
14.3714,126.65229,8.6743445e-11,30.224719,5.2046067e-16
14.5009,107.37691,7.3541843e-11,28.606291,4.4125106e-16
14.5249,71.376862,4.8885613e-11,24.965699,2.9331368e-16
14.5484,215.92787,1.4788779e-10,36.107228,8.8732675e-16
14.56515,40.463799,2.7713429e-11,20.66237,1.6628058e-16
14.58215,48.188446,3.3003997e-11,21.901417,1.9802398e-16
14.67035,46.188442,3.1634206e-11,21.594129,1.8980523e-16
14.6834,86.101524,5.8970452e-11,26.576321,3.5382271e-16
14.79745,98.289955,6.731824e-11,27.775441,4.0390944e-16
15.0941,128.5798,8.8063588e-11,30.377277,5.2838153e-16
15.1784,88.3769,6.0528844e-11,26.808396,3.6317307e-16
15.3217,121.37693,8.3130381e-11,29.79911,4.9878228e-16
15.3958,81.826187,5.6042298e-11,26.128954,3.3625379e-16
15.41085,139.28999,9.5398937e-11,31.198321,5.7239362e-16
15.43785,65.463829,4.483581e-11,24.256328,2.6901486e-16
15.9027,123.47835,8.456963e-11,29.9701,5.0741778e-16
15.9635,299.37744,2.0504194e-10,40.26221,1.2302516e-15
15.97385,153.29004,1.0498749e-10,32.210383,6.2992494e-16
16.01355,87.289917,5.9784376e-11,26.698034,3.5870626e-16
16.1537,150.92769,1.0336953e-10,32.044061,6.2021718e-16
16.2389,133.92766,9.1726304e-11,30.792717,5.5035782e-16
16.4394,128.92763,8.8301811e-11,30.404643,5.2981087e-16
16.6049,39.550758,2.7088093e-11,20.505775,1.6252856e-16
16.68795,84.46386,5.7848825e-11,26.406746,3.4709295e-16
16.6907,34.550755,2.3663619e-11,19.602453,1.4198171e-16
16.7026,164.82637,1.1288866e-10,32.998952,6.7733195e-16
16.72785,76.739197,5.2558247e-11,25.575865,3.1534948e-16
16.8044,74.826157,5.1248016e-11,25.361546,3.074881e-16
16.80605,73.014542,5.0007251e-11,25.155196,3.0004351e-16
16.99645,75.739197,5.1873352e-11,25.464285,3.1124011e-16
17.05525,104.28994,7.1427596e-11,28.329488,4.2856558e-16
17.0615,44.550766,3.051257e-11,21.335835,1.8307542e-16
17.1497,78.376877,5.3679885e-11,25.756523,3.2207931e-16
17.25925,120.11604,8.2266806e-11,29.695565,4.9360084e-16
17.3193,134.10161,9.1845441e-11,30.806043,5.5107265e-16
17.3307,289.65277,1.9838156e-10,39.821457,1.1902894e-15
17.35125,138.73932,9.5021783e-11,31.157153,5.701307e-16
17.4326,135.37695,9.2718918e-11,30.903393,5.5631351e-16
17.4696,163.20305,1.1177686e-10,32.890262,6.7066113e-16
17.51815,164.29008,1.1252136e-10,32.963124,6.7512816e-16
17.5314,219.37723,1.5025024e-10,36.298479,9.0150142e-16
17.54995,247.01497,1.6917917e-10,37.762929,1.015075e-15
17.95845,289.29037,1.9813336e-10,39.804843,1.1888002e-15
18.07205,232.56549,1.592828e-10,37.011755,9.5569682e-16
18.2121,54.826134,3.7550112e-11,22.864083,2.2530067e-16
18.32875,88.014572,6.0280688e-11,26.77171,3.6168413e-16
18.44955,207.73953,1.4227964e-10,35.644919,8.5367786e-16
18.4575,99.376907,6.8062688e-11,27.877452,4.0837613e-16
18.47645,252.39165,1.7286163e-10,38.034955,1.0371698e-15
18.80425,61.463818,4.2096225e-11,23.751867,2.5257735e-16
18.86795,49.463806,3.3877484e-11,22.092953,2.032649e-16
18.90335,190.29008,1.3032861e-10,34.617574,7.8197169e-16
19.0747,144.65233,9.9071571e-11,31.593644,5.9442942e-16
19.1416,42.550762,2.9142779e-11,21.01166,1.7485667e-16
19.2096,94.92762,6.5015396e-11,27.455042,3.9009238e-16
19.29645,45.18845,3.0949317e-11,21.437151,1.856959e-16
19.31475,55.188461,3.7798268e-11,22.91434,2.2678961e-16
19.3962,94.101532,6.4449613e-11,27.375169,3.8669768e-16
19.4641,75.376884,5.1625207e-11,25.423615,3.0975124e-16
19.46705,67.739182,4.6394187e-11,24.534162,2.7836512e-16
19.51185,129.11604,8.8430856e-11,30.419447,5.3058513e-16
19.64465,57.739178,3.954524e-11,23.262057,2.3727144e-16
19.65965,296.29037,2.0292762e-10,40.123342,1.2175657e-15
19.67785,137.7393,9.4336879e-11,31.082114,5.6602127e-16
19.69175,156.29001,1.0704215e-10,32.419152,6.4225292e-16
19.70205,82.739204,5.6667618e-11,26.225777,3.4000571e-16
19.7272,104.37691,7.1487165e-11,28.337361,4.2892299e-16
19.99255,143.73932,9.8446255e-11,31.527034,5.9067753e-16
20.22305,131.01463,8.9731189e-11,30.567824,5.3838714e-16
20.28495,338.56592,2.318819e-10,41.947459,1.3912914e-15
20.37865,457.2912,3.1319618e-10,46.368409,1.8791771e-15
20.53125,221.01488,1.5137185e-10,36.388578,9.0823112e-16
20.5573,270.92813,1.8555716e-10,38.944185,1.113343e-15
20.5811,123.37695,8.4500185e-11,29.961894,5.0700111e-16
20.64825,114.46391,7.8395694e-11,29.222281,4.7037416e-16
20.76615,110.4639,7.5656106e-11,28.87784,4.5393663e-16
20.8097,205.92784,1.4103883e-10,35.540997,8.4623296e-16
21.16645,100.46388,6.8807151e-11,27.978724,4.1284291e-16
21.2069,69.101509,4.7327237e-11,24.697544,2.8396342e-16
21.3082,86.82618,5.9466765e-11,26.650671,3.5680059e-16
21.31015,99.46389,6.8122262e-11,27.885583,4.0873357e-16
21.5384,250.92796,1.7185916e-10,37.961288,1.031155e-15
21.6359,41.101479,2.8150173e-11,20.770346,1.6890104e-16
21.85115,98.739227,6.7625944e-11,27.817696,4.0575567e-16
21.8933,57.652206,3.9485674e-11,23.250371,2.3691404e-16
21.919,117.37693,8.0390803e-11,29.468102,4.8234482e-16
21.93655,97.014587,6.6444748e-11,27.654783,3.9866849e-16
21.94235,70.463829,4.8260282e-11,24.858791,2.8956169e-16
21.99145,78.739197,5.3928035e-11,25.796151,3.2356821e-16
22.02945,120.66674,8.2643976e-11,29.740877,4.9586385e-16
22.06625,89.739204,6.1461879e-11,26.945443,3.6877127e-16
22.25875,60.463829,4.1411338e-11,23.622352,2.4846803e-16
22.3954,118.92764,8.1452872e-11,29.597306,4.8871723e-16
22.42825,155.84073,1.0673444e-10,32.388058,6.4040666e-16
22.44525,60.188461,4.122274e-11,23.586436,2.4733644e-16
22.5439,180.37709,1.2353926e-10,34.005699,7.4123556e-16
22.5747,70.826157,4.8508438e-11,24.901326,2.9105063e-16
22.59685,251.29033,1.7210734e-10,37.979552,1.032644e-15
22.6897,96.3769,6.6008e-11,27.594058,3.96048e-16
22.81215,490.74106,3.3610581e-10,47.472494,2.0166348e-15
22.8778,232.37727,1.5915389e-10,37.001767,9.5492337e-16
23.0887,94.376892,6.4638205e-11,27.401845,3.8782923e-16
23.24675,155.73935,1.0666501e-10,32.381033,6.3999006e-16
23.26075,76.739204,5.2558252e-11,25.575866,3.1534951e-16
23.27005,75.188492,5.1496177e-11,25.402417,3.0897706e-16
23.4708,122.6523,8.4003873e-11,29.903118,5.0402324e-16
23.5124,89.376892,6.1213733e-11,26.909131,3.672824e-16
23.57705,44.18845,3.0264422e-11,21.277838,1.8158653e-16
23.7343,91.202965,6.24644e-11,27.091158,3.747864e-16
23.79075,63.463833,4.3466024e-11,24.006749,2.6079614e-16
23.808,226.10194,1.5485596e-10,36.665647,9.2913574e-16
23.91165,191.46416,1.3113273e-10,34.688624,7.8679638e-16
24.15785,43.463802,2.9768115e-11,21.160885,1.7860869e-16
24.1761,65.826157,4.5083966e-11,24.300996,2.705038e-16
24.40885,61.739178,4.2284817e-11,23.787284,2.537089e-16
24.4983,61.826145,4.2344381e-11,23.798448,2.5406629e-16
24.5917,80.101524,5.4861086e-11,25.944074,3.2916652e-16
24.6437,406.02975,2.7808751e-10,44.566706,1.668525e-15
24.81985,176.11609,1.2062092e-10,33.735793,7.2372554e-16
25.10475,94.463867,6.4697774e-11,27.41026,3.8818665e-16
25.12665,81.188499,5.5605549e-11,26.060901,3.3363329e-16
25.1626,91.202965,6.24644e-11,27.091158,3.747864e-16
25.36895,65.188469,4.4647218e-11,24.22227,2.6788331e-16
25.43765,173.01476,1.1849684e-10,33.536595,7.1098103e-16
25.513,114.37694,7.8336125e-11,29.214878,4.7001675e-16
25.71105,71.463837,4.8945182e-11,24.975835,2.9367109e-16
25.8257,58.826141,4.0289695e-11,23.407123,2.4173817e-16
25.89905,111.73926,7.6529593e-11,28.988551,4.5917756e-16
25.952,242.3773,1.6600286e-10,37.525104,9.9601716e-16
25.97085,252.11626,1.7267301e-10,38.021116,1.0360381e-15
26.0082,34.275398,2.3475029e-11,19.55024,1.4085017e-16
26.04305,83.463844,5.716392e-11,26.302117,3.4298352e-16
26.09385,89.289917,6.1154165e-11,26.900399,3.6692499e-16
26.21985,124.73929,8.5433241e-11,30.071771,5.1259945e-16
26.2231,69.101517,4.7327242e-11,24.697544,2.8396345e-16
26.25655,128.28996,8.7865078e-11,30.354434,5.2719047e-16
26.43585,46.188446,3.1634208e-11,21.594129,1.8980525e-16
26.4522,607.9303,4.1636806e-10,50.98501,2.4982084e-15
26.60025,66.463821,4.55207e-11,24.379213,2.731242e-16
26.6452,146.10168,1.0006423e-10,31.698812,6.0038536e-16
26.68685,118.46393,8.1135282e-11,29.558788,4.8681169e-16
26.7166,119.37692,8.1760587e-11,29.63453,4.9056352e-16
26.7484,89.10154,6.1025146e-11,26.881468,3.6615088e-16
26.7968,205.30453,1.4061193e-10,35.505102,8.4367157e-16
27.00235,159.73938,1.0940461e-10,32.655919,6.5642765e-16
27.0263,82.826172,5.6727182e-11,26.234962,3.4036309e-16
27.0363,103.10155,7.0613678e-11,28.221471,4.2368207e-16
27.06045,64.463821,4.4150911e-11,24.132182,2.6490546e-16
27.1787,74.826157,5.1248016e-11,25.361546,3.074881e-16
27.376,92.826195,6.3576142e-11,27.250936,3.8145685e-16
27.53005,155.56537,1.0654585e-10,32.368971,6.392751e-16
27.77505,204.0148,1.397286e-10,35.430597,8.3837158e-16
27.78155,60.739178,4.1599923e-11,23.658156,2.4959954e-16
28.5157,99.3769,6.8062683e-11,27.877451,4.083761e-16
28.70705,87.739235,6.0092111e-11,26.743764,3.6055267e-16
28.717,101.10155,6.9243884e-11,28.037795,4.1546331e-16
28.93595,122.01463,8.3567135e-11,29.851206,5.0140281e-16
29.1841,85.101532,5.8285563e-11,26.473033,3.4971338e-16
29.1874,102.10158,6.9928799e-11,28.129935,4.195728e-16
29.2489,63.826141,4.3714167e-11,24.052346,2.62285e-16
29.2546,109.82623,7.5219367e-11,28.822165,4.513162e-16
29.25695,82.463844,5.6479026e-11,26.196651,3.3887415e-16
29.28895,104.56531,7.1616194e-11,28.3544,4.2969717e-16
29.8302,115.1016,7.8832442e-11,29.276447,4.7299465e-16
30.01895,111.0146,7.6033275e-11,28.925749,4.5619965e-16
30.29625,66.463829,4.5520705e-11,24.379214,2.7312423e-16
30.43775,179.46407,1.2291393e-10,33.948226,7.3748361e-16
30.54395,71.014549,4.8637468e-11,24.923385,2.9182481e-16
30.5512,82.101517,5.623087e-11,26.158227,3.3738522e-16
30.90095,115.28995,7.896144e-11,29.292407,4.7376864e-16
30.95245,110.73927,7.5844703e-11,28.901816,4.5506822e-16
31.0102,228.20317,1.5629508e-10,36.778878,9.3777045e-16
31.134,116.82626,8.0013649e-11,29.421947,4.8008189e-16
31.31005,68.463829,4.6890494e-11,24.621338,2.8134296e-16
31.37135,158.73933,1.0871968e-10,32.587629,6.5231809e-16
31.64955,117.73927,8.063897e-11,29.498394,4.8383382e-16
31.74345,230.73964,1.5803229e-10,36.914641,9.4819373e-16
32.2483,255.10199,1.7471793e-10,38.170619,1.0483076e-15
32.3267,74.826157,5.1248016e-11,25.361546,3.074881e-16
32.39285,70.463829,4.8260282e-11,24.858791,2.8956169e-16
32.3985,135.203,9.259978e-11,30.890151,5.5559868e-16
32.60485,104.73923,7.1735311e-11,28.370111,4.3041187e-16
32.76155,80.739197,5.5297824e-11,26.012737,3.3178695e-16
32.8246,168.37703,1.1532049e-10,33.234223,6.9192291e-16
32.95735,103.5653,7.0931295e-11,28.263721,4.2558777e-16
33.0857,86.10154,5.8970463e-11,26.576323,3.5382278e-16
33.09075,77.463837,5.3054548e-11,25.656116,3.1832729e-16
33.2225,91.376892,6.2583522e-11,27.108368,3.7550113e-16
33.2491,122.82624,8.4123005e-11,29.917248,5.0473803e-16
33.69875,62.463825,4.2781125e-11,23.879988,2.5668675e-16
33.7106,143.75372,9.8456121e-11,31.528087,5.9073673e-16
33.90725,88.463867,6.0588408e-11,26.817187,3.6353045e-16
33.96315,113.18858,7.7522228e-11,29.113346,4.6513337e-16
34.26195,268.56567,1.8393913e-10,38.830658,1.1036348e-15
34.27595,70.463837,4.8260288e-11,24.858791,2.8956173e-16
34.8149,63.826145,4.371417e-11,24.052347,2.6228502e-16
34.862,159.37704,1.0915645e-10,32.63121,6.5493868e-16
34.9241,69.101509,4.7327237e-11,24.697544,2.8396342e-16
34.9484,59.826149,4.0974595e-11,23.539014,2.4584757e-16
35.03365,103.4639,7.0861845e-11,28.254494,4.2517107e-16
35.37265,105.46389,7.2231628e-11,28.435389,4.3338977e-16
35.3952,59.826149,4.0974595e-11,23.539014,2.4584757e-16
36.0357,221.37721,1.5162001e-10,36.408453,9.0972009e-16
36.1076,65.826149,4.5083961e-11,24.300996,2.7050377e-16
36.2982,53.826134,3.6865218e-11,22.72422,2.2119131e-16
36.30235,89.463875,6.1273307e-11,26.917857,3.6763984e-16
36.5474,1397.5143,9.5714971e-10,67.288885,5.7428983e-15
36.5722,92.101532,6.3079824e-11,27.179838,3.7847894e-16
36.63305,101.73925,6.9680643e-11,28.096621,4.1808386e-16
36.85795,90.014572,6.1650477e-11,26.972975,3.6990286e-16
36.98865,91.188507,6.2454498e-11,27.089726,3.7472699e-16
37.0618,150.65236,1.0318096e-10,32.024564,6.1908575e-16
37.36905,97.014572,6.6444738e-11,27.654782,3.9866843e-16
37.3824,76.826172,5.2617815e-11,25.585524,3.1570689e-16
37.44755,125.46394,8.5929553e-11,30.129891,5.1557732e-16
37.6732,60.101498,4.116318e-11,23.575071,2.4697908e-16
37.75325,89.014565,6.0965577e-11,26.872719,3.6579346e-16
37.9987,40.550758,2.7772988e-11,20.677161,1.6663793e-16
38.07045,69.463829,4.7575388e-11,24.740634,2.8545233e-16
38.08025,81.463844,5.5794131e-11,26.090329,3.3476479e-16
38.16635,110.73924,7.5844688e-11,28.901814,4.5506813e-16
38.51645,183.01472,1.2534576e-10,34.170652,7.5207457e-16
38.53315,57.188457,3.9168055e-11,23.187862,2.3500833e-16
38.62635,165.29005,1.1320623e-10,33.029867,6.792374e-16
38.7004,110.82625,7.5904277e-11,28.909381,4.5542566e-16
38.7342,68.101509,4.6642343e-11,24.577828,2.7985406e-16
38.7623,110.82624,7.5904272e-11,28.90938,4.5542563e-16
39.0853,115.10158,7.8832427e-11,29.276445,4.7299456e-16
39.1345,83.826172,5.7412076e-11,26.340123,3.4447246e-16
39.17135,65.188469,4.4647218e-11,24.22227,2.6788331e-16
39.22315,264.73975,1.8131877e-10,38.645384,1.0879126e-15
39.4276,199.65253,1.367409e-10,35.176248,8.2044539e-16
39.4305,134.10162,9.1845452e-11,30.806044,5.5107271e-16
39.4811,199.9278,1.3692943e-10,35.192407,8.2157657e-16
40.16445,63.463825,4.3466019e-11,24.006748,2.6079611e-16
40.16655,20.913063,1.432324e-11,16.581754,8.5939439e-17
40.3429,138.10162,9.4585029e-11,31.109343,5.6751018e-16
40.38085,126.46396,8.6614458e-11,30.20973,5.1968675e-16
40.4631,193.37712,1.3244291e-10,34.803769,7.9465745e-16
40.4763,201.37717,1.379221e-10,35.277245,8.2753257e-16
40.53335,54.188461,3.7113374e-11,22.775095,2.2268024e-16
40.80985,81.463844,5.5794131e-11,26.090329,3.3476479e-16
41.1941,99.101555,6.7874101e-11,27.851681,4.072446e-16
41.3536,220.3772,1.5093511e-10,36.353548,9.0561066e-16
41.38165,104.46388,7.1546729e-11,28.345229,4.2928037e-16
41.4631,41.826118,2.8646475e-11,20.891699,1.7187885e-16
41.56975,96.463882,6.6067574e-11,27.602357,3.9640544e-16
42.0043,70.826157,4.8508438e-11,24.901326,2.9105063e-16
42.357,97.826202,6.7000619e-11,27.731689,4.0200371e-16
42.4777,60.826149,4.1659489e-11,23.669442,2.4995694e-16
42.70645,73.739189,5.0503558e-11,25.238141,3.0302135e-16
42.7393,68.826157,4.713865e-11,24.664695,2.828319e-16
42.80865,52.188454,3.574358e-11,22.491378,2.1446148e-16
43.02145,168.01468,1.1507231e-10,33.210366,6.9043388e-16
43.40845,180.46411,1.2359886e-10,34.011167,7.4159316e-16
43.68075,93.73922,6.4201467e-11,27.339991,3.852088e-16
43.7479,56.101494,3.8423599e-11,23.040013,2.305416e-16
43.7976,197.37714,1.351825e-10,35.042106,8.1109498e-16
43.8812,73.826157,5.0563122e-11,25.248059,3.0337873e-16
44.0585,106.37693,7.2856964e-11,28.517212,4.3714179e-16
44.22665,36.188435,2.4785256e-11,19.907399,1.4871154e-16
44.285,38.826118,2.6591791e-11,20.379768,1.5955075e-16
44.29025,94.73922,6.4886362e-11,27.436867,3.8931817e-16
44.84975,89.739227,6.1461895e-11,26.945445,3.6877137e-16
44.85665,68.739197,4.7079091e-11,24.654303,2.8247455e-16
45.26125,389.46515,2.667425e-10,43.952217,1.600455e-15
45.38,177.65237,1.2167312e-10,33.833603,7.300387e-16
45.57035,73.46386,5.0314986e-11,25.206691,3.0188992e-16
45.6309,112.10156,7.6777733e-11,29.019848,4.606664e-16
45.8923,352.37772,2.4134153e-10,42.510289,1.4480492e-15
46.2353,120.10159,8.2256904e-11,29.694373,4.9354142e-16
46.6531,114.82626,7.864386e-11,29.253083,4.7186316e-16
46.83805,61.463821,4.2096227e-11,23.751868,2.5257736e-16
47.0578,44.826126,3.0701163e-11,21.379702,1.8420698e-16
47.4268,100.37691,6.8747588e-11,27.970648,4.1248553e-16
47.5556,65.826141,4.5083956e-11,24.300995,2.7050374e-16
47.63385,58.463818,4.0041542e-11,23.358967,2.4024925e-16
47.8257,61.826153,4.2344386e-11,23.798449,2.5406632e-16
47.87685,258.01508,1.7671308e-10,38.315363,1.0602785e-15
47.90105,711.01752,4.8697192e-10,53.717775,2.9218315e-15
48.0872,85.101532,5.8285563e-11,26.473033,3.4971338e-16
48.1789,235.10196,1.6102002e-10,37.145824,9.661201e-16
48.33345,98.46389,6.7437368e-11,27.791815,4.0462421e-16
48.423,154.10165,1.0554336e-10,32.267131,6.3326017e-16
48.4975,45.550766,3.1197465e-11,21.494292,1.8718479e-16
48.5689,89.826187,6.1521453e-11,26.954146,3.6912872e-16
48.8788,509.37872,3.4887064e-10,48.066022,2.0932238e-15
48.9944,158.82639,1.087793e-10,32.593585,6.5267582e-16
49.53785,76.188477,5.2181061e-11,25.514536,3.1308637e-16
49.69065,59.188461,4.0537846e-11,23.455081,2.4322708e-16
49.89805,433.29156,2.9675897e-10,45.542618,1.7805538e-15
#
# End of export

File: Figure 7/Figure 7B/Raw data/4-12_2_results.csv
# SPCal Export 1.2.7
# Date,Mon Jul 15 18:28:02 2024
# File,C:\Users\p1196157\Documents\Guadalupe\SP-ICP-MS\Raw data\2024-05-28_Cu_AF_paint\4-12_2.csv
# Acquisition events,499999
#
# Options and inputs,Cu,
# Density,6,g/cm3
# Dwelltime,0.1,ms
# Efficiency,0.0041521992,
# Mass fraction,0.8881,
# Molar mass,143.09,g/mol
# Response,2.412,counts/(μg/L)
# Time,49.9999,s
# Uptake,0.212,ml/min
#
# Limit method,Poisson (alpha=0.001)
#
# Detection results,Cu,
# Particle number,224
# Number error,14.96663
# Number concentration,3.0536277e+08,#/L
# Mass concentration,0.039595904,μg/L
#
# Background,7.4946661,counts
#,11.778103,nm
# Background error,3.0298252,counts
# Ionic background,3.1072413,μg/L
#
# Mean,Cu,
#,189.32613,counts
#,1.2966841e-10,μg
#,31.396398,nm
#,7.7801043e-16,m³
# Median,Cu,
#,101.4915,counts
#,6.9510959e-11,μg
#,28.07377,nm
#,4.1706575e-16,m³
# Limits of detection,Cu,
#,18.420143,counts
#,1.2615853e-11,μg
#,15.894819,nm
#,7.5695116e-17,m³
#
# Raw detection data
Time,Cu,,Cu,,Cu,,Cu,
s,counts,μg,nm,m³
0.0797,190.2018,1.3026815e-10,34.61222,7.8160888e-16
0.0996,677.76367,4.6419655e-10,52.86692,2.7851793e-15
0.2474,88.68071,6.0736922e-11,26.839081,3.6442153e-16
0.28345,84.941116,5.8175695e-11,26.456389,3.4905417e-16
0.36775,55.941071,3.8313726e-11,23.018031,2.2988236e-16
0.39515,260.62222,1.784987e-10,38.443985,1.0709922e-15
0.40205,84.781395,5.8066303e-11,26.439796,3.4839782e-16
0.69035,82.781395,5.6696514e-11,26.230234,3.4017909e-16
0.7735,256.36176,1.7558073e-10,38.233348,1.0534844e-15
0.8066,135.52109,9.2817635e-11,30.914356,5.5690581e-16
0.9829,118.88218,8.142174e-11,29.593534,4.8853044e-16
1.599,219.52133,1.5034893e-10,36.306425,9.0209359e-16
1.77485,126.78147,8.6831921e-11,30.234991,5.2099152e-16
2.0713,45.520916,3.1177021e-11,21.489596,1.8706212e-16
2.1486,57.201511,3.9176995e-11,23.189626,2.3506197e-16
2.1712,221.0421,1.513905e-10,36.390072,9.0834298e-16
2.21515,118.94118,8.1462152e-11,29.59843,4.8877291e-16
2.7411,785.5658,5.3802962e-10,55.533124,3.2281777e-15
2.93205,67.1008,4.5956962e-11,24.456848,2.7574177e-16
2.9771,109.04185,7.4682151e-11,28.753385,4.4809291e-16
3.01135,98.100853,6.7188725e-11,27.757617,4.0313235e-16
3.25605,605.62415,4.1478859e-10,50.920459,2.4887315e-15
3.3825,123.2016,8.4380086e-11,29.947692,5.0628052e-16
3.54865,348.78232,2.3887906e-10,42.365214,1.4332744e-15
3.67625,55.941067,3.8313724e-11,23.018031,2.2988234e-16
4.5465,135.36137,9.2708248e-11,30.902207,5.5624949e-16
4.65235,127.78148,8.751682e-11,30.314277,5.2510092e-16
4.7834,75.041801,5.139571e-11,25.385886,3.0837426e-16
5.1346,77.520958,5.309367e-11,25.662421,3.1856202e-16
5.35355,66.941086,4.5847575e-11,24.437428,2.7508545e-16
5.53935,67.100807,4.5956968e-11,24.456849,2.7574181e-16
6.29165,66.941078,4.584757e-11,24.437427,2.7508542e-16
6.4859,117.36132,8.0380112e-11,29.466796,4.8228067e-16
6.689,100.04185,6.8518102e-11,27.939491,4.1110861e-16
6.9547,99.361267,6.8051976e-11,27.875989,4.0831186e-16
6.95855,107.94115,7.3928288e-11,28.656309,4.4356973e-16
7.28855,146.78152,1.0052985e-10,31.747903,6.0317907e-16
7.3881,127.88216,8.7585774e-11,30.322237,5.2551464e-16
7.52795,80.941101,5.5436107e-11,26.034403,3.3261664e-16
7.5373,147.20168,1.008176e-10,31.778166,6.0490562e-16
7.61475,63.941071,4.3792882e-11,24.066774,2.6275729e-16
8.21865,89.78141,6.1490786e-11,26.949666,3.6894471e-16
8.3918,77.361244,5.2984283e-11,25.644785,3.179057e-16
8.47135,1084.917,7.4305358e-10,61.842934,4.4583215e-15
8.62305,301.78204,2.0668883e-10,40.369718,1.240133e-15
9.1357,103.04183,7.0572774e-11,28.216021,4.2343665e-16
9.68895,81.100815,5.5545494e-11,26.051515,3.3327297e-16
9.7885,75.882095,5.1971223e-11,25.480289,3.1182734e-16
9.9153,94.520981,6.4736891e-11,27.415783,3.8842135e-16
9.9526,57.361214,3.9286374e-11,23.211187,2.3571825e-16
10.12995,62.781361,4.2998603e-11,23.920385,2.5799162e-16
10.64525,84.621674,5.7956911e-11,26.423182,3.4774147e-16
10.6851,506.20355,3.4669598e-10,47.965942,2.0801759e-15
10.6946,1827.9128,1.2519273e-09,73.588465,7.5115637e-15
10.73095,85.621689,5.8641816e-11,26.52686,3.5185089e-16
11.27325,84.781395,5.8066303e-11,26.439796,3.4839782e-16
11.68785,52.10078,3.5683533e-11,22.478776,2.141012e-16
11.7522,78.520966,5.377857e-11,25.772297,3.2267142e-16
12.24225,232.46231,1.5921214e-10,37.00628,9.5527282e-16
13.5185,176.20172,1.2067957e-10,33.74126,7.2407744e-16
13.85765,121.78144,8.3407428e-11,29.832177,5.0044457e-16
13.90035,183.78163,1.2587101e-10,34.218315,7.5522607e-16
14.23185,83.621674,5.7272016e-11,26.318686,3.436321e-16
14.52745,92.78141,6.3545469e-11,27.246553,3.8127281e-16
14.7139,76.52095,5.2408771e-11,25.551596,3.1445263e-16
15.34735,92.781403,6.3545464e-11,27.246553,3.8127278e-16
15.4534,411.04285,2.8152095e-10,44.749372,1.6891257e-15
15.6092,65.361221,4.4765535e-11,24.243648,2.6859321e-16
15.66995,456.3035,3.1251971e-10,46.335001,1.8751183e-15
15.7054,58.36121,3.9971266e-11,23.345294,2.398276e-16
15.7544,115.72242,7.9257638e-11,29.328988,4.7554583e-16
15.7961,596.36414,4.0844646e-10,50.6596,2.4506788e-15
16.38035,100.46199,6.8805855e-11,27.978548,4.1283513e-16
16.47045,357.62271,2.4493379e-10,42.720167,1.4696028e-15
16.54915,97.941132,6.7079333e-11,27.742544,4.02476e-16
16.79055,333.78217,2.2860554e-10,41.748956,1.3716332e-15
16.92475,226.30255,1.5499335e-10,36.676487,9.2996011e-16
17.3632,76.361229,5.2299379e-11,25.533806,3.1379627e-16
17.7826,66.361221,4.5450429e-11,24.366662,2.7270258e-16
17.9483,82.041817,5.6189981e-11,26.151885,3.3713989e-16
18.41065,1891.5208,1.295492e-09,74.432331,7.7729519e-15
18.77325,407.14322,2.7885011e-10,44.607408,1.6731007e-15
19.31715,73.941093,5.0641841e-11,25.261155,3.0385105e-16
19.56965,109.62173,7.5079308e-11,28.804265,4.5047585e-16
19.873,95.882118,6.5669126e-11,27.546756,3.9401476e-16
20.06015,74.621658,5.1107956e-11,25.338421,3.0664774e-16
20.49715,108.46199,7.4285011e-11,28.702327,4.4571006e-16
20.63575,218.78172,1.4984238e-10,36.265605,8.9905427e-16
20.6726,128.20163,8.7804579e-11,30.347466,5.2682747e-16
21.1729,195.52129,1.3391144e-10,34.931931,8.0346861e-16
21.42195,312.62225,2.1411323e-10,40.847412,1.2846794e-15
22.21005,133.94121,9.1735584e-11,30.793755,5.504135e-16
22.64245,58.941078,4.0368415e-11,23.422358,2.4221049e-16
23.2652,44.361198,3.0382737e-11,21.30553,1.8229642e-16
23.3007,568.7251,3.8951664e-10,49.864566,2.3370998e-15
23.5343,73.201515,5.0135308e-11,25.17665,3.0081185e-16
23.546,305.20215,2.0903124e-10,40.521649,1.2541875e-15
25.10005,32.260468,2.2095014e-11,19.159381,1.3257008e-16
25.10555,112.78146,7.7243388e-11,29.078398,4.6346033e-16
25.11335,513.78308,3.5188716e-10,48.20416,2.111323e-15
25.1583,310.20221,2.1245576e-10,40.741737,1.2747345e-15
25.1653,57.520931,3.9395764e-11,23.232711,2.3637458e-16
25.30715,68.941078,4.7217359e-11,24.678416,2.8330415e-16
25.3221,55.361214,3.7916586e-11,22.938224,2.2749951e-16
25.35465,79.781387,5.4641826e-11,25.909465,3.2785096e-16
26.2222,172.20172,1.1794e-10,33.48398,7.0763997e-16
26.26285,368.46286,2.5235815e-10,43.147518,1.5141489e-15
26.32115,65.1008,4.4587173e-11,24.211407,2.6752304e-16
26.3224,91.361259,6.2572816e-11,27.106822,3.7543689e-16
26.91265,95.461967,6.5381368e-11,27.50646,3.9228821e-16
27.04195,171.98296,1.1779016e-10,33.469795,7.0674099e-16
27.22925,167.30238,1.1458447e-10,33.163368,6.875068e-16
27.29165,235.78175,1.614856e-10,37.181592,9.6891362e-16
27.36885,73.100815,5.0066339e-11,25.1651,3.0039804e-16
27.52335,302.94177,2.0748313e-10,40.421364,1.2448988e-15
27.7071,127.52107,8.7338469e-11,30.293671,5.2403082e-16
28.28585,55.10078,3.7738216e-11,22.902198,2.264293e-16
28.3977,106.3613,7.2846258e-11,28.515815,4.3707755e-16
28.76795,71.941086,4.9272047e-11,25.03131,2.9563228e-16
28.96075,101.78143,6.9709534e-11,28.100504,4.1825721e-16
29.1823,58.520931,4.0080658e-11,23.366571,2.4048395e-16
29.36515,96.781425,6.6285057e-11,27.632611,3.9771034e-16
29.39775,103.6217,7.0969926e-11,28.268851,4.2581955e-16
29.5947,85.520973,5.8572836e-11,26.516455,3.5143702e-16
29.6001,72.201515,4.9450414e-11,25.061478,2.9670248e-16
29.6106,95.201546,6.5203006e-11,27.481425,3.9121804e-16
29.8987,188.36151,1.2900775e-10,34.500228,7.7404647e-16
29.91195,100.94115,6.9134032e-11,28.02296,4.1480419e-16
29.9439,93.041817,6.372382e-11,27.27202,3.8234292e-16
30.06365,381.78247,2.6148068e-10,43.661291,1.5688841e-15
30.26665,157.62184,1.0795432e-10,32.510979,6.4772591e-16
30.3456,74.361237,5.0929595e-11,25.30891,3.0557757e-16
30.374,198.04208,1.3563792e-10,35.081413,8.1382749e-16
30.53835,196.78168,1.3477467e-10,35.006831,8.0864802e-16
30.5651,49.52092,3.3916601e-11,22.101453,2.0349961e-16
30.61685,113.62173,7.781889e-11,29.150436,4.6691334e-16
30.6455,65.520935,4.4874922e-11,24.263379,2.6924953e-16
30.88945,1198.2914,8.2070306e-10,63.926176,4.9242184e-15
30.908,92.520973,6.3367097e-11,27.221036,3.8020258e-16
31.21435,105.46199,7.2230327e-11,28.435219,4.3338196e-16
31.67775,260.30258,1.7827978e-10,38.428262,1.0696787e-15
31.7875,150.04192,1.0276287e-10,31.981251,6.1657721e-16
32.6502,80.520973,5.5148364e-11,25.98928,3.3089018e-16
32.79925,81.621658,5.5902217e-11,26.107165,3.354133e-16
33.03645,192.78166,1.3203508e-10,34.768009,7.9221049e-16
33.96365,46.941063,3.2149671e-11,21.710786,1.9289803e-16
33.96755,76.621666,5.247775e-11,25.562801,3.148665e-16
34.1044,170.04196,1.1646079e-10,33.343405,6.9876473e-16
34.22865,48.100777,3.2943953e-11,21.888128,1.9766372e-16
34.58685,201.62193,1.3808973e-10,35.291532,8.285384e-16
34.6609,193.36153,1.3243223e-10,34.802834,7.9459337e-16
34.80025,51.10078,3.4998639e-11,22.33403,2.0999183e-16
35.05115,154.62184,1.0589963e-10,32.303397,6.3539781e-16
35.8142,123.36131,8.4489473e-11,29.960628,5.0693684e-16
35.9431,76.361237,5.2299384e-11,25.533807,3.137963e-16
36.00435,66.941086,4.5847575e-11,24.437428,2.7508545e-16
36.08665,95.621681,6.5490755e-11,27.521792,3.9294453e-16
36.28725,98.621689,6.7545443e-11,27.806654,4.0527266e-16
36.39865,152.34404,1.0433958e-10,32.143987,6.2603748e-16
36.455,90.201538,6.1778529e-11,26.991637,3.7067117e-16
36.4906,99.882111,6.8408699e-11,27.924612,4.1045219e-16
36.85485,115.46201,7.9079282e-11,29.306972,4.7447569e-16
36.8822,117.72243,8.0627432e-11,29.496987,4.8376459e-16
36.88605,76.78138,5.2587137e-11,25.58055,3.1552282e-16
36.9373,115.72242,7.9257638e-11,29.328988,4.7554583e-16
37.20305,172.46214,1.1811836e-10,33.500851,7.0871014e-16
37.49925,47.941063,3.2834566e-11,21.863875,1.970074e-16
38.4342,91.041817,6.2354031e-11,27.075193,3.7412419e-16
38.6417,97.361267,6.6682187e-11,27.687686,4.0009312e-16
38.7466,70.520943,4.8299399e-11,24.865505,2.897964e-16
38.82185,245.30252,1.6800632e-10,37.675462,1.0080379e-15
38.86845,217.46237,1.4893876e-10,36.192559,8.9363257e-16
39.37665,1188.9067,8.1427557e-10,63.758855,4.8856534e-15
39.38545,842.30597,5.7689065e-10,56.839189,3.4613439e-15
39.4307,96.361267,6.5997293e-11,27.592566,3.9598376e-16
39.4936,164.04196,1.1235142e-10,32.946521,6.7410853e-16
39.8459,688.04474,4.7123799e-10,53.132894,2.827428e-15
39.95475,222.62196,1.5247254e-10,36.476564,9.1483523e-16
39.98175,76.621651,5.247774e-11,25.5628,3.1486644e-16
40.1669,111.04187,7.6051956e-11,28.928117,4.5631173e-16
40.1681,177.36145,1.2147387e-10,33.815125,7.2884319e-16
41.0044,217.7227,1.4911706e-10,36.206995,8.9470236e-16
41.19625,136.30238,9.335274e-11,30.973651,5.6011644e-16
42.03255,139.82318,9.5764115e-11,31.238078,5.7458469e-16
42.0739,163.88222,1.1224201e-10,32.935823,6.7345208e-16
42.18005,53.781357,3.683455e-11,22.717917,2.210073e-16
42.39955,110.94117,7.5982987e-11,28.91937,4.5589792e-16
42.40885,51.941067,3.5574146e-11,22.455783,2.1344488e-16
42.4914,44.361198,3.0382737e-11,21.30553,1.8229642e-16
43.1506,101.20156,6.9312383e-11,28.047037,4.158743e-16
43.32705,196.62199,1.346653e-10,34.99736,8.0799182e-16
43.4255,56.52092,3.8710862e-11,23.097288,2.3226517e-16
43.8638,82.520966,5.6518148e-11,26.202698,3.3910889e-16
43.9378,104.20156,7.1367066e-11,28.321483,4.282024e-16
44.0844,163.88223,1.1224202e-10,32.935824,6.7345215e-16
44.11855,262.78183,1.7997781e-10,38.54988,1.0798668e-15
44.4233,391.3624,2.6804192e-10,44.023471,1.6082515e-15
44.7144,53.520927,3.6656184e-11,22.681188,2.199371e-16
44.9052,87.361259,5.9833238e-11,26.705305,3.5899943e-16
44.9804,96.361259,6.5997288e-11,27.592565,3.9598373e-16
45.06965,93.621681,6.4120966e-11,27.328559,3.8472579e-16
45.22025,141.78151,9.7105363e-11,31.38324,5.8263218e-16
45.23725,86.781403,5.9436097e-11,26.646089,3.5661658e-16
45.34175,1717.4249,1.1762547e-09,72.074865,7.0575284e-15
45.60045,63.781368,4.3683502e-11,24.046721,2.6210101e-16
45.68215,363.78229,2.4915245e-10,42.964039,1.4949147e-15
45.9194,79.361237,5.4354067e-11,25.863903,3.261244e-16
46.6172,560.20422,3.8368074e-10,49.614282,2.3020844e-15
46.85005,83.78138,5.7381398e-11,26.33543,3.4428839e-16
47.30075,66.100792,4.5272063e-11,24.334745,2.7163238e-16
47.3122,96.361259,6.5997288e-11,27.592565,3.9598373e-16
47.38305,70.621651,4.8368374e-11,24.877336,2.9021024e-16
47.6912,411.88315,2.8209646e-10,44.779845,1.6925788e-15
47.70685,92.941132,6.3654861e-11,27.262179,3.8192917e-16
47.92275,483.46347,3.3112143e-10,47.236655,1.9867286e-15
48.06135,136.78152,9.3680901e-11,31.009902,5.6208541e-16
48.5914,54.36121,3.7231689e-11,22.799271,2.2339013e-16
48.6893,76.361244,5.2299389e-11,25.533808,3.1379633e-16
49.2053,112.88215,7.7312352e-11,29.08705,4.6387411e-16
49.287,57.361214,3.9286374e-11,23.211187,2.3571825e-16
49.44255,119.98287,8.2175598e-11,29.684586,4.9305359e-16
49.70965,47.941059,3.2834563e-11,21.863874,1.9700738e-16
49.77845,114.46199,7.8394377e-11,29.222117,4.7036626e-16
49.80305,71.142525,4.8725117e-11,24.938348,2.923507e-16
#
# End of export
