Repository: guad-isa-santos/Release-of-microplastics-and-metals-from-antifouling-paint-

# General Information
This release contains the data used in the publication titled: "Release of microplastics and metals from antifouling paint during weathering in simulated cold climates". The dataset contains raw data files and processed data files for the analysis undertaken in the paper. 
Title of Dataset: Detection of unlabeled nanoplastics using enhanced dark field hyperspectral microscopy

Author Information 

Corresponding author(s): 

A. Contact Information Name: Prof. Kevin Wilkinson 
Institution:  Université de Montréal 
Email: kj.wilkinson@umontreal.ca

B. Contact Information Name: Prof. Nathalie Tufenkji 
Institution: McGill University
Email: nathalie.tufenkji@mcgill.ca

File: Figure 7/Figure 7B/Raw data/4-12_results.csv
# SPCal Export 1.2.7
# Date,Mon Jul 15 18:28:01 2024
# File,C:\Users\p1196157\Documents\Guadalupe\SP-ICP-MS\Raw data\2024-05-28_Cu_AF_paint\4-12.csv
# Acquisition events,499999
#
# Options and inputs,Cu,
# Density,6,g/cm3
# Dwelltime,0.1,ms
# Efficiency,0.0041521992,
# Mass fraction,0.8881,
# Molar mass,143.09,g/mol
# Response,2.412,counts/(μg/L)
# Time,49.9999,s
# Uptake,0.212,ml/min
#
# Limit method,Poisson (alpha=0.001)
#
# Detection results,Cu,
# Particle number,308
# Number error,17.549929
# Number concentration,4.1987381e+08,#/L
# Mass concentration,0.046313079,μg/L
#
# Background,9.3656206,counts
#,12.686352,nm
# Background error,3.699578,counts
# Ionic background,3.8829273,μg/L
#
# Mean,Cu,
#,161.05019,counts
#,1.1030238e-10,μg
#,30.963112,nm
#,6.6181426e-16,m³
# Median,Cu,
#,117.50911,counts
#,8.0481329e-11,μg
#,29.479146,nm
#,4.8288798e-16,m³
# Limits of detection,Cu,
#,19.534519,counts
#,1.3379083e-11,μg
#,16.209097,nm
#,8.0274498e-17,m³
#
# Raw detection data
Time,Cu,,Cu,,Cu,,Cu,
s,counts,μg,nm,m³
0.0762,234.7599,1.6078574e-10,37.127801,9.6471447e-16
0.10945,72.810776,4.9867693e-11,25.131773,2.9920616e-16
0.11695,96.948883,6.6399748e-11,27.648539,3.9839849e-16
0.155,40.207176,2.753767e-11,20.618597,1.6522602e-16
0.1795,88.483398,6.0601785e-11,26.819161,3.6361071e-16
0.4218,190.34558,1.3036662e-10,34.620939,7.8219974e-16
0.4743,65.207207,4.4660051e-11,24.224591,2.6796031e-16
0.792,138.27641,9.4704742e-11,31.122462,5.6822845e-16
0.92975,84.810799,5.8086442e-11,26.442852,3.4851865e-16
0.9471,94.552444,6.475844e-11,27.418825,3.8855064e-16
0.9821,44.207184,3.0277253e-11,21.280845,1.8166352e-16
1.0283,87.345322,5.9822322e-11,26.703681,3.5893393e-16
1.03185,212.01816,1.4521005e-10,35.887973,8.712603e-16
1.05035,81.74176,5.5984474e-11,26.119964,3.3590685e-16
1.0705,257.82892,1.7658558e-10,38.306146,1.0595135e-15
1.0926,153.69064,1.0526186e-10,32.238418,6.3157117e-16
1.1805,138.55252,9.4893846e-11,31.143164,5.6936308e-16
1.2927,202.41455,1.3863259e-10,35.337717,8.3179556e-16
1.29495,141.15608,9.6677011e-11,31.337026,5.8006207e-16
1.30425,66.810768,4.5758321e-11,24.42156,2.7454993e-16
1.48845,272.94937,1.869415e-10,39.040792,1.121649e-15
1.62675,94.810814,6.4935396e-11,27.443777,3.8961238e-16
1.6584,117.27637,8.0321928e-11,29.459684,4.8193157e-16
1.66775,115.74182,7.9270926e-11,29.330627,4.7562556e-16
1.7433,2210.6814,1.5140833e-09,78.403112,9.0844999e-15
1.7631,144.34546,9.8861397e-11,31.571287,5.9316838e-16
1.96995,67.879822,4.649051e-11,24.55113,2.7894306e-16
2.16865,117.94891,8.0782551e-11,29.515891,4.8469531e-16
2.19515,159.08707,1.0895784e-10,32.611407,6.5374705e-16
2.21225,181.88008,1.2456865e-10,34.099889,7.474119e-16
2.58005,137.87994,9.4433202e-11,31.092689,5.6659921e-16
2.59035,72.879822,4.9914982e-11,25.139715,2.9948989e-16
2.9469,106.34534,7.2835332e-11,28.514389,4.3701199e-16
3.03025,106.81084,7.3154145e-11,28.555933,4.3892487e-16
3.14235,120.81086,8.2742682e-11,29.752713,4.9645609e-16
3.2201,197.6907,1.3539726e-10,35.060653,8.1238355e-16
3.2365,179.48361,1.2292732e-10,33.949458,7.3756393e-16
3.27375,68.741745,4.7080837e-11,24.654608,2.8248502e-16
3.29005,191.08711,1.3087449e-10,34.665839,7.8524697e-16
3.32305,316.94937,2.1707685e-10,41.03501,1.3024611e-15
3.4344,179.69069,1.2306915e-10,33.96251,7.3841489e-16
3.5062,524.34729,3.5912253e-10,48.532306,2.1547352e-15
3.554,124.27638,8.5116199e-11,30.034526,5.106972e-16
3.7681,217.75975,1.4914243e-10,36.209049,8.9485461e-16
4.2381,150.34544,1.0297075e-10,32.002802,6.1782452e-16
4.41635,125.87993,8.6214459e-11,30.163154,5.1728675e-16
4.45355,144.08705,9.8684416e-11,31.552436,5.9210649e-16
4.53885,119.94894,8.2152361e-11,29.681788,4.9291417e-16
4.863,187.48364,1.284065e-10,34.446548,7.7043899e-16
4.97875,138.01801,9.452776e-11,31.103063,5.6716656e-16
5.01635,165.81099,1.1356302e-10,33.06453,6.8137811e-16
5.0526,264.48389,1.8114353e-10,38.632931,1.0868612e-15
5.139,128.48344,8.7997592e-11,30.369686,5.2798555e-16
5.8873,212.3456,1.4543431e-10,35.906439,8.7260587e-16
6.0786,51.138153,3.5024235e-11,22.339473,2.1014541e-16
6.25085,168.01807,1.1507463e-10,33.210589,6.904478e-16
6.5946,201.62169,1.3808957e-10,35.291517,8.285374e-16
7.02575,149.87999,1.0265197e-10,31.969742,6.159118e-16
7.1431,52.207191,3.5756413e-11,22.494069,2.1453848e-16
7.1611,42.20718,2.8907462e-11,20.954953,1.7344477e-16
7.21525,124.08701,8.4986501e-11,30.019263,5.0991901e-16
7.4204,92.345337,6.3246805e-11,27.2038,3.7948083e-16
7.45185,100.01793,6.850172e-11,27.937264,4.1101032e-16
7.6194,87.345314,5.9822317e-11,26.70368,3.589339e-16
7.6311,67.276253,4.6077129e-11,24.478146,2.7646278e-16
8.0145,76.414352,5.2335763e-11,25.539726,3.1401458e-16
8.11335,164.81099,1.1287812e-10,32.997926,6.7726875e-16
8.2286,133.48347,9.1422085e-11,30.758637,5.4853251e-16
8.41655,72.810783,4.9867698e-11,25.131774,2.9920619e-16
8.48715,135.74187,9.2968845e-11,30.931135,5.5781307e-16
8.53965,366.08762,2.5073136e-10,43.054604,1.5043882e-15
8.65885,145.94897,9.9959636e-11,31.687764,5.9975782e-16
8.66065,347.88068,2.3826153e-10,42.328676,1.4295692e-15
8.7052,467.34708,3.200834e-10,46.70583,1.9205004e-15
8.99065,106.81085,7.3154155e-11,28.555934,4.3892493e-16
9.0043,47.207184,3.2331936e-11,21.751737,1.9399162e-16
9.01325,312.88055,2.1429014e-10,40.858659,1.2857408e-15
9.1041,144.41446,9.8908655e-11,31.576317,5.9345193e-16
9.2154,185.27652,1.2689485e-10,34.310842,7.6136911e-16
9.248,59.345284,4.0645253e-11,23.475778,2.4387152e-16
9.30535,460.29498,3.1525346e-10,46.469714,1.8915208e-15
9.32745,234.8112,1.6082088e-10,37.130505,9.6492528e-16
9.4194,60.345284,4.1330147e-11,23.606904,2.4798088e-16
9.736,116.62153,7.9873433e-11,29.40475,4.792406e-16
9.8476,219.62172,1.5041769e-10,36.311959,9.0250612e-16
10.1295,184.55264,1.2639907e-10,34.2661,7.5839444e-16
10.17395,272.94931,1.8694146e-10,39.040789,1.1216487e-15
10.2398,179.6907,1.2306916e-10,33.962511,7.3841495e-16
10.28415,40.603615,2.7809189e-11,20.686141,1.6685513e-16
10.30695,252.94926,1.7324354e-10,38.062945,1.0394612e-15
10.4257,115.48347,7.9093986e-11,29.308788,4.7456392e-16
10.6388,95.276291,6.5254199e-11,27.488615,3.9152519e-16
10.72965,299.01834,2.0479599e-10,40.246105,1.2287759e-15
10.7793,163.55257,1.1201624e-10,32.913725,6.7209743e-16
10.96855,263.88031,1.8073015e-10,38.60352,1.0843809e-15
11.35025,169.94904,1.1639714e-10,33.33733,6.9838286e-16
11.58635,100.08699,6.854902e-11,27.943692,4.1129412e-16
11.6051,249.6219,1.7096464e-10,37.895311,1.0257879e-15
11.7695,227.55283,1.5584966e-10,36.743906,9.3509795e-16
11.85585,56.672676,3.8814799e-11,23.117941,2.3288879e-16
12.0787,92.552452,6.3388657e-11,27.224123,3.8033194e-16
12.21385,67.879814,4.6490505e-11,24.551129,2.7894303e-16
12.6981,87.345322,5.9822322e-11,26.703681,3.5893393e-16
12.8067,114.4144,7.8361781e-11,29.218067,4.7017069e-16
12.8197,132.48347,9.0737191e-11,30.681634,5.4442314e-16
12.9703,97.414368,6.6718556e-11,27.692718,4.0031133e-16
13.1058,42.207176,2.8907459e-11,20.954953,1.7344475e-16
13.2912,39.207176,2.6852776e-11,20.446223,1.6111665e-16
13.32425,123.87991,8.484466e-11,30.002553,5.0906796e-16
13.49205,113.74183,7.7901142e-11,29.160703,4.6740685e-16
13.52365,170.15613,1.1653898e-10,33.350866,6.9923388e-16
13.5645,174.55258,1.1955009e-10,33.635664,7.1730052e-16
13.58085,120.08702,8.2246929e-11,29.693173,4.9348157e-16
13.59245,158.81096,1.0876874e-10,32.59253,6.5261242e-16
13.86615,245.5705,1.6818986e-10,37.689176,1.0091392e-15
13.9806,389.34644,2.666612e-10,43.94775,1.5999672e-15
14.0214,74.276253,5.087139e-11,25.299265,3.0522834e-16
14.1786,114.34537,7.8314503e-11,29.212189,4.6988702e-16
14.6187,162.27649,1.1114226e-10,32.827901,6.6685356e-16
14.6944,164.62158,1.127484e-10,32.98528,6.764904e-16
14.8763,68.27626,4.6762029e-11,24.598832,2.8057217e-16
15.12805,70.741745,4.8450625e-11,24.891429,2.9070375e-16
15.20095,112.67278,7.7168959e-11,29.069056,4.6301375e-16
15.25365,144.1561,9.8731705e-11,31.557476,5.9239023e-16
15.4515,101.34534,6.9410854e-11,28.060313,4.1646513e-16
15.4529,145.55255,9.9688128e-11,31.659048,5.9812877e-16
15.5006,207.2766,1.4196258e-10,35.618422,8.5177549e-16
15.63345,1166.0927,7.9865033e-10,63.348393,4.791902e-15
15.6472,279.41486,1.9136967e-10,39.346649,1.148218e-15
15.699,90.345337,6.1877016e-11,27.005973,3.712621e-16
15.70205,416.22601,2.8507087e-10,44.936681,1.7104252e-15
15.74005,91.017921,6.2337665e-11,27.072824,3.7402599e-16
15.8676,106.41441,7.2882637e-11,28.520561,4.3729582e-16
15.9799,172.41449,1.1808572e-10,33.497765,7.0851432e-16
16.05415,147.15608,1.0078638e-10,31.774885,6.0471827e-16
16.2655,638.62378,4.3738985e-10,51.829014,2.6243391e-15
16.39705,71.741737,4.9135515e-11,25.008168,2.9481309e-16
16.8077,308.96707,2.1160982e-10,40.687591,1.2696589e-15
17.07925,163.01804,1.1165014e-10,32.877829,6.6990085e-16
17.13405,76.741745,5.2559992e-11,25.576148,3.1535995e-16
17.203,152.41451,1.0438784e-10,32.148942,6.2632705e-16
17.4014,67.207214,4.6029845e-11,24.46977,2.7617907e-16
17.6074,78.20723,5.3563694e-11,25.737926,3.2138216e-16
17.65295,121.81087,8.3427582e-11,29.83458,5.0056549e-16
17.81045,145.94901,9.9959657e-11,31.687766,5.9975794e-16
17.84245,224.81114,1.5397189e-10,36.595739,9.2383136e-16
18.16685,80.810791,5.5346859e-11,26.020424,3.3208115e-16
18.2023,154.34547,1.0571035e-10,32.28414,6.3426211e-16
18.268,54.276237,3.7173491e-11,22.787385,2.2304095e-16
18.30335,199.15619,1.3640096e-10,35.147075,8.1840576e-16
18.34545,66.672691,4.5663753e-11,24.404725,2.7398252e-16
18.45635,240.94925,1.6502479e-10,37.451261,9.9014876e-16
18.6729,178.55263,1.222897e-10,33.890658,7.3373818e-16
18.78115,296.08731,2.0278854e-10,40.114173,1.2167313e-15
18.82855,100.74181,6.8997499e-11,28.0045,4.13985e-16
19.0357,154.20744,1.0561582e-10,32.274513,6.3369489e-16
19.3202,113.55247,7.7771455e-11,29.144512,4.6662873e-16
19.38035,145.74191,9.9817821e-11,31.672772,5.9890693e-16
19.38335,75.879822,5.1969665e-11,25.480035,3.1181799e-16
19.42795,86.810799,5.945623e-11,26.649097,3.5673738e-16
19.66645,100.87985,6.9092047e-11,28.017286,4.1455228e-16
19.80385,79.741753,5.461468e-11,25.905174,3.2768808e-16
19.92575,121.87989,8.3474855e-11,29.840214,5.0084913e-16
19.98395,89.810799,6.1510914e-11,26.952606,3.6906548e-16
19.99175,96.741791,6.6257911e-11,27.628838,3.9754747e-16
20.09055,328.08746,2.2470527e-10,41.510165,1.3482316e-15
20.8504,169.7597,1.1626747e-10,33.324946,6.9760483e-16
20.8767,87.345322,5.9822322e-11,26.703681,3.5893393e-16
21.2989,81.276276,5.5665667e-11,26.070289,3.33994e-16
21.4335,122.34539,8.3793673e-11,29.878156,5.0276204e-16
21.5373,50.207188,3.4386622e-11,22.203079,2.0631973e-16
21.7496,53.276237,3.6488597e-11,22.64657,2.1893158e-16
22.4901,303.48398,2.0785448e-10,40.445466,1.2471269e-15
22.56915,76.741745,5.2559992e-11,25.576148,3.1535995e-16
22.76155,79.741753,5.461468e-11,25.905174,3.2768808e-16
23.0409,151.27644,1.0360839e-10,32.068724,6.2165034e-16
23.0497,169.34552,1.159838e-10,33.297821,6.959028e-16
23.1315,250.27673,1.7141313e-10,37.928419,1.0284788e-15
23.2036,186.2075,1.2753248e-10,34.368215,7.6519487e-16
23.5731,132.48346,9.073718e-11,30.681633,5.4442308e-16
23.6209,101.27633,6.9363591e-11,28.053942,4.1618155e-16
23.75865,85.741768,5.8724057e-11,26.539255,3.5234434e-16
23.90245,52.741707,3.61225e-11,22.570576,2.16735e-16
24.2303,136.34541,9.3382211e-11,30.97691,5.6029327e-16
24.2798,220.41473,1.5096082e-10,36.355612,9.0576491e-16
24.32585,183.01814,1.253481e-10,34.170864,7.5208861e-16
24.3544,112.48344,7.7039277e-11,29.052763,4.6223566e-16
24.43505,143.94899,9.8589858e-11,31.542356,5.9153915e-16
24.5512,103.27632,7.0733375e-11,28.237408,4.2440025e-16
24.6015,96.276283,6.5939088e-11,27.584452,3.9563453e-16
24.7053,223.82889,1.5329915e-10,36.542363,9.1979492e-16
24.84055,71.741745,4.913552e-11,25.008169,2.9481312e-16
24.9918,39.13813,2.6805486e-11,20.434214,1.6083292e-16
25.3432,87.207245,5.9727754e-11,26.689602,3.5836653e-16
25.41185,104.87989,7.183165e-11,28.382806,4.309899e-16
25.47765,135.08704,9.2520355e-11,30.881317,5.5512213e-16
25.5054,170.34549,1.1666867e-10,33.363233,7.0001204e-16
25.60035,154.81097,1.0602917e-10,32.316563,6.3617502e-16
25.90505,121.94894,8.352215e-11,29.845849,5.011329e-16
25.9388,97.621506,6.6860423e-11,27.712333,4.0116254e-16
25.99885,204.01823,1.3973095e-10,35.430796,8.3838568e-16
26.1516,48.207191,3.3016836e-11,21.904257,1.9810101e-16
26.63945,259.81128,1.7794329e-10,38.40407,1.0676598e-15
26.6749,128.34541,8.7903056e-11,30.358807,5.2741833e-16
26.7154,373.69107,2.5593892e-10,43.350638,1.5356335e-15
26.7262,92.276299,6.3199521e-11,27.197019,3.7919712e-16
26.7462,109.4144,7.4937309e-11,28.786094,4.4962386e-16
26.7622,57.276237,3.9228175e-11,23.19972,2.3536905e-16
26.76955,53.67268,3.6760118e-11,22.702604,2.2056071e-16
26.99605,204.74208,1.4022671e-10,35.472649,8.4136023e-16
27.0006,194.55275,1.3324809e-10,34.874156,7.9948854e-16
27.15105,722.28247,4.9468722e-10,53.999981,2.9681233e-15
27.1938,306.27707,2.0976745e-10,40.569166,1.2586047e-15
27.44235,83.74176,5.7354263e-11,26.331278,3.4412558e-16
27.5004,81.276276,5.5665667e-11,26.070289,3.33994e-16
27.542,123.41441,8.4525836e-11,29.964925,5.0715502e-16
27.7768,53.207195,3.644131e-11,22.636783,2.1864786e-16
27.8218,40.207176,2.753767e-11,20.618597,1.6522602e-16
27.88925,99.741798,6.83126e-11,27.91153,4.098756e-16
28.02235,121.87989,8.3474855e-11,29.840214,5.0084913e-16
28.23655,156.22516,1.0699774e-10,32.414668,6.4198642e-16
28.81175,76.74176,5.2560002e-11,25.57615,3.1536001e-16
28.8775,229.27669,1.5703032e-10,36.83646,9.4218193e-16
29.1542,88.276291,6.0459938e-11,26.79822,3.6275963e-16
29.2339,103.34535,7.0780654e-11,28.243698,4.2468392e-16
29.24585,117.87989,8.0735278e-11,29.510132,4.8441167e-16
29.24715,46.741711,3.2013136e-11,21.680009,1.9207882e-16
29.5813,86.345322,5.9137428e-11,26.601381,3.5482457e-16
30.4626,100.2763,6.8678676e-11,27.961299,4.1207206e-16
30.67505,98.741791,6.76277e-11,27.817937,4.057662e-16
31.2408,62.207207,4.2605368e-11,23.847241,2.5563221e-16
31.5589,65.207214,4.4660056e-11,24.224592,2.6796034e-16
31.7216,142.20741,9.7397062e-11,31.414633,5.8438237e-16
32.73705,41.672661,2.8541372e-11,20.866118,1.7124823e-16
32.83185,73.810799,5.0552603e-11,25.246308,3.0331562e-16
33.05315,74.672714,5.1142924e-11,25.344199,3.0685755e-16
33.2602,113.27634,7.7582335e-11,29.120869,4.6549401e-16
33.59235,91.672745,6.278615e-11,27.137593,3.767169e-16
33.6392,100.34535,6.872597e-11,27.967716,4.1235582e-16
33.8212,199.2766,1.3648343e-10,35.154156,8.1890056e-16
33.91055,345.81177,2.3684455e-10,42.244597,1.4210673e-15
34.08305,59.672676,4.0869482e-11,23.518868,2.4521689e-16
34.14265,70.879814,4.8545188e-11,24.907613,2.9127113e-16
34.326,78.276276,5.3610983e-11,25.745498,3.216659e-16
34.39895,61.810768,4.2333849e-11,23.796475,2.540031e-16
34.40485,221.81119,1.5191724e-10,36.432228,9.1150345e-16
34.56695,91.810814,6.2880713e-11,27.15121,3.7728428e-16
34.65245,119.74183,8.2010509e-11,29.664694,4.9206305e-16
34.81135,330.74271,2.2652383e-10,41.621846,1.359143e-15
34.8706,109.27632,7.4842741e-11,28.77398,4.4905645e-16
35.02025,288.15634,1.9735667e-10,39.752762,1.18414e-15
35.1426,106.20732,7.27408e-11,28.502048,4.364448e-16
35.14835,82.74176,5.6669369e-11,26.226047,3.4001621e-16
35.32675,115.74183,7.9270931e-11,29.330628,4.7562559e-16
35.6627,199.27658,1.3648342e-10,35.154156,8.1890049e-16
35.70285,110.74183,7.5846459e-11,28.902039,4.5507876e-16
35.979,69.138184,4.7352355e-11,24.701912,2.8411413e-16
36.16865,89.741768,6.1463635e-11,26.945699,3.6878181e-16
36.20585,109.81084,7.5208833e-11,28.82082,4.51253e-16
36.4574,388.27737,2.65929e-10,43.90749,1.595574e-15
36.54785,97.810844,6.69901e-11,27.730237,4.019406e-16
36.73025,100.74181,6.8997505e-11,28.004501,4.1398503e-16
36.7792,104.27631,7.1418264e-11,28.328254,4.2850958e-16
36.96605,93.741776,6.4203218e-11,27.340239,3.8521931e-16
37.402,141.34543,9.6806693e-11,31.351032,5.8084016e-16
37.64305,56.741722,3.8862088e-11,23.127326,2.3317253e-16
37.96285,86.879852,5.9503525e-11,26.656161,3.5702115e-16
38.0792,673.41724,4.612197e-10,52.753668,2.7673182e-15
38.43985,363.81174,2.4917262e-10,42.965198,1.4950357e-15
38.5276,64.207214,4.3975162e-11,24.100119,2.6385097e-16
38.9579,91.20726,6.2467342e-11,27.091583,3.7480405e-16
39.2347,74.20723,5.0824116e-11,25.291426,3.049447e-16
39.3022,123.20734,8.4384016e-11,29.948157,5.0630409e-16
39.41755,70.741745,4.8450625e-11,24.891429,2.9070375e-16
39.6609,209.48364,1.4347418e-10,35.744395,8.6084505e-16
40.98245,229.74222,1.5734916e-10,36.861374,9.4409496e-16
41.31855,77.741753,5.3244892e-11,25.686762,3.1946935e-16
41.76025,117.74184,8.064073e-11,29.498608,4.8384438e-16
41.77495,98.741791,6.76277e-11,27.817937,4.057662e-16
41.8443,157.41452,1.0781232e-10,32.496719,6.4687395e-16
42.06885,228.94914,1.5680599e-10,36.81891,9.4083592e-16
42.30065,50.672668,3.4705427e-11,22.271485,2.0823256e-16
42.78575,64.741737,4.4341254e-11,24.166812,2.6604752e-16
43.1053,462.34698,3.1665886e-10,46.538665,1.8999532e-15
43.6496,529.55377,3.6268842e-10,48.69241,2.1761305e-15
43.6756,558.3479,3.8240935e-10,49.55942,2.2944561e-15
44.23395,196.7421,1.3474756e-10,35.004484,8.0848537e-16
44.6147,82.207253,5.6303287e-11,26.169452,3.3781972e-16
44.7689,168.27646,1.1525161e-10,33.227605,6.9150963e-16
44.87035,103.7418,7.1052177e-11,28.279768,4.2631306e-16
45.07525,70.741745,4.8450625e-11,24.891429,2.9070375e-16
45.68545,156.74197,1.073517e-10,32.450372,6.4411021e-16
45.6935,71.27626,4.8816712e-11,24.953964,2.9290027e-16
45.89355,104.81084,7.1784356e-11,28.376575,4.3070614e-16
46.03545,653.88239,4.4784039e-10,52.238552,2.6870423e-15
46.52695,60.741734,4.1601674e-11,23.658487,2.4961004e-16
46.61385,78.672714,5.3882502e-11,25.788889,3.2329501e-16
46.7103,208.27658,1.4264747e-10,35.675609,8.5588479e-16
46.74705,72.672707,4.977313e-11,25.115878,2.9863878e-16
47.6577,90.276299,6.1829732e-11,26.999092,3.7097839e-16
47.6828,58.276245,3.9913074e-11,23.333959,2.3947845e-16
47.69975,111.67282,7.648409e-11,28.982805,4.5890454e-16
47.94605,70.741737,4.845062e-11,24.891429,2.9070372e-16
47.9965,72.345299,4.954889e-11,25.078103,2.9729334e-16
48.4247,71.27626,4.8816712e-11,24.953964,2.9290027e-16
49.0842,254.20779,1.741055e-10,38.125967,1.044633e-15
49.65015,370.81183,2.5396695e-10,43.239013,1.5238017e-15
49.6964,74.207222,5.0824111e-11,25.291425,3.0494467e-16
#
# End of export

File: Figure 7/Figure 7B/Raw data/4-10_2_results.csv (part 2 of 3)
#
# Raw detection data
Time,Cu,,Cu,,Cu,,Cu,
s,counts,μg,nm,m³
19.65295,154.12524,1.0555952e-10,32.268777,6.3335711e-16
19.66355,101.27517,6.9362797e-11,28.053835,4.1617678e-16
19.74855,144.40858,9.8904632e-11,31.575889,5.9342779e-16
19.76085,98.991829,6.779895e-11,27.841398,4.067937e-16
19.84415,115.55852,7.9145382e-11,29.315135,4.7487229e-16
19.8485,58.850098,4.0306103e-11,23.4103,2.4183662e-16
19.8552,69.133446,4.734911e-11,24.701348,2.8409466e-16
19.86725,297.55902,2.0379651e-10,40.180526,1.2227791e-15
19.898,827.55322,5.6678657e-10,56.505392,3.4007194e-15
19.91485,254.5589,1.7434597e-10,38.143512,1.0460758e-15
19.92375,77.991798,5.3416146e-11,25.714272,3.2049688e-16
19.9952,116.13352,7.95392e-11,29.363678,4.772352e-16
20.0343,106.1335,7.269024e-11,28.495443,4.3614144e-16
20.0466,42.850075,2.9347777e-11,21.060812,1.7608666e-16
20.0997,74.850113,5.1264424e-11,25.364253,3.0758654e-16
20.10405,106.5585,7.2981322e-11,28.533428,4.3788793e-16
20.1723,67.416771,4.6173369e-11,24.495176,2.7704022e-16
20.1768,47.850075,3.2772249e-11,21.850034,1.9663349e-16
20.18695,138.12521,9.4601186e-11,31.111115,5.6760712e-16
20.2144,407.41809,2.7903837e-10,44.617444,1.6742302e-15
20.23915,554.27728,3.7962141e-10,49.438689,2.2777285e-15
20.24295,941.11139,6.4456193e-10,58.980021,3.8673716e-15
20.2499,117.7002,8.0612205e-11,29.49513,4.8367323e-16
20.2585,206.41714,1.4137395e-10,35.569124,8.4824369e-16
20.33545,83.275131,5.7034672e-11,26.282279,3.4220803e-16
20.3822,111.85019,7.6605569e-11,28.998141,4.5963341e-16
20.3873,278.41736,1.9068649e-10,39.299771,1.1441189e-15
20.4451,78.700127,5.3901277e-11,25.791884,3.2340766e-16
20.46855,62.991764,4.3142707e-11,23.947077,2.5885624e-16
20.51495,111.27518,7.6211752e-11,28.948364,4.5727051e-16
20.5595,250.13391,1.7131532e-10,37.921203,1.0278919e-15
20.56815,410.84265,2.8138383e-10,44.742106,1.688303e-15
20.65515,121.55853,8.3254759e-11,29.813965,4.9952855e-16
20.6752,291.70062,1.9978412e-10,39.915083,1.1987047e-15
20.70335,1249.3782,8.5569212e-10,64.822019,5.1341527e-15
20.7279,69.56678,4.7645899e-11,24.75285,2.8587539e-16
20.74365,126.55853,8.6679231e-11,30.217258,5.2007539e-16
20.83665,59.991768,4.1088026e-11,23.560715,2.4652816e-16
20.8548,89.416817,6.1241078e-11,26.913137,3.6744647e-16
20.9075,394.70123,2.7032867e-10,44.148309,1.621972e-15
20.97505,38.275078,2.6214387e-11,20.282895,1.5728632e-16
21.0244,165.26691,1.1319038e-10,33.028325,6.7914228e-16
21.05305,175.12534,1.1994236e-10,33.672413,7.1965418e-16
21.05885,132.27524,9.0594571e-11,30.665551,5.4356742e-16
21.131,68.133438,4.6664211e-11,24.581668,2.7998526e-16
21.13345,89.991814,6.163489e-11,26.970702,3.6980934e-16
21.14645,75.991783,5.2046347e-11,25.492561,3.1227808e-16
21.1592,212.26711,1.4538055e-10,35.902014,8.7228332e-16
21.16785,124.27518,8.5115379e-11,30.03443,5.1069227e-16
21.21815,109.27516,7.4841947e-11,28.773878,4.4905168e-16
21.2327,88.133469,6.036212e-11,26.783759,3.6217272e-16
21.25535,77.708458,5.3222088e-11,25.683094,3.1933253e-16
21.29535,131.55856,9.0103724e-11,30.610068,5.4062234e-16
21.29755,693.56171,4.7501653e-10,53.274529,2.8500992e-15
21.3219,132.41689,9.0691584e-11,30.676493,5.441495e-16
21.33715,53.708431,3.6784604e-11,22.707644,2.2070762e-16
21.4493,255.13403,1.7473987e-10,38.172217,1.0484392e-15
21.4671,58.85009,4.0306097e-11,23.410299,2.4183658e-16
21.50105,97.991821,6.711405e-11,27.74733,4.026843e-16
21.5094,78.850121,5.4004007e-11,25.808259,3.2402404e-16
21.5336,198.98369,1.3628282e-10,35.136924,8.1769689e-16
21.6945,69.850105,4.7839946e-11,24.786409,2.8703968e-16
21.7051,224.55051,1.5379339e-10,36.581591,9.2276032e-16
21.71925,114.40852,7.8357753e-11,29.217566,4.7014652e-16
21.7693,102.41684,7.0144721e-11,28.158858,4.2086832e-16
21.80815,107.99185,7.3963015e-11,28.660796,4.4377809e-16
21.8473,40.566727,2.7783924e-11,20.679875,1.6670355e-16
21.8687,303.41754,2.0780898e-10,40.442514,1.2468539e-15
21.90055,90.558472,6.2022991e-11,27.027193,3.7213794e-16
21.92585,63.275108,4.3336768e-11,23.982929,2.6002061e-16
21.93125,124.27521,8.5115394e-11,30.034431,5.1069237e-16
21.936,121.41685,8.3157725e-11,29.802377,4.9894635e-16
22.02355,88.991791,6.094998e-11,26.870427,3.6569988e-16
22.061,84.700134,5.8010648e-11,26.431346,3.4806389e-16
22.06565,68.991776,4.7252081e-11,24.684463,2.8351249e-16
22.0861,132.41692,9.0691605e-11,30.676495,5.4414963e-16
22.0995,181.41699,1.2425148e-10,34.070923,7.455089e-16
22.1163,71.850113,4.920974e-11,25.020754,2.9525844e-16
22.14205,188.12541,1.2884604e-10,34.485808,7.7307625e-16
22.1539,154.98361,1.0614741e-10,32.328571,6.3688445e-16
22.16805,109.55851,7.5036011e-11,28.798727,4.5021606e-16
22.1866,60.133442,4.1185058e-11,23.579247,2.4711035e-16
22.24405,117.99189,8.0811985e-11,29.519475,4.8487191e-16
22.2474,121.85023,8.3454544e-11,29.837794,5.0072727e-16
22.2901,101.13351,6.9265773e-11,28.040749,4.1559464e-16
22.3145,119.7002,8.1981994e-11,29.661256,4.9189197e-16
22.33675,113.84186,7.7969652e-11,29.169249,4.6781791e-16
22.34905,108.84184,7.4545169e-11,28.735795,4.4727102e-16
22.442,70.133446,4.8034005e-11,24.819878,2.8820403e-16
22.45665,90.841812,6.2217049e-11,27.055351,3.7330229e-16
22.46235,77.275124,5.29253e-11,25.635265,3.175518e-16
22.48055,76.275146,5.2240421e-11,25.524207,3.1344253e-16
22.54165,81.841812,5.6052999e-11,26.130617,3.36318e-16
22.57445,49.991745,3.4239067e-11,22.171276,2.054344e-16
22.59425,183.12534,1.2542152e-10,34.177534,7.5252911e-16
22.59925,75.991783,5.2046347e-11,25.492561,3.1227808e-16
22.64175,47.991749,3.286928e-11,21.871577,1.9721568e-16
22.68475,89.991821,6.1634895e-11,26.970703,3.6980937e-16
22.6893,57.85009,3.9621203e-11,23.276942,2.3772722e-16
22.71395,173.70868,1.189721e-10,33.581371,7.1383262e-16
22.75365,289.55902,1.9831735e-10,39.81716,1.1899041e-15
22.75655,79.275124,5.4295089e-11,25.854545,3.2577053e-16
22.7892,100.41683,6.8774927e-11,27.974355,4.1264956e-16
22.8115,80.850121,5.5373795e-11,26.024645,3.3224277e-16
22.82615,127.55857,8.7364152e-11,30.29664,5.2418491e-16
22.8365,103.13351,7.0635562e-11,28.224386,4.2381337e-16
22.84075,37.991734,2.6020326e-11,20.232721,1.5612195e-16
22.8676,101.41683,6.9459821e-11,28.06691,4.1675893e-16
22.91385,59.708435,4.0893973e-11,23.523565,2.4536384e-16
23.0227,83.416801,5.7131701e-11,26.297175,3.427902e-16
23.0464,465.41858,3.1876258e-10,46.641498,1.9125755e-15
23.0581,63.850094,4.3730572e-11,24.055355,2.6238343e-16
23.19445,284.25876,1.9468723e-10,39.572717,1.1681234e-15
23.26785,139.69191,9.5674208e-11,31.228299,5.7404525e-16
23.32075,152.69194,1.0457786e-10,32.168437,6.2746713e-16
23.3278,69.133438,4.7349105e-11,24.701347,2.8409463e-16
23.3408,78.416794,5.3707223e-11,25.760895,3.2224334e-16
23.37795,493.27701,3.3784266e-10,47.554126,2.027056e-15
23.5076,65.133438,4.4609527e-11,24.215452,2.6765716e-16
23.62345,57.991753,3.9718227e-11,23.295927,2.3830936e-16
23.6922,162.41699,1.1123849e-10,32.837373,6.6743094e-16
23.7282,54.85009,3.756652e-11,22.867413,2.2539912e-16
23.76915,79.991783,5.4785925e-11,25.932221,3.2871555e-16
23.7702,98.416824,6.7405132e-11,27.787386,4.0443079e-16
23.78475,112.12519,7.6793916e-11,29.021887,4.607635e-16
23.79685,62.708427,4.2948651e-11,23.911118,2.5769191e-16
23.8158,88.416809,6.0556178e-11,26.812431,3.6333707e-16
23.8269,73.850128,5.057954e-11,25.250792,3.0347724e-16
23.85815,217.27545,1.4881074e-10,36.182186,8.9286445e-16
23.9116,207.41714,1.4205884e-10,35.626471,8.5235305e-16
23.91735,140.27525,9.6073736e-11,31.271708,5.7644242e-16
23.92545,294.99258,2.0203877e-10,40.064674,1.2122326e-15
23.9454,112.13352,7.6799622e-11,29.022606,4.6079773e-16
23.9549,134.70023,9.2255431e-11,30.851813,5.5353259e-16
23.97415,207.99213,1.4245264e-10,35.65936,8.5471586e-16
23.9795,40.133415,2.7487152e-11,20.605981,1.6492291e-16
23.9814,190.4171,1.3041561e-10,34.625275,7.8249364e-16
23.99615,105.55851,7.2296433e-11,28.443891,4.337786e-16
24.02505,73.70845,5.0482505e-11,25.234634,3.0289503e-16
24.03675,135.55858,9.2843312e-11,30.917207,5.5705987e-16
24.0485,73.416779,5.0282741e-11,25.201305,3.0169645e-16
24.05895,162.4086,1.1123274e-10,32.836807,6.6739645e-16
24.0958,89.133476,6.1047019e-11,26.88468,3.6628212e-16
24.21845,86.841805,5.9477466e-11,26.652269,3.568648e-16
24.2441,76.133461,5.2143382e-11,25.508393,3.1286029e-16
24.2653,86.133469,5.8992331e-11,26.579607,3.5395399e-16
24.27075,163.40862,1.1191765e-10,32.904066,6.7150588e-16
24.27215,100.27515,6.8677887e-11,27.961192,4.1206732e-16
24.3056,72.850105,4.989463e-11,25.136298,2.9936778e-16
24.30775,294.27585,2.0154788e-10,40.0322,1.2092873e-15
24.3182,107.13351,7.337514e-11,28.584659,4.4025084e-16
24.32305,35.708389,2.4456476e-11,19.818982,1.4673886e-16
24.3554,166.41698,1.1397806e-10,33.104761,6.8386834e-16
24.3792,410.41803,2.8109301e-10,44.726687,1.6865581e-15
24.382,124.13354,8.5018365e-11,30.023014,5.1011019e-16
24.4731,119.70018,8.1981984e-11,29.661255,4.918919e-16
24.4745,45.850071,3.1402457e-11,21.541267,1.8841474e-16
24.47965,210.99219,1.4450737e-10,35.829992,8.6704421e-16
24.492,26.566713,1.8195393e-11,17.958519,1.0917236e-16
24.49645,93.558487,6.4077684e-11,27.322408,3.8446611e-16
24.53935,47.991745,3.2869278e-11,21.871577,1.9721567e-16
24.56855,58.708416,4.0209066e-11,23.391498,2.4125439e-16
24.6376,234.70042,1.6074501e-10,37.124665,9.6447005e-16
24.6472,1194.6698,8.1822266e-10,63.86171,4.909336e-15
24.6661,60.133434,4.1185053e-11,23.579246,2.4711032e-16
24.7246,52.850082,3.6196726e-11,22.586025,2.1718035e-16
24.76815,102.5585,7.0241744e-11,28.171835,4.2145047e-16
24.8666,59.566757,4.0796939e-11,23.504945,2.4478163e-16
24.91175,74.991783,5.1361453e-11,25.380245,3.0816872e-16
24.9346,180.41705,1.2356663e-10,34.00821,7.4139978e-16
24.9595,96.850159,6.6332132e-11,27.639151,3.9799279e-16
24.9669,356.70093,2.4430247e-10,42.683432,1.4658148e-15
24.9706,173.13367,1.1857828e-10,33.544276,7.1146968e-16
25.02875,353.39221,2.4203635e-10,42.551046,1.4522181e-15
25.05925,79.991783,5.4785925e-11,25.932221,3.2871555e-16
25.07005,119.27519,8.1690912e-11,29.62611,4.9014547e-16
25.0921,155.70027,1.0663825e-10,32.378325,6.3982947e-16
25.1271,69.850098,4.7839941e-11,24.786408,2.8703965e-16
25.1389,69.700111,4.7737216e-11,24.768654,2.864233e-16
25.17345,186.12538,1.2747623e-10,34.363162,7.648574e-16
25.22555,131.84189,9.0297772e-11,30.632026,5.4178663e-16
25.23915,265.2757,1.8168584e-10,38.671445,1.090115e-15
25.25355,64.991768,4.4512498e-11,24.197883,2.6707499e-16
25.3022,108.70016,7.4448135e-11,28.723321,4.4668881e-16
25.35755,113.1252,7.7478816e-11,29.107911,4.6487289e-16
25.37505,138.84192,9.5092054e-11,31.164832,5.7055232e-16
25.41015,108.69186,7.4442444e-11,28.722589,4.4665467e-16
25.41815,481.12604,3.2952053e-10,47.160406,1.9771232e-15
25.52285,57.99176,3.9718232e-11,23.295928,2.3830939e-16
25.5409,96.133499,6.5841296e-11,27.570808,3.9504778e-16
25.5568,113.7002,7.7872628e-11,29.157144,4.6723577e-16
25.57715,75.991783,5.2046347e-11,25.492561,3.1227808e-16
25.6184,111.41684,7.630877e-11,28.960643,4.5785262e-16
25.62425,272.55896,1.8667411e-10,39.022169,1.1200446e-15
25.62685,57.70842,3.9524174e-11,23.257926,2.3714504e-16
25.6326,64.850113,4.441548e-11,24.180289,2.6649288e-16
25.6608,95.133476,6.5156386e-11,27.474874,3.9093831e-16
25.66445,276.69214,1.895049e-10,39.218429,1.1370294e-15
25.69975,116.70853,7.9933017e-11,29.41206,4.795981e-16
25.75,106.13351,7.269025e-11,28.495444,4.361415e-16
25.7731,652.41986,4.4683871e-10,52.199576,2.6810323e-15
25.7976,196.11699,1.3431943e-10,34.967372,8.0591657e-16
25.82225,74.991783,5.1361453e-11,25.380245,3.0816872e-16
25.83775,86.991821,5.9580212e-11,26.667608,3.5748127e-16
25.86585,215.97533,1.4792029e-10,36.109873,8.8752176e-16
25.90095,378.55969,2.5927342e-10,43.53809,1.5556405e-15
25.92105,697.12811,4.7745915e-10,53.365688,2.8647549e-15
25.9342,144.85031,9.9207168e-11,31.608052,5.9524301e-16
25.9428,112.85018,7.7290458e-11,29.084304,4.6374275e-16
25.9763,100.70016,6.896898e-11,28.000641,4.1381388e-16
25.984,69.416779,4.7543163e-11,24.735047,2.8525898e-16
25.98925,107.27519,7.3472179e-11,28.597255,4.4083307e-16
26.01465,1315.9304,9.0127338e-10,65.953152,5.4076403e-15
26.04475,196.55867,1.3462193e-10,34.993602,8.077316e-16
26.08715,39.991737,2.7390117e-11,20.581705,1.643407e-16
26.1265,72.850113,4.9894635e-11,25.136299,2.9936781e-16
26.17045,61.991764,4.2457812e-11,23.81968,2.5474687e-16
26.19955,153.84195,1.0536549e-10,32.248994,6.3219294e-16
26.2156,177.41698,1.215119e-10,33.818653,7.2907137e-16
26.2252,81.416801,5.5761912e-11,26.085306,3.3457147e-16
26.26445,74.708466,5.116741e-11,25.348243,3.0700446e-16
26.30195,90.558487,6.2023001e-11,27.027195,3.7213801e-16
26.34255,214.99216,1.4724693e-10,36.054996,8.8348155e-16
26.3503,59.850098,4.0990997e-11,23.542154,2.4594598e-16
26.408,154.13364,1.0556527e-10,32.269363,6.3339159e-16
26.473,948.68622,6.4974988e-10,59.137838,3.8984993e-15
26.4807,77.850113,5.3319107e-11,25.698691,3.1991464e-16
26.496,224.98378,1.5409013e-10,36.605105,9.2454079e-16
26.54585,102.27517,7.0047691e-11,28.145868,4.2028615e-16
26.6362,109.13351,7.4744934e-11,28.76144,4.484696e-16
26.66205,75.275116,5.1555506e-11,25.412169,3.0933304e-16
26.6703,109.85017,7.523577e-11,28.82426,4.5141462e-16
26.6912,52.850086,3.6196728e-11,22.586026,2.1718037e-16
26.7131,139.98358,9.5873972e-11,31.250019,5.7524383e-16
26.7255,53.850082,3.688162e-11,22.727589,2.2128972e-16
26.73255,53.70842,3.6784596e-11,22.707642,2.2070758e-16
26.744,115.26685,7.8945618e-11,29.290451,4.7367371e-16
26.7492,97.416832,6.6720243e-11,27.692952,4.0032146e-16
26.7839,166.13364,1.13784e-10,33.085962,6.8270399e-16
26.82685,68.991783,4.7252086e-11,24.684464,2.8351252e-16
26.84175,59.708427,4.0893968e-11,23.523564,2.4536381e-16
26.9034,85.133469,5.8307436e-11,26.476345,3.4984462e-16
26.94455,469.99362,3.21896e-10,46.793828,1.931376e-15
26.94685,80.275139,5.4979994e-11,25.962805,3.2987996e-16
26.95055,65.275101,4.4706551e-11,24.232995,2.6823931e-16
26.97745,213.84209,1.4645925e-10,35.990591,8.7875549e-16
26.9808,157.41695,1.0781399e-10,32.496886,6.4688392e-16
27.0235,34.283386,2.3480499e-11,19.551758,1.40883e-16
27.03315,57.99176,3.9718232e-11,23.295928,2.3830939e-16
27.05055,122.99191,8.4236473e-11,29.930693,5.0541884e-16
27.11575,112.69185,7.7182017e-11,29.070695,4.630921e-16
27.12445,226.55882,1.5516887e-10,36.690326,9.3101322e-16
27.12765,120.84187,8.2763923e-11,29.755259,4.9658354e-16
27.17285,88.841805,6.0847255e-11,26.855323,3.6508353e-16
27.1863,46.850075,3.2087354e-11,21.69675,1.9252412e-16
27.26685,324.27597,2.220948e-10,41.348793,1.3325688e-15
27.2887,76.850121,5.2634218e-11,25.588182,3.1580531e-16
27.32025,439.27664,3.0085811e-10,45.751354,1.8051487e-15
27.35025,71.70845,4.9112717e-11,25.0043,2.946763e-16
27.37765,293.84225,2.0125092e-10,40.012529,1.2075055e-15
27.4065,47.566742,3.2578195e-11,21.806822,1.9546917e-16
27.41155,85.558472,5.8598519e-11,26.52033,3.5159111e-16
27.4351,48.850082,3.3457148e-11,22.001199,2.0074289e-16
27.4642,81.700142,5.595597e-11,26.115531,3.3573582e-16
27.4818,420.41794,2.8794189e-10,45.087033,1.7276514e-15
27.49945,64.275108,4.4021662e-11,24.108611,2.6412997e-16
27.5056,97.133484,6.652618e-11,27.666076,3.9915708e-16
27.5216,77.850136,5.3319123e-11,25.698693,3.1991474e-16
27.5251,80.850121,5.5373795e-11,26.024645,3.3224277e-16
27.5534,64.133446,4.3924638e-11,24.090886,2.6354783e-16
27.58785,482.67636,3.3058234e-10,47.211006,1.983494e-15
27.6586,65.566765,4.490631e-11,24.269035,2.6943786e-16
27.7103,116.13352,7.95392e-11,29.363678,4.772352e-16
27.7114,60.850098,4.1675892e-11,23.672548,2.5005535e-16
27.7139,177.13373,1.213179e-10,33.800646,7.279074e-16
27.71505,103.99182,7.1223417e-11,28.302468,4.273405e-16
27.73565,148.99194,1.0204375e-10,31.906476,6.1226249e-16
27.82545,167.27531,1.1456593e-10,33.161579,6.8739556e-16
27.8325,117.41687,8.0418158e-11,29.471444,4.8250895e-16
27.88155,111.5585,7.6405794e-11,28.972912,4.5843476e-16
27.89115,40.708405,2.7880959e-11,20.703921,1.6728575e-16
27.968,61.133438,4.186995e-11,23.709234,2.512197e-16
28.0034,50.850082,3.4826937e-11,22.297447,2.0896162e-16
28.005,42.850075,2.9347777e-11,21.060812,1.7608666e-16
28.01115,80.275124,5.4979983e-11,25.962803,3.298799e-16
28.05705,400.99316,2.7463798e-10,44.381663,1.6478279e-15
28.0581,63.416771,4.3433792e-11,24.000813,2.6060275e-16
28.12785,59.991768,4.1088026e-11,23.560715,2.4652816e-16
28.1356,76.133446,5.2143371e-11,25.508392,3.1286023e-16
28.1661,114.13354,7.8169421e-11,29.194139,4.6901653e-16
28.23495,113.55851,7.7775588e-11,29.145028,4.6665353e-16
28.2358,43.566734,2.9838613e-11,21.177576,1.7903168e-16
28.24015,172.55865,1.1818446e-10,33.507099,7.0910674e-16
28.3147,101.85017,6.9756614e-11,28.106828,4.1853969e-16
28.3195,39.850067,2.7293088e-11,20.557372,1.6375853e-16
28.3976,323.85104,2.2180377e-10,41.330724,1.3308226e-15
28.4224,163.70027,1.121174e-10,32.92363,6.727044e-16
28.47045,214.12544,1.4665332e-10,36.006481,8.7991991e-16
28.5044,62.850098,4.304568e-11,23.929111,2.5827408e-16
28.52055,26.708385,1.8292424e-11,17.990385,1.0975454e-16
28.58455,433.99335,2.9723962e-10,45.567193,1.7834377e-15
28.6219,92.416809,6.3295756e-11,27.210816,3.7977453e-16
28.64695,156.55861,1.0722612e-10,32.437713,6.4335669e-16
28.7032,157.85031,1.081108e-10,32.526679,6.4866477e-16
28.7117,89.850143,6.1537861e-11,26.956542,3.6922716e-16
28.73165,388.55939,2.6612215e-10,43.918118,1.5967329e-15
28.79645,108.97519,7.4636498e-11,28.747525,4.4781899e-16
28.826,566.41876,3.8793704e-10,49.79707,2.3276223e-15
28.84155,119.99188,8.2181769e-11,29.685329,4.9309061e-16
28.8611,109.13351,7.4744934e-11,28.76144,4.484696e-16
28.88205,86.558479,5.9283418e-11,26.623253,3.5570051e-16
28.9188,125.98354,8.6285419e-11,30.171427,5.1771251e-16
28.9587,45.850071,3.1402457e-11,21.541267,1.8841474e-16
28.9889,78.133446,5.351316e-11,25.729829,3.2107896e-16
29.03465,68.275116,4.6761245e-11,24.598695,2.8056747e-16
29.09505,141.84192,9.7146737e-11,31.387697,5.8288042e-16
29.11505,213.27544,1.4607115e-10,35.958773,8.7642692e-16
29.1219,108.85016,7.4550865e-11,28.736526,4.4730519e-16
29.1342,54.850082,3.7566515e-11,22.867412,2.2539909e-16
29.1414,87.416809,5.9871284e-11,26.710964,3.592277e-16
29.1512,73.850113,5.0579529e-11,25.25079,3.0347718e-16
29.156,37.566723,2.5729238e-11,20.15699,1.5437543e-16
29.1638,148.98357,1.0203801e-10,31.905878,6.1222807e-16
29.1827,55.56675,3.8057356e-11,22.966576,2.2834414e-16
29.18615,144.27528,9.8813335e-11,31.56617,5.9288001e-16
29.18885,65.991776,4.5197398e-11,24.32136,2.7118439e-16
29.1975,62.416782,4.2748905e-11,23.873992,2.5649343e-16
29.22945,113.99186,7.8072387e-11,29.182054,4.6843432e-16
29.24515,149.55864,1.0243188e-10,31.946878,6.1459125e-16
29.32485,117.27519,8.0321123e-11,29.459586,4.8192674e-16
29.3506,98.133492,6.7211079e-11,27.760695,4.0326648e-16
29.3673,56.85009,3.8936309e-11,23.14204,2.3361785e-16
29.37595,96.991821,6.6429156e-11,27.65262,3.9857494e-16
29.4446,107.70016,7.376324e-11,28.634968,4.4257944e-16
29.49115,95.275154,6.525342e-11,27.488506,3.9152052e-16
29.497,61.850094,4.2360783e-11,23.801521,2.541647e-16
29.56895,95.991814,6.5744256e-11,27.557257,3.9446554e-16
29.63795,91.558495,6.2707901e-11,27.126315,3.762474e-16
29.6415,110.41684,7.5623876e-11,28.873739,4.5374325e-16
29.64485,73.991791,5.0676564e-11,25.266927,3.0405938e-16
29.65805,99.991821,6.8483839e-11,27.934833,4.1090303e-16
29.6734,281.13409,1.9254717e-10,39.427184,1.155283e-15
29.68065,146.8419,1.005712e-10,31.752256,6.0342719e-16
29.68715,67.991768,4.6567182e-11,24.564619,2.7940309e-16
29.7193,64.133438,4.3924633e-11,24.090885,2.635478e-16
29.72315,239.69208,1.6416376e-10,37.386012,9.8498258e-16
29.7302,65.56678,4.4906321e-11,24.269036,2.6943793e-16
29.758,84.416794,5.781659e-11,26.40184,3.4689954e-16
29.7725,567.83466,3.8890678e-10,49.838529,2.3334407e-15
29.78125,118.99187,8.1496864e-11,29.602633,4.8898119e-16
29.79145,78.275139,5.3610205e-11,25.745374,3.2166123e-16
29.80925,78.991791,5.4101036e-11,25.823706,3.2460621e-16
29.8269,59.850101,4.0991e-11,23.542155,2.45946e-16
29.8636,208.26711,1.4264098e-10,35.675068,8.5584585e-16
29.8737,89.850151,6.1537866e-11,26.956542,3.692272e-16
29.88745,133.8419,9.1667571e-11,30.786143,5.5000543e-16
30.0039,61.850098,4.2360786e-11,23.801521,2.5416472e-16
30.052,64.133438,4.3924633e-11,24.090885,2.635478e-16
30.0694,383.98425,2.6298867e-10,43.745064,1.577932e-15
30.13465,88.275139,6.0459149e-11,26.798103,3.6275489e-16
30.18605,144.8419,9.920141e-11,31.60744,5.9520846e-16
30.2064,124.41687,8.5212418e-11,30.045839,5.1127451e-16
30.21355,243.40887,1.6670938e-10,37.578264,1.0002563e-15
30.27815,117.99185,8.0811959e-11,29.519472,4.8487176e-16
30.30375,108.99185,7.464791e-11,28.74899,4.4788746e-16
30.32045,51.425079,3.5220749e-11,22.381176,2.113245e-16
30.3741,93.133499,6.3786613e-11,27.280975,3.8271968e-16
30.38475,75.275124,5.1555511e-11,25.412169,3.0933307e-16
30.4108,126.85023,8.6879011e-11,30.240456,5.2127407e-16
30.51815,73.841789,5.0573828e-11,25.249841,3.0344297e-16
30.6189,117.13354,8.0224105e-11,29.44772,4.8134463e-16
30.62075,81.991791,5.6155719e-11,26.146569,3.3693431e-16
30.6768,137.70023,9.4310114e-11,31.079174,5.6586069e-16
30.6873,128.13353,8.7757938e-11,30.342091,5.2654763e-16
30.7084,111.85018,7.6605564e-11,28.99814,4.5963338e-16
30.84425,220.84209,1.5125351e-10,36.379093,9.0752106e-16
30.87075,273.99249,1.8765593e-10,39.090462,1.1259356e-15
30.8942,89.133484,6.1047025e-11,26.88468,3.6628215e-16
30.90755,150.992,1.0341358e-10,32.048613,6.2048148e-16
30.91245,529.12701,3.6239613e-10,48.679326,2.1743768e-15
30.91595,92.991806,6.3689568e-11,27.267133,3.8213741e-16
31.08005,95.275154,6.525342e-11,27.488506,3.9152052e-16
31.08325,66.708435,4.5688234e-11,24.409085,2.741294e-16
31.1051,46.566738,3.1893298e-11,21.652923,1.9135979e-16
31.1201,62.416779,4.2748903e-11,23.873991,2.5649342e-16
31.12205,114.99186,7.8757281e-11,29.26714,4.7254369e-16
31.1428,134.13362,9.1867367e-11,30.808494,5.512042e-16
31.15015,102.84184,7.0435803e-11,28.197755,4.2261482e-16
31.1608,238.13388,1.6309656e-10,37.304823,9.7857938e-16
31.17235,114.5585,7.8460477e-11,29.230328,4.7076286e-16
31.2079,203.55035,1.394105e-10,35.403691,8.3646299e-16
31.3853,143.8503,9.8522263e-11,31.535145,5.9113358e-16
31.4096,76.133446,5.2143371e-11,25.508392,3.1286023e-16
31.44845,194.99214,1.3354903e-10,34.90039,8.0129416e-16
31.4511,84.850136,5.8113383e-11,26.44694,3.486803e-16
31.4926,360.41782,2.4684815e-10,42.831176,1.4810889e-15
31.4998,49.566738,3.3947982e-11,22.108267,2.0368789e-16
31.5611,68.133438,4.6664211e-11,24.581668,2.7998526e-16
31.6134,215.13388,1.4734399e-10,36.062917,8.8406395e-16
31.73495,30.425047,2.0837944e-11,18.788914,1.2502767e-16
31.8132,79.850136,5.4688911e-11,25.916905,3.2813347e-16
32.02475,55.70842,3.8154385e-11,22.986077,2.2892631e-16
32.0328,80.850121,5.5373795e-11,26.024645,3.3224277e-16
32.03995,98.991844,6.779896e-11,27.841399,4.0679376e-16
32.08535,58.991756,4.0403124e-11,23.429069,2.4241874e-16
32.10105,91.991806,6.3004673e-11,27.16904,3.7802804e-16
32.10375,94.275162,6.4568531e-11,27.391996,3.8741119e-16
32.1108,64.133438,4.3924633e-11,24.090885,2.635478e-16
32.12645,84.275139,5.7719571e-11,26.387064,3.4631743e-16
32.14375,97.991821,6.711405e-11,27.74733,4.026843e-16
32.23685,53.991749,3.6978647e-11,22.747502,2.2187188e-16
32.2486,51.850075,3.5511826e-11,22.442662,2.1307096e-16
32.3178,49.133423,3.3651206e-11,22.043654,2.0190724e-16
32.31905,72.275116,4.9500823e-11,25.069991,2.9700494e-16
32.3625,158.26697,1.0839616e-10,32.555273,6.5037697e-16
32.3644,107.98351,7.3957299e-11,28.660057,4.4374379e-16
32.4062,84.850128,5.8113378e-11,26.446939,3.4868027e-16
32.4135,63.416767,4.3433789e-11,24.000813,2.6060273e-16
32.48845,35.708393,2.4456479e-11,19.818982,1.4673887e-16
32.49975,50.708408,3.4729905e-11,22.27672,2.0837943e-16
32.5338,240.40041,1.6464889e-10,37.422803,9.8789336e-16
32.57765,62.275112,4.2651876e-11,23.855916,2.5591126e-16
32.5835,106.85018,7.3181092e-11,28.559439,4.3908655e-16
32.59245,65.991768,4.5197393e-11,24.321359,2.7118436e-16
32.66255,799.69537,5.4770689e-10,55.864096,3.2862413e-15
32.70285,82.991791,5.6840613e-11,26.252437,3.4104368e-16
32.76515,88.275139,6.0459149e-11,26.798103,3.6275489e-16
32.81445,57.991756,3.971823e-11,23.295927,2.3830938e-16
32.86085,67.991768,4.6567182e-11,24.564619,2.7940309e-16
32.8741,74.133453,5.0773588e-11,25.283042,3.0464153e-16
32.88035,60.991768,4.1772921e-11,23.690905,2.5063752e-16
32.89975,73.708458,5.0482511e-11,25.234635,3.0289506e-16
32.9154,71.133438,4.8718894e-11,24.937286,2.9231336e-16
32.9554,141.85028,9.7152464e-11,31.388314,5.8291478e-16
33.0574,89.850159,6.1537871e-11,26.956543,3.6922723e-16
33.07145,362.55933,2.4831485e-10,42.915839,1.4898891e-15
33.08005,68.708435,4.7058023e-11,24.650625,2.8234814e-16
33.08375,71.991776,4.9306764e-11,25.037188,2.9584059e-16
33.0947,129.26686,8.853415e-11,30.431287,5.312049e-16
33.16675,456.40948,3.125923e-10,46.338589,1.8755538e-15
33.20555,54.708416,3.7469488e-11,22.847707,2.2481693e-16
33.24755,73.841797,5.0573834e-11,25.249842,3.03443e-16
33.2886,115.41687,7.9048369e-11,29.303153,4.7429021e-16
33.34195,122.84185,8.4133696e-11,29.918515,5.0480218e-16
33.39915,89.275139,6.1144043e-11,26.898915,3.6686426e-16
33.42725,120.12518,8.2273066e-11,29.696318,4.936384e-16
33.4406,67.416779,4.6173375e-11,24.495177,2.7704025e-16
33.4533,107.13351,7.3375145e-11,28.58466,4.4025087e-16
33.47065,342.5593,2.3461695e-10,42.111738,1.4077017e-15
33.5063,95.133492,6.5156396e-11,27.474875,3.9093838e-16
33.5252,166.70029,1.1417209e-10,33.123536,6.8503256e-16
33.54465,99.275169,6.7993008e-11,27.867935,4.0795805e-16
33.55345,170.69194,1.1690596e-10,33.385836,7.0143573e-16
33.60945,183.12532,1.2542151e-10,34.177533,7.5252905e-16
33.67045,188.55876,1.2914284e-10,34.512267,7.7485705e-16
33.7169,385.13461,2.6377654e-10,43.788705,1.5826593e-15
33.73805,54.708416,3.7469488e-11,22.847707,2.2481693e-16
33.7624,119.98352,8.2176042e-11,29.68464,4.9305625e-16
33.77375,113.27519,7.7581546e-11,29.12077,4.6548927e-16
33.8495,391.98444,2.6846795e-10,44.046783,1.6108077e-15
33.86825,89.84182,6.153216e-11,26.955709,3.6919296e-16
33.877,94.850151,6.4962338e-11,27.447571,3.8977403e-16
33.89615,155.8419,1.0673525e-10,32.388139,6.4041149e-16
33.9191,248.41731,1.7013963e-10,37.834256,1.0208378e-15
33.92445,50.708408,3.4729905e-11,22.27672,2.0837943e-16
33.94345,105.12517,7.1999639e-11,28.404914,4.3199784e-16
33.99445,127.55853,8.7364126e-11,30.296637,5.2418475e-16
33.99705,168.99202,1.1574169e-10,33.274636,6.9445013e-16
34.01495,143.27525,9.812842e-11,31.493068,5.8877052e-16
34.0274,86.133476,5.8992336e-11,26.579608,3.5395402e-16
34.0397,139.4169,9.5485855e-11,31.207793,5.7291513e-16
34.0887,388.98431,2.6641318e-10,43.934121,1.5984791e-15
34.0968,979.20221,6.7065012e-10,59.765246,4.0239007e-15
34.1234,199.1337,1.3638556e-10,35.145752,8.1831333e-16
34.15775,99.558495,6.8187056e-11,27.894421,4.0912234e-16
34.2003,52.850079,3.6196723e-11,22.586024,2.1718034e-16
34.20865,125.99187,8.6291125e-11,30.172092,5.1774675e-16
34.2321,75.133446,5.1458477e-11,25.396216,3.0875086e-16
34.23835,80.275124,5.4979983e-11,25.962803,3.298799e-16
34.2431,141.85027,9.7152453e-11,31.388312,5.8291472e-16
34.2467,58.56675,4.0112039e-11,23.372668,2.4067224e-16
34.2647,455.41833,3.1191347e-10,46.305021,1.8714808e-15
34.28135,52.99176,3.629376e-11,22.60619,2.1776256e-16
34.28205,40.708405,2.7880959e-11,20.703921,1.6728575e-16
34.312,50.850079,3.4826934e-11,22.297446,2.0896161e-16
34.3496,89.850159,6.1537871e-11,26.956543,3.6922723e-16
34.36125,573.2774,3.9263449e-10,49.997258,2.3558069e-15
34.402,67.850105,4.6470158e-11,24.547546,2.7882095e-16
34.4412,108.13351,7.4060039e-11,28.673323,4.4436024e-16
34.483,349.13452,2.3912028e-10,42.379469,1.4347217e-15
34.50085,84.558464,5.7913619e-11,26.416601,3.4748171e-16
34.59065,164.84193,1.1289932e-10,32.999991,6.7739591e-16
34.6125,106.85018,7.3181092e-11,28.559439,4.3908655e-16
34.6141,102.41683,7.0144715e-11,28.158857,4.2086829e-16
34.6334,143.8503,9.8522263e-11,31.535145,5.9113358e-16
34.64285,725.12805,4.9663615e-10,54.070803,2.9798169e-15
34.6564,67.983459,4.6561491e-11,24.563618,2.7936895e-16
34.6821,144.13362,9.8716311e-11,31.555835,5.9229787e-16
34.6841,98.133484,6.7211074e-11,27.760694,4.0326645e-16
34.68505,87.991806,6.0265096e-11,26.769401,3.6159057e-16
34.70055,92.558472,6.339278e-11,27.224713,3.8035668e-16
34.7618,71.133438,4.8718894e-11,24.937286,2.9231336e-16
34.8257,143.26691,9.8122703e-11,31.492457,5.8873622e-16
34.84645,202.84206,1.3892539e-10,35.362578,8.3355234e-16
34.8781,161.70029,1.1074762e-10,32.789001,6.6448573e-16
34.90675,117.55852,8.0515171e-11,29.48329,4.8309103e-16
34.91435,53.70842,3.6784596e-11,22.707642,2.2070758e-16
34.9353,66.133446,4.5294427e-11,24.338752,2.7176656e-16
35.0606,485.68439,3.3264252e-10,47.308876,1.9958551e-15
35.0816,224.98376,1.5409012e-10,36.605104,9.2454073e-16
35.0837,243.11713,1.6650956e-10,37.563245,9.9905736e-16
35.17065,225.27551,1.5428994e-10,36.620919,9.2573963e-16
35.18355,89.991821,6.1634895e-11,26.970703,3.6980937e-16
35.24155,156.69191,1.0731741e-10,32.446917,6.4390448e-16
35.2699,112.41685,7.699367e-11,29.047029,4.6196202e-16
35.2944,97.133484,6.652618e-11,27.666076,3.9915708e-16
35.3025,212.70041,1.4567732e-10,35.926427,8.7406392e-16
35.3127,115.13351,7.8854295e-11,29.279152,4.7312577e-16
35.41665,86.558472,5.9283413e-11,26.623252,3.5570048e-16
35.4301,91.133476,6.2416808e-11,27.084276,3.7450085e-16
35.48205,141.12523,9.665588e-11,31.334743,5.7993528e-16
35.55055,54.708412,3.7469485e-11,22.847707,2.2481691e-16
35.5566,107.85017,7.3865981e-11,28.648257,4.4319589e-16
35.57875,197.40866,1.3520409e-10,35.043971,8.1122453e-16
35.6073,194.83366,1.3344049e-10,34.890933,8.0064292e-16
35.61295,108.99184,7.4647904e-11,28.748989,4.4788743e-16
35.61455,102.27517,7.0047691e-11,28.145868,4.2028615e-16
35.62835,130.27522,8.9224771e-11,30.51021,5.3534863e-16
35.63515,60.708435,4.1578868e-11,23.654164,2.4947321e-16
35.63615,85.991798,5.8895302e-11,26.565027,3.5337181e-16
35.676,206.41714,1.4137395e-10,35.569124,8.4824369e-16
35.68275,410.27649,2.8099607e-10,44.721544,1.6859764e-15
35.7166,135.70024,9.2940336e-11,30.927973,5.5764202e-16
35.72355,82.558464,5.654383e-11,26.206667,3.3926298e-16
35.7283,400.41818,2.7424417e-10,44.36044,1.645465e-15
35.75085,94.991814,6.5059362e-11,27.461229,3.9035617e-16
35.9386,651.98572,4.4654137e-10,52.187995,2.6792482e-15
35.95935,76.558464,5.2434464e-11,25.555771,3.1460678e-16
36.0827,108.41684,7.4254087e-11,28.698344,4.4552452e-16
36.10425,68.991768,4.7252076e-11,24.684462,2.8351246e-16
36.1057,116.98353,8.0121364e-11,29.435143,4.8072818e-16
36.1112,61.133438,4.186995e-11,23.709234,2.512197e-16
36.1137,302.13416,2.0692999e-10,40.385413,1.24158e-15
36.1417,357.41788,2.447935e-10,42.71201,1.468761e-15
36.15145,85.125137,5.830173e-11,26.475481,3.4981038e-16
36.1536,30.566719,2.0934975e-11,18.818031,1.2560985e-16
36.1875,91.133484,6.2416813e-11,27.084277,3.7450088e-16
36.217,30.850058,2.1129032e-11,18.875997,1.2677419e-16
36.2308,131.41692,9.0006711e-11,30.599078,5.4004026e-16
36.2807,113.8502,7.7975368e-11,29.169961,4.6785221e-16
36.282,117.13354,8.0224105e-11,29.44772,4.8134463e-16
36.2931,78.133461,5.351317e-11,25.729831,3.2107902e-16
36.302,129.13354,8.8442843e-11,30.420822,5.3065706e-16
36.33735,244.55884,1.6749698e-10,37.63735,1.0049819e-15
36.35135,89.558464,6.1338091e-11,26.92734,3.6802855e-16
36.4068,87.133469,5.9677225e-11,26.682074,3.5806335e-16
36.46855,140.99193,9.6564583e-11,31.324874,5.793875e-16
36.49495,1158.8134,7.9366478e-10,63.216301,4.7619887e-15
36.60215,66.275108,4.5391451e-11,24.356118,2.7234871e-16
36.61695,157.27536,1.0771701e-10,32.48714,6.4630209e-16
36.6338,110.41685,7.5623881e-11,28.873739,4.5374329e-16
36.64045,77.991791,5.3416141e-11,25.714271,3.2049685e-16
36.64235,157.27531,1.0771698e-10,32.487137,6.463019e-16
36.64655,80.275124,5.4979983e-11,25.962803,3.298799e-16
36.6499,65.850098,4.5100364e-11,24.303942,2.7060218e-16
36.71225,210.12537,1.4391369e-10,35.780857,8.6348213e-16
36.74145,114.27518,7.826643e-11,29.206211,4.6959858e-16
36.7709,113.70019,7.7872623e-11,29.157144,4.6723574e-16
36.7753,108.41683,7.4254082e-11,28.698343,4.4552449e-16
36.83515,115.99189,7.9442197e-11,29.351736,4.7665318e-16
36.8593,45.850075,3.140246e-11,21.541268,1.8841476e-16
36.95165,70.991776,4.862187e-11,24.920721,2.9173122e-16
36.96355,116.70855,7.9933033e-11,29.412062,4.795982e-16
36.9865,85.566803,5.8604225e-11,26.521191,3.5162535e-16
37.00185,53.841782,3.6875935e-11,22.726421,2.2125561e-16
37.03545,72.275116,4.9500823e-11,25.069991,2.9700494e-16
37.0452,84.850136,5.8113383e-11,26.44694,3.486803e-16
37.05065,79.275116,5.4295083e-11,25.854544,3.257705e-16
37.0655,58.850086,4.0306095e-11,23.410298,2.4183657e-16
37.08225,293.55911,2.0105699e-10,39.999673,1.206342e-15
37.2309,82.416794,5.6446801e-11,26.191668,3.3868081e-16
37.29495,138.55859,9.4898006e-11,31.143619,5.6938803e-16
37.31855,68.275116,4.6761245e-11,24.598695,2.8056747e-16
37.3239,85.850136,5.8798278e-11,26.550431,3.5278967e-16
37.338,138.70026,9.499503e-11,31.154229,5.6997018e-16
37.36455,219.9754,1.5065992e-10,36.331441,9.0395954e-16
37.3876,62.850098,4.304568e-11,23.929111,2.5827408e-16
37.39985,35.708393,2.4456479e-11,19.818982,1.4673887e-16
37.4248,100.41682,6.8774921e-11,27.974355,4.1264953e-16
37.47145,80.275124,5.4979983e-11,25.962803,3.298799e-16
37.48725,178.55872,1.2229387e-10,33.891043,7.3376319e-16
37.5455,43.850071,3.0032668e-11,21.223386,1.8019601e-16
37.5975,242.55054,1.6612151e-10,37.534041,9.9672904e-16
37.60935,80.708466,5.5276777e-11,26.009437,3.3166066e-16
37.6925,251.98392,1.7258238e-10,38.014463,1.0354943e-15
37.7428,156.98361,1.075172e-10,32.467039,6.4510319e-16
37.86195,83.991806,5.7525518e-11,26.35746,3.4515311e-16
37.86645,68.275108,4.676124e-11,24.598694,2.8056744e-16
37.9348,92.416809,6.3295756e-11,27.210816,3.7977453e-16
37.94595,82.275131,5.6349777e-11,26.176653,3.3809866e-16
37.96355,97.275154,6.6623209e-11,27.67952,3.9973925e-16
37.97815,311.12561,2.1308819e-10,40.782124,1.2785291e-15
37.9981,57.133434,3.913037e-11,23.180423,2.3478222e-16
38.0029,105.85017,7.2496192e-11,28.470064,4.3497715e-16
38.0283,89.133476,6.1047019e-11,26.88468,3.6628212e-16
38.03045,252.1255,1.7267935e-10,38.021581,1.0360761e-15
38.036,57.133434,3.913037e-11,23.180423,2.3478222e-16
38.07095,58.99176,4.0403127e-11,23.429069,2.4241876e-16
38.0831,122.13352,8.3648566e-11,29.860899,5.018914e-16
38.12265,171.55862,1.1749954e-10,33.442246,7.0499725e-16
38.1307,56.850094,3.8936311e-11,23.14204,2.3361787e-16
38.15025,49.708405,3.4045008e-11,22.129309,2.0427005e-16
38.17095,89.558487,6.1338107e-11,26.927343,3.6802864e-16
38.1942,58.850094,4.03061e-11,23.410299,2.418366e-16
38.21525,99.125153,6.7890263e-11,27.853891,4.0734158e-16
38.2512,90.133476,6.1731914e-11,26.984847,3.7039148e-16
38.2886,182.70039,1.2513048e-10,34.151077,7.5078287e-16
38.29925,63.991764,4.3827601e-11,24.073133,2.6296561e-16
38.30655,117.40852,8.0412441e-11,29.470746,4.8247465e-16
38.31795,57.991756,3.971823e-11,23.295927,2.3830938e-16
38.35565,93.841812,6.4271732e-11,27.349961,3.8563039e-16
38.40375,73.991783,5.0676558e-11,25.266926,3.0405935e-16
38.41065,46.275085,3.1693547e-11,21.607623,1.9016128e-16
38.45345,287.25882,1.9674196e-10,39.711446,1.1804518e-15
38.5473,67.566765,4.6276099e-11,24.513329,2.776566e-16
38.573,128.98355,8.8340113e-11,30.409039,5.3004068e-16
38.58145,79.841805,5.4683205e-11,25.916004,3.2809923e-16
38.58405,183.99207,1.2601514e-10,34.23137,7.5609082e-16
38.611,108.85019,7.4550886e-11,28.736529,4.4730531e-16
38.6263,214.70044,1.4704713e-10,36.038681,8.8228278e-16
38.6772,310.83383,2.1288835e-10,40.769371,1.2773301e-15
38.74465,53.991753,3.6978649e-11,22.747503,2.218719e-16
38.74545,64.991768,4.4512498e-11,24.197883,2.6707499e-16
38.7879,87.133469,5.9677225e-11,26.682074,3.5806335e-16
38.79825,473.84326,3.245326e-10,46.92124,1.9471956e-15
38.80755,85.991791,5.8895297e-11,26.565026,3.5337178e-16
38.81895,70.991783,4.8621875e-11,24.920721,2.9173125e-16
38.8215,54.133415,3.7075673e-11,22.76738,2.2245404e-16
38.84875,96.275162,6.593832e-11,27.584344,3.9562992e-16
38.85885,50.99176,3.4923971e-11,22.318136,2.0954383e-16
38.8744,78.416794,5.3707223e-11,25.760895,3.2224334e-16
38.90065,96.558487,6.6132368e-11,27.611377,3.9679421e-16
38.91255,73.275116,5.0185717e-11,25.185085,3.011143e-16
38.93245,86.558464,5.9283408e-11,26.623252,3.5570045e-16
38.9619,50.850075,3.4826932e-11,22.297446,2.0896159e-16
38.9977,85.416809,5.8501495e-11,26.505685,3.5100897e-16
39.01705,43.708397,2.9935637e-11,21.200505,1.7961382e-16
39.04985,64.275108,4.4021662e-11,24.108611,2.6412997e-16
39.1153,181.98363,1.2463957e-10,34.106359,7.4783741e-16
39.1237,398.1348,2.7268029e-10,44.275957,1.6360818e-15
39.13445,82.558464,5.654383e-11,26.206667,3.3926298e-16
39.1375,70.850113,4.8524846e-11,24.904133,2.9114908e-16
39.14615,270.69211,1.8539551e-10,38.932872,1.1123731e-15
39.1517,1453.3035,9.9535942e-10,68.172625,5.9721565e-15
39.21425,107.99186,7.396302e-11,28.660796,4.4377812e-16
39.22615,589.26056,4.0358126e-10,50.457652,2.4214876e-15
39.23655,105.5585,7.2296428e-11,28.44389,4.3377857e-16
39.2635,63.133438,4.3239739e-11,23.965016,2.5943843e-16
39.26865,53.99176,3.6978655e-11,22.747504,2.2187193e-16
39.32755,74.991776,5.1361448e-11,25.380244,3.0816869e-16
39.33645,218.27544,1.4949563e-10,36.237609,8.9697375e-16
39.3634,53.133423,3.6390784e-11,22.626316,2.183447e-16
39.3696,213.13388,1.459742e-10,35.950816,8.7584522e-16
39.3728,70.133453,4.803401e-11,24.819879,2.8820406e-16
39.39585,31.708389,2.1716898e-11,19.049459,1.3030139e-16
39.42605,512.27698,3.5085564e-10,48.157012,2.1051338e-15
39.43105,75.558449,5.1749559e-11,25.444012,3.1049735e-16
39.43195,97.708504,6.6920008e-11,27.720562,4.0152005e-16
39.44975,65.708427,4.5003334e-11,24.2865,2.7002001e-16
39.46955,112.99186,7.7387493e-11,29.09647,4.6432496e-16
39.50025,493.84381,3.3823086e-10,47.572333,2.0293852e-15
39.5352,675.70294,4.6278517e-10,52.813285,2.776711e-15
39.57165,59.99176,4.1088021e-11,23.560714,2.4652813e-16
39.5811,38.850067,2.6608194e-11,20.383958,1.5964916e-16
39.6082,57.13343,3.9130367e-11,23.180423,2.347822e-16
39.61525,163.27533,1.1182636e-10,32.895117,6.7095816e-16
39.6383,148.98361,1.0203804e-10,31.905882,6.1222826e-16
39.65705,69.708443,4.7742922e-11,24.769641,2.8645753e-16
39.8265,117.41684,8.0418137e-11,29.471441,4.8250882e-16
39.93355,65.991776,4.5197398e-11,24.32136,2.7118439e-16
39.9464,603.98547,4.1366627e-10,50.874491,2.4819976e-15
39.96335,92.558487,6.339279e-11,27.224714,3.8035674e-16
40.0194,132.7002,9.0885622e-11,30.698355,5.4531373e-16
40.04445,388.55945,2.6612219e-10,43.91812,1.5967332e-15
40.06305,104.55849,7.1611523e-11,28.353783,4.2966914e-16
40.0978,226.55035,1.5516307e-10,36.689869,9.3097842e-16
40.10475,501.27682,3.4332169e-10,47.809822,2.0599302e-15
40.1402,108.41684,7.4254087e-11,28.698344,4.4552452e-16
40.16045,67.991776,4.6567187e-11,24.56462,2.7940312e-16
40.1624,107.85017,7.3865981e-11,28.648257,4.4319589e-16
40.2182,362.26755,2.4811502e-10,42.904324,1.4886901e-15
40.2402,378.41779,2.5917622e-10,43.532649,1.5550573e-15
40.2599,74.416794,5.0967646e-11,25.315212,3.0580588e-16
40.2865,45.566742,3.1208407e-11,21.496805,1.8725044e-16
40.313,107.41684,7.3569193e-11,28.609836,4.4141516e-16
40.3166,44.850075,3.0717565e-11,21.383509,1.8430539e-16
40.33795,99.275169,6.7993008e-11,27.867935,4.0795805e-16
40.34225,56.275101,3.8542502e-11,23.063755,2.3125501e-16
40.3756,143.98357,9.8613539e-11,31.544881,5.9168124e-16
40.4178,632.25146,4.3302549e-10,51.65605,2.598153e-15
40.4443,102.41682,7.0144705e-11,28.158856,4.2086823e-16
40.45305,114.2752,7.8266445e-11,29.206213,4.6959867e-16
40.46585,140.40855,9.6165033e-11,31.281611,5.769902e-16
40.52945,164.84198,1.1289935e-10,32.999994,6.773961e-16
40.5779,166.41698,1.1397806e-10,33.104761,6.8386834e-16
40.6016,73.850113,5.0579529e-11,25.25079,3.0347718e-16
40.6461,158.41704,1.0849894e-10,32.56556,6.5099366e-16
40.6501,167.7003,1.14857e-10,33.189639,6.8914199e-16
40.68715,70.991776,4.862187e-11,24.920721,2.9173122e-16
40.764,45.850082,3.1402465e-11,21.541269,1.8841479e-16
40.81465,60.558441,4.1476138e-11,23.634666,2.4885683e-16
40.83465,89.275139,6.1144043e-11,26.898915,3.6686426e-16
40.91175,35.991734,2.4650537e-11,19.871264,1.4790322e-16
