Repository: guad-isa-santos/Release-of-microplastics-and-metals-from-antifouling-paint-

# General Information
This release contains the data used in the publication titled: "Release of microplastics and metals from antifouling paint during weathering in simulated cold climates". The dataset contains raw data files and processed data files for the analysis undertaken in the paper. 
Title of Dataset: Detection of unlabeled nanoplastics using enhanced dark field hyperspectral microscopy

Author Information 

Corresponding author(s): 

A. Contact Information Name: Prof. Kevin Wilkinson 
Institution:  Université de Montréal 
Email: kj.wilkinson@umontreal.ca

B. Contact Information Name: Prof. Nathalie Tufenkji 
Institution: McGill University
Email: nathalie.tufenkji@mcgill.ca

Associate or Co-Investigator:
C. Contact Information Name: Guadalupe Santos 
Institution: McGill University 
Email: guadalupe.santos@mail.mcgill.ca

Date of data collection (single date, range, approximate date): 2023 to 2025

Geographic location of data collection: Montréal, Canada

Information about funding sources that supported the collection of the data:

The authors acknowledge funding from Environment and Climate Change Canada for supporting this project, the Natural Sciences and Engineering Research Council of Canada, the Fonds de recherche du Québec – Nature et technologies, the NSERC PURE CREATE network, EcotoQ, and support from the EUL fund in the Department of Chemical Engineering at McGill, and McGill University’s SURE Program.

# Sharing/Access Information

1. Licenses/restrictions placed on the data: These data are available under a CC BY 4.0 license <https://creativecommons.org/licenses/by/4.0/> 

2. Links to publications that cite or use the data:

# Data and File Overview
Files in this repository are organized based on the Figures in the manuscrcipt. Each folder contains folders that contain raw data, processed data and corresponding figures.

Abbreviations: 
CC: Cold Control
HC: Heat Control
FT: Freeze-thaw
UV: Ultraviolet radiation
SP-ICP-MS: Single-Particle Inductively Couped Plasma Mass Spectrometry
ICP-MS: Inductively Couped Plasma Mass Spectrometry
O-PTIR: Optical Photothermal Infrared spectroscopy

File: Figure 7/Figure 7C/Raw data/6-10_1_results.csv
# SPCal Export 1.2.7
# Date,Mon Jul 15 18:28:02 2024
# File,C:\Users\p1196157\Documents\Guadalupe\SP-ICP-MS\Raw data\2024-05-28_Cu_AF_paint\6-10_1.csv
# Acquisition events,499999
#
# Options and inputs,Cu,
# Density,6,g/cm3
# Dwelltime,0.1,ms
# Efficiency,0.0041521992,
# Mass fraction,0.8881,
# Molar mass,143.09,g/mol
# Response,2.412,counts/(μg/L)
# Time,49.9999,s
# Uptake,0.212,ml/min
#
# Limit method,Gaussian (alpha=2.867e-07)
#
# Detection results,Cu,
# Particle number,195
# Number error,13.96424
# Number concentration,2.658292e+08,#/L
# Mass concentration,0.03051932,μg/L
#
# Background,10.746111,counts
#,13.281334,nm
# Background error,3.9338911,counts
# Ionic background,4.4552699,μg/L
#
# Mean,Cu,
#,167.62877,counts
#,1.1480801e-10,μg
#,31.420167,nm
#,6.8884804e-16,m³
# Median,Cu,
#,120.88258,counts
#,8.2791805e-11,μg
#,29.7586,nm
#,4.9675083e-16,m³
# Limits of detection,Cu,
#,21.522553,counts
#,1.4740676e-11,μg
#,16.7413,nm
#,8.8444059e-17,m³
#
# Raw detection data
Time,Cu,,Cu,,Cu,,Cu,
s,counts,μg,nm,m³
0.13715,115.31787,7.8980565e-11,29.294772,4.7388339e-16
0.39275,95.694283,6.5540479e-11,27.528756,3.9324287e-16
0.46205,291.95361,1.999574e-10,39.926619,1.1997444e-15
0.475,77.506027,5.3083445e-11,25.660773,3.1850067e-16
0.572,101.63548,6.9609568e-11,28.087065,4.1765741e-16
0.5736,126.01199,8.6304904e-11,30.173698,5.1782943e-16
0.694,67.753067,4.6403697e-11,24.535838,2.7842218e-16
0.9598,111.50607,7.6369886e-11,28.968372,4.5821931e-16
0.9854,77.129539,5.282559e-11,25.619157,3.1695354e-16
1.0201,95.506065,6.541157e-11,27.510695,3.9246942e-16
1.05945,167.57677,1.1477239e-10,33.181488,6.8863434e-16
1.2781,175.14154,1.1995346e-10,33.673452,7.1972077e-16
1.2987,113.63551,7.7828322e-11,29.151614,4.6696993e-16
1.30585,108.07079,7.4017077e-11,28.667777,4.4410246e-16
1.31005,77.31778,5.2954515e-11,25.639981,3.1772709e-16
1.84625,71.317772,4.8845143e-11,24.958808,2.9307086e-16
2.58485,599.44952,4.1055963e-10,50.746815,2.4633578e-15
2.59035,227.44766,1.5577763e-10,36.738245,9.3466579e-16
3.28355,157.44734,1.078348e-10,32.498977,6.4700882e-16
3.42855,152.20029,1.0424113e-10,32.133873,6.2544675e-16
3.64895,116.69434,7.9923298e-11,29.410868,4.7953979e-16
3.9726,293.88318,2.0127895e-10,40.014386,1.2076737e-15
4.0677,117.25902,8.0310045e-11,29.458231,4.8186027e-16
4.32495,128.0708,8.7714975e-11,30.337139,5.2628985e-16
4.3714,227.88303,1.5607581e-10,36.761671,9.3645486e-16
4.5108,183.76511,1.2585969e-10,34.217289,7.5515816e-16
4.6603,418.51886,2.8664123e-10,45.019043,1.7198474e-15
4.68655,88.070747,6.0319162e-11,26.777404,3.6191497e-16
4.9051,66.129547,4.5291757e-11,24.338273,2.7175054e-16
4.98895,130.82378,8.9600473e-11,30.552973,5.3760284e-16
5.1648,75.753067,5.1882852e-11,25.465839,3.1129711e-16
5.98725,108.44724,7.427491e-11,28.701026,4.4564946e-16
6.00135,264.82413,1.8137656e-10,38.64949,1.0882594e-15
6.0583,88.882523,6.0875143e-11,26.859425,3.6525086e-16
6.12395,51.317745,3.5147237e-11,22.365594,2.1088342e-16
6.1278,110.88257,7.5942851e-11,28.914277,4.5565711e-16
6.493,353.63635,2.4220356e-10,42.560843,1.4532214e-15
6.59035,85.317802,5.8433686e-11,26.49544,3.5060211e-16
6.69505,183.82388,1.2589995e-10,34.220937,7.553997e-16
6.7132,85.506027,5.85626e-11,26.51491,3.513756e-16
6.77565,119.44728,8.1808775e-11,29.640351,4.9085265e-16
6.7774,122.76494,8.408102e-11,29.91227,5.0448612e-16
7.2972,157.38852,1.0779452e-10,32.494929,6.467671e-16
7.42745,218.6946,1.4978271e-10,36.26079,8.9869623e-16
7.57835,105.07079,7.1962393e-11,28.400015,4.3177436e-16
7.5941,119.50613,8.1849078e-11,29.645217,4.9109447e-16
7.64935,107.44727,7.3590031e-11,28.612537,4.4154019e-16
7.66765,112.07079,7.6756654e-11,29.017192,4.6053992e-16
8.15365,153.07088,1.0483739e-10,32.195025,6.2902433e-16
8.24415,250.95343,1.718766e-10,37.962572,1.0312596e-15
8.31945,105.31785,7.2131605e-11,28.422258,4.3278963e-16
8.35465,269.57697,1.8463176e-10,38.879336,1.1077905e-15
8.53345,98.070763,6.7168117e-11,27.754779,4.030087e-16
8.6102,120.88258,8.2791805e-11,29.7586,4.9675083e-16
9.2677,110.25903,7.5515795e-11,28.859977,4.5309477e-16
9.3118,274.01242,1.8766957e-10,39.09141,1.1260174e-15
9.45455,126.44729,8.6603041e-11,30.208402,5.1961824e-16
9.48295,136.6944,9.3621228e-11,31.003316,5.6172737e-16
9.66255,137.31793,9.4048284e-11,31.050386,5.642897e-16
10.1565,130.01202,8.9044508e-11,30.489649,5.3426705e-16
10.7409,172.50624,1.1814856e-10,33.503706,7.0889136e-16
11.17525,79.317795,5.4324314e-11,25.859183,3.2594588e-16
11.33345,167.44737,1.1468377e-10,33.172945,6.8810261e-16
11.7282,140.50618,9.6231897e-11,31.288859,5.7739138e-16
11.78765,238.57697,1.6340003e-10,37.327945,9.8040017e-16
12.58955,118.94142,8.1462314e-11,29.598449,4.8877389e-16
12.65425,167.20033,1.1451457e-10,33.156623,6.8708744e-16
12.81995,94.07077,6.4428544e-11,27.372186,3.8657127e-16
13.03985,66.694237,4.567851e-11,24.407353,2.7407106e-16
14.339,86.129562,5.8989656e-11,26.579206,3.5393793e-16
14.56675,68.941299,4.721751e-11,24.678442,2.8330506e-16
14.62725,160.07092,1.0963168e-10,32.678496,6.5779008e-16
14.99885,67.941299,4.6532616e-11,24.558539,2.791957e-16
15.0967,112.50609,7.7054791e-11,29.054713,4.6232874e-16
15.2237,66.505997,4.5549585e-11,24.384369,2.7329751e-16
15.3004,209.52988,1.4350584e-10,35.747025,8.6103504e-16
15.7204,183.01216,1.2534401e-10,34.170492,7.5206403e-16
15.8805,215.63573,1.476877e-10,36.090937,8.8612622e-16
16.9299,151.38857,1.0368518e-10,32.076645,6.2211109e-16
17.0437,89.258987,6.1132981e-11,26.897293,3.6679789e-16
17.262,101.50608,6.9520947e-11,28.07514,4.1712568e-16
17.30655,248.69475,1.7032964e-10,37.848336,1.0219779e-15
17.3932,163.50626,1.1198452e-10,32.910618,6.7190712e-16
17.4139,184.63568,1.2645595e-10,34.271238,7.5873567e-16
17.96275,91.694298,6.2800912e-11,27.13972,3.7680547e-16
18.05835,92.070755,6.3058745e-11,27.17681,3.7835247e-16
18.2893,91.258995,6.2502775e-11,27.096705,3.7501665e-16
18.29835,143.31795,9.8157661e-11,31.496196,5.8894596e-16
18.4783,253.25943,1.7345597e-10,38.078496,1.0407358e-15
18.77695,141.07083,9.6618623e-11,31.330716,5.7971174e-16
18.97305,116.20023,7.9584885e-11,29.369298,4.7750931e-16
19.48975,192.69456,1.3197543e-10,34.762772,7.9185258e-16
19.83,93.129562,6.3783916e-11,27.280591,3.827035e-16
19.89895,121.20023,8.3009362e-11,29.784643,4.9805617e-16
20.18095,126.82377,8.686089e-11,30.238353,5.2116534e-16
20.2401,2183.2529,1.4952977e-09,78.077506,8.9717863e-15
20.7549,122.25903,8.3734528e-11,29.871124,5.0240717e-16
20.82055,95.317818,6.528264e-11,27.492608,3.9169584e-16
21.0954,140.14145,9.5982095e-11,31.261762,5.7589257e-16
21.18195,133.07085,9.1139478e-11,30.72691,5.4683687e-16
21.40415,901.70898,6.1757544e-10,58.145135,3.7054526e-15
21.67405,300.95355,2.061214e-10,40.332741,1.2367284e-15
21.72825,315.69501,2.1621774e-10,40.980805,1.2973065e-15
21.8453,246.25941,1.686617e-10,37.724387,1.0119702e-15
22.0082,68.129532,4.6661535e-11,24.581198,2.7996921e-16
22.0858,165.50626,1.1335431e-10,33.044262,6.8012585e-16
22.3581,93.882538,6.4299625e-11,27.353917,3.8579775e-16
22.78705,101.07076,6.92228e-11,28.034949,4.153368e-16
22.85805,126.20024,8.6433839e-11,30.188716,5.1860304e-16
23.77705,158.07088,1.0826186e-10,32.541822,6.4957116e-16
23.7846,53.129517,3.6388109e-11,22.625761,2.1832865e-16
23.87235,141.82384,9.7134353e-11,31.386363,5.8280612e-16
23.94205,59.694237,4.0884249e-11,23.521701,2.4530549e-16
24.1284,178.63562,1.2234654e-10,33.895908,7.3407922e-16
24.17285,148.31796,1.0158214e-10,31.858293,6.0949286e-16
24.46145,109.69431,7.5129016e-11,28.81062,4.507741e-16
24.87585,407.07227,2.7880152e-10,44.604816,1.6728091e-15
24.8862,133.88257,9.1695422e-11,30.789261,5.5017253e-16
25.20675,65.694252,4.4993626e-11,24.284754,2.6996175e-16
25.2088,137.63556,9.4265825e-11,31.074308,5.6559495e-16
25.79425,169.44742,1.1605359e-10,33.304499,6.9632153e-16
25.9302,120.88258,8.2791805e-11,29.7586,4.9675083e-16
26.70885,109.44727,7.495982e-11,28.788976,4.4975892e-16
26.8239,78.8825,5.4026183e-11,25.811791,3.241571e-16
26.8421,132.25911,9.0583524e-11,30.664304,5.4350115e-16
26.94505,99.07077,6.7853016e-11,27.848796,4.071181e-16
27.8377,136.38849,9.3411713e-11,30.980172,5.6047028e-16
27.8968,102.88254,7.0463675e-11,28.201474,4.2278205e-16
28.2454,266.14178,1.8227902e-10,38.713485,1.0936741e-15
28.2825,115.12962,7.8851635e-11,29.278823,4.7310981e-16
28.7476,81.129555,5.5565178e-11,26.054592,3.3339107e-16
28.9379,160.88272,1.1018768e-10,32.733646,6.6112605e-16
29.48605,96.941353,6.639459e-11,27.647823,3.9836754e-16
29.72215,364.448,2.496084e-10,42.99023,1.4976504e-15
29.7258,63.129524,4.3237058e-11,23.964521,2.5942235e-16
29.75355,138.07086,9.4563961e-11,31.107033,5.6738377e-16
30.2637,103.50609,7.0890741e-11,28.258334,4.2534445e-16
30.41065,375.0719,2.5688465e-10,43.403967,1.5413079e-15
30.58415,188.44743,1.2906659e-10,34.505473,7.7439956e-16
31.3364,197.63571,1.3535959e-10,35.057402,8.1215756e-16
31.46955,104.07078,7.1277494e-11,28.309629,4.2766496e-16
31.6042,130.50612,8.9382911e-11,30.528224,5.3629746e-16
31.7782,731.88611,5.012647e-10,54.23826,3.0075882e-15
31.82955,195.20039,1.3369166e-10,34.912811,8.0214995e-16
32.13435,88.317795,6.0488364e-11,26.802419,3.6293018e-16
32.3901,554.50873,3.7977993e-10,49.445569,2.2786796e-15
32.5089,113.5061,7.7739695e-11,29.140544,4.6643817e-16
33.16485,61.941284,4.2423239e-11,23.813212,2.5453943e-16
33.8389,122.12965,8.3645912e-11,29.860583,5.0187547e-16
33.9048,51.129505,3.5018312e-11,22.338214,2.1010987e-16
34.0696,102.12961,6.9947997e-11,28.132509,4.1968798e-16
34.07065,125.07083,8.5660313e-11,30.09839,5.1396188e-16
34.2351,268.88306,1.841565e-10,38.845948,1.104939e-15
34.268,87.258995,5.9763198e-11,26.694881,3.5857919e-16
34.785,97.506058,6.6781354e-11,27.701404,4.0068812e-16
35.0885,110.88255,7.594284e-11,28.914276,4.5565704e-16
35.2061,108.88255,7.4573052e-11,28.739377,4.4743831e-16
35.4255,84.506058,5.7877726e-11,26.411143,3.4726636e-16
35.62905,72.31778,4.9530043e-11,25.074923,2.9718026e-16
35.88375,117.69436,8.0608208e-11,29.494642,4.8364925e-16
36.7304,144.1297,9.8713625e-11,31.555549,5.9228175e-16
36.8229,499.88452,3.4236811e-10,47.765517,2.0542087e-15
37.28785,71.31778,4.8845148e-11,24.958809,2.9307089e-16
38.21385,162.94156,1.1159776e-10,32.872687,6.6958657e-16
38.29955,166.31801,1.1391027e-10,33.098197,6.8346164e-16
38.4192,88.129578,6.0359455e-11,26.783365,3.6215673e-16
38.674,60.129517,4.118237e-11,23.578734,2.4709422e-16
39.03705,77.317795,5.2954525e-11,25.639983,3.1772715e-16
39.81955,85.941345,5.8860747e-11,26.55983,3.5316448e-16
39.92285,318.82428,2.1836097e-10,41.115765,1.3101658e-15
40.2035,89.506035,6.1302183e-11,26.922085,3.678131e-16
40.3399,108.12962,7.4057374e-11,28.672979,4.4434425e-16
40.44025,70.941299,4.8587299e-11,24.914813,2.915238e-16
40.61985,60.317757,4.1311294e-11,23.603314,2.4786776e-16
40.99435,162.31796,1.1117066e-10,32.830698,6.6702399e-16
41.0652,370.01257,2.5341954e-10,43.207925,1.5205173e-15
41.74875,86.317802,5.911858e-11,26.598555,3.5471148e-16
41.88915,140.31796,9.6102988e-11,31.274881,5.7661793e-16
42.39595,305.20062,2.090302e-10,40.521582,1.2541812e-15
43.3681,675.88599,4.6291053e-10,52.818054,2.7774632e-15
43.54745,98.317825,6.7337329e-11,27.778066,4.0402397e-16
43.8639,63.753048,4.3664106e-11,24.043161,2.6198464e-16
43.9773,116.12963,7.9536535e-11,29.36335,4.7721921e-16
44.08405,370.82446,2.539756e-10,43.239504,1.5238536e-15
44.2762,160.50621,1.0992981e-10,32.708091,6.5957883e-16
44.64635,324.07159,2.2195482e-10,41.340105,1.3317289e-15
46.67505,129.31793,8.8569128e-11,30.435294,5.3141477e-16
46.9387,121.5061,8.3218851e-11,29.809678,4.993131e-16
47.28125,135.31793,9.2678495e-11,30.898901,5.5607097e-16
47.87845,64.941284,4.4477922e-11,24.191616,2.6686753e-16
48.0045,50.129505,3.4333418e-11,22.191622,2.0600051e-16
48.75005,59.941284,4.105345e-11,23.554104,2.463207e-16
48.8224,72.753067,4.9828169e-11,25.125132,2.9896901e-16
49.76095,105.31786,7.2131616e-11,28.422259,4.3278969e-16
49.89455,74.31778,5.0899832e-11,25.303979,3.0539899e-16
#
# End of export

File: Figure 7/Figure 7C/Raw data/6-10_2_results.csv
# SPCal Export 1.2.7
# Date,Mon Jul 15 18:28:02 2024
# File,C:\Users\p1196157\Documents\Guadalupe\SP-ICP-MS\Raw data\2024-05-28_Cu_AF_paint\6-10_2.csv
# Acquisition events,499999
#
# Options and inputs,Cu,
# Density,6,g/cm3
# Dwelltime,0.1,ms
# Efficiency,0.0041521992,
# Mass fraction,0.8881,
# Molar mass,143.09,g/mol
# Response,2.412,counts/(μg/L)
# Time,49.9999,s
# Uptake,0.212,ml/min
#
# Limit method,Poisson (alpha=0.001)
#
# Detection results,Cu,
# Particle number,176
# Number error,13.266499
# Number concentration,2.3992789e+08,#/L
# Mass concentration,0.024974285,μg/L
#
# Background,7.6509032,counts
#,11.859385,nm
# Background error,3.0778377,counts
# Ionic background,3.1720163,μg/L
#
# Mean,Cu,
#,151.98079,counts
#,1.040908e-10,μg
#,30.450938,nm
#,6.2454477e-16,m³
# Median,Cu,
#,108.80648,counts
#,7.452095e-11,μg
#,28.732535,nm
#,4.471257e-16,m³
# Limits of detection,Cu,
#,18.295403,counts
#,1.2530419e-11,μg
#,15.858858,nm
#,7.5182513e-17,m³
#
# Raw detection data
Time,Cu,,Cu,,Cu,,Cu,
s,counts,μg,nm,m³
0.01955,64.658699,4.4284381e-11,24.156475,2.6570629e-16
0.05365,101.06796,6.9220882e-11,28.03469,4.1532529e-16
0.2288,116.95419,8.0101273e-11,29.432683,4.8060764e-16
0.26215,212.84058,1.4577332e-10,35.934317,8.7463992e-16
0.72385,105.84037,7.2489478e-11,28.469185,4.3493687e-16
0.8791,104.95416,7.1882519e-11,28.389504,4.3129511e-16
1.22735,120.02199,8.2202388e-11,29.687812,4.9321433e-16
1.2966,123.1358,8.4335023e-11,29.94236,5.0601014e-16
1.3654,189.95435,1.3009867e-10,34.597203,7.8059201e-16
1.59725,83.65873,5.7297396e-11,26.322573,3.4378438e-16
1.73785,137.24962,9.4001496e-11,31.045236,5.6400898e-16
2.2287,163.95433,1.122914e-10,32.940654,6.7374842e-16
2.6624,52.363289,3.5863324e-11,22.516466,2.1517994e-16
2.8865,68.772507,4.7101905e-11,24.658285,2.8261143e-16
3.09145,85.658737,5.866719e-11,26.530685,3.5200314e-16
4.15535,66.658707,4.5654175e-11,24.403018,2.7392505e-16
5.0195,123.13579,8.4335012e-11,29.942359,5.0601007e-16
5.433,266.54535,1.8255542e-10,38.733043,1.0953325e-15
5.5665,68.772507,4.7101905e-11,24.658285,2.8261143e-16
5.66635,1430.0525,9.7943495e-10,67.807111,5.8766097e-15
5.81915,83.658737,5.7297401e-11,26.322574,3.4378441e-16
5.8265,129.3634,8.8600271e-11,30.438861,5.3160163e-16
5.87185,171.06815,1.1716362e-10,33.410345,7.029817e-16
5.9887,71.363312,4.8876333e-11,24.964119,2.93258e-16
6.2454,59.772499,4.093785e-11,23.531975,2.456271e-16
7.23665,85.658722,5.866718e-11,26.530684,3.5200308e-16
7.57565,125.24959,8.5782742e-11,30.112722,5.1469645e-16
8.29485,75.249512,5.153797e-11,25.409287,3.0922782e-16
8.5529,144.95425,9.9278358e-11,31.61561,5.9567015e-16
8.5696,78.54493,5.3794983e-11,25.774918,3.227699e-16
9.12345,97.06797,6.648131e-11,27.659855,3.9888786e-16
9.61685,75.067917,5.1413596e-11,25.388831,3.0848158e-16
10.4878,318.36417,2.1804584e-10,41.095977,1.308275e-15
10.9078,98.363342,6.7368503e-11,27.782352,4.0421102e-16
11.26925,366.84113,2.5124743e-10,43.084123,1.5074846e-15
11.3653,111.95417,7.6676785e-11,29.007124,4.6006071e-16
11.48485,77.477112,5.3063641e-11,25.657582,3.1838184e-16
11.92725,80.249535,5.4962457e-11,25.960044,3.2977474e-16
12.1923,104.36337,7.147789e-11,28.336135,4.2886734e-16
12.5714,63.772499,4.3677428e-11,24.045606,2.6206457e-16
12.78385,60.06789,4.1140162e-11,23.570676,2.4684097e-16
13.3289,157.54509,1.0790175e-10,32.505701,6.474105e-16
13.38865,46.067879,3.1551632e-11,21.575324,1.8930979e-16
13.499,62.772503,4.2992536e-11,23.91926,2.5795522e-16
13.63965,61.658703,4.2229701e-11,23.776944,2.533782e-16
13.8505,158.9543,1.0886691e-10,32.602333,6.5320147e-16
14.0207,54.954098,3.7637754e-11,22.881857,2.2582652e-16
14.05545,85.249527,5.8386924e-11,26.48837,3.5032155e-16
14.213,193.13599,1.3227776e-10,34.789297,7.9366654e-16
14.2985,281.54553,1.9282896e-10,39.446408,1.1569738e-15
14.47425,66.477097,4.5529792e-11,24.380836,2.7317875e-16
14.5624,134.77263,9.230502e-11,30.85734,5.5383012e-16
15.0615,50.772476,3.4773785e-11,22.286098,2.0864271e-16
15.52415,139.06804,9.5246922e-11,31.181741,5.7148153e-16
15.62695,70.249527,4.8113508e-11,24.833564,2.8868105e-16
15.6512,146.36346,1.0024352e-10,31.717733,6.0146111e-16
15.84045,54.067886,3.7030793e-11,22.75819,2.2218476e-16
15.9005,109.54498,7.5026741e-11,28.797541,4.5016044e-16
16.32645,83.65873,5.7297396e-11,26.322573,3.4378438e-16
16.3448,345.95502,2.3694266e-10,42.250429,1.4216559e-15
16.7752,70.363312,4.8191439e-11,24.846965,2.8914863e-16
17.3875,38.181656,2.6150403e-11,20.266379,1.5690242e-16
17.5347,113.13578,7.7486063e-11,29.108818,4.6491638e-16
17.7303,68.954117,4.7226289e-11,24.679971,2.8335773e-16
18.71465,181.65897,1.2441721e-10,34.086065,7.4650326e-16
19.4852,141.54503,9.6943398e-11,31.365782,5.8166039e-16
19.73945,95.06794,6.51115e-11,27.468563,3.90669e-16
19.93665,191.24976,1.3098589e-10,34.675671,7.8591533e-16
19.97375,61.658699,4.2229698e-11,23.776944,2.5337819e-16
20.8306,91.72654,6.2822994e-11,27.1429,3.7693796e-16
21.05625,469.02335,3.2123147e-10,46.761604,1.9273888e-15
21.15365,120.65879,8.2638531e-11,29.740224,4.9583118e-16
21.162,58.363285,3.9972687e-11,23.345571,2.3983612e-16
21.1802,216.95441,1.4859086e-10,36.164356,8.9154516e-16
21.2793,71.363319,4.8876338e-11,24.96412,2.9325803e-16
21.3794,102.95416,7.051273e-11,28.208017,4.2307638e-16
21.42695,102.65877,7.0310416e-11,28.181013,4.2186249e-16
21.45545,313.65948,2.1482363e-10,40.892537,1.2889418e-15
22.07435,95.24955,6.5235884e-11,27.486043,3.914153e-16
22.85205,133.24965,9.1261939e-11,30.740666,5.4757164e-16
23.43525,93.021965,6.3710224e-11,27.27008,3.8226134e-16
23.45705,104.02197,7.1244062e-11,28.305203,4.2746437e-16
23.7452,460.36493,3.1530136e-10,46.472067,1.8918082e-15
23.76785,69.249512,4.7428603e-11,24.715163,2.8457162e-16
24.71335,108.06799,7.4015159e-11,28.667529,4.4409095e-16
24.81485,62.477093,4.2790211e-11,23.881679,2.5674127e-16
25.7334,156.49907,1.0718534e-10,32.433601,6.4311202e-16
26.00645,191.02219,1.3083003e-10,34.661912,7.8498016e-16
26.1705,78.954124,5.4075238e-11,25.819601,3.2445143e-16
26.48525,95.067947,6.5111505e-11,27.468564,3.9066903e-16
26.7702,286.95465,1.9653364e-10,39.697425,1.1792018e-15
27.07575,98.658737,6.7570817e-11,27.810135,4.054249e-16
27.7703,227.13605,1.5556421e-10,36.72146,9.3338525e-16
27.9304,198.95441,1.3626276e-10,35.135201,8.1757656e-16
28.2268,110.95419,7.5991906e-11,28.920502,4.5595144e-16
28.3822,155.77271,1.0668785e-10,32.383345,6.4012713e-16
28.44695,139.24963,9.5371295e-11,31.195307,5.7222777e-16
28.5633,121.77259,8.3401366e-11,29.831455,5.004082e-16
28.6689,409.90884,2.8074427e-10,44.708182,1.6844656e-15
28.6869,433.90887,2.9718176e-10,45.564236,1.7830906e-15
29.907,80.135742,5.4884522e-11,25.947768,3.2930713e-16
30.2169,26.772457,1.8336306e-11,18.00476,1.1001784e-16
30.2831,315.95483,2.163957e-10,40.992045,1.2983742e-15
30.37175,91.65876,6.2776572e-11,27.136213,3.7665943e-16
30.75635,230.6591,1.5797713e-10,36.910346,9.4786278e-16
31.05155,601.79559,4.1216644e-10,50.812931,2.4729986e-15
31.4756,84.544937,5.7904355e-11,26.415193,3.4742613e-16
31.98385,319.79477,2.1902565e-10,41.157441,1.3141539e-15
32.02175,154.65889,1.0592501e-10,32.305977,6.3555005e-16
32.2564,264.13623,1.8090543e-10,38.615996,1.0854326e-15
32.44555,252.65924,1.730449e-10,38.048392,1.0382694e-15
33.1776,79.772514,5.4635749e-11,25.908504,3.2781449e-16
33.24515,127.24959,8.7152531e-11,30.272158,5.2291519e-16
33.2745,83.77253,5.7375337e-11,26.334503,3.4425202e-16
34.0745,156.36349,1.0709248e-10,32.424233,6.425549e-16
34.1844,216.31763,1.4815473e-10,36.12894,8.889284e-16
34.6404,124.545,8.5300173e-11,30.05615,5.1180104e-16
34.72065,96.658745,6.6201034e-11,27.62093,3.972062e-16
34.7479,49.77248,3.4088893e-11,22.138814,2.0453336e-16
34.82235,79.65873,5.4557818e-11,25.89618,3.2734691e-16
35.15415,114.84037,7.8653527e-11,29.254282,4.7192116e-16
35.36715,135.38524,9.2724593e-11,30.904023,5.5634756e-16
36.2897,115.54498,7.9136112e-11,29.313991,4.7481667e-16
36.66525,78.249527,5.3592663e-11,25.742565,3.2155598e-16
36.94155,51.249504,3.5100499e-11,22.355676,2.1060299e-16
37.32235,71.658707,4.9078647e-11,24.998517,2.9447188e-16
37.3242,106.77256,7.3127929e-11,28.552522,4.3876758e-16
37.3846,82.95414,5.6814826e-11,26.248467,3.4088896e-16
37.5202,367.1366,2.514498e-10,43.095687,1.5086988e-15
37.58805,87.84034,6.0161357e-11,26.754033,3.6096814e-16
37.64915,113.02199,7.7408127e-11,29.099056,4.6444876e-16
37.6779,53.77248,3.6828471e-11,22.716667,2.2097082e-16
37.96045,202.84065,1.3892443e-10,35.362496,8.3354657e-16
38.07035,55.477077,3.799594e-11,22.954215,2.2797564e-16
38.4888,136.31746,9.3363065e-11,30.974793,5.6017839e-16
38.7246,252.36382,1.7284257e-10,38.033557,1.0370554e-15
38.80155,113.06799,7.7439636e-11,29.103003,4.6463782e-16
39.35725,451.2511,3.0905935e-10,46.163352,1.8543561e-15
40.1703,175.36357,1.2010553e-10,33.687675,7.2063317e-16
40.21955,120.65881,8.2638546e-11,29.740226,4.9583128e-16
40.38,75.363327,5.1615921e-11,25.422091,3.0969553e-16
41.25295,291.25018,1.9947562e-10,39.894527,1.1968537e-15
42.6168,163.54514,1.1201115e-10,32.913227,6.7206689e-16
42.73665,275.06863,1.8839297e-10,39.141573,1.1303578e-15
42.83955,185.65894,1.2715677e-10,34.334432,7.629406e-16
43.2683,282.95465,1.9379406e-10,39.512107,1.1627643e-15
43.4095,82.772522,5.6690437e-11,26.229297,3.4014262e-16
43.4783,249.13606,1.706319e-10,37.87071,1.0237914e-15
43.7502,95.908165,6.5686966e-11,27.54925,3.9412179e-16
43.8382,195.08997,1.3361603e-10,34.906226,8.0169616e-16
43.8466,586.13812,4.0144272e-10,50.368371,2.4086563e-15
44.2008,130.36343,8.9285187e-11,30.517094,5.3571112e-16
44.33,83.544937,5.721946e-11,26.310633,3.4331676e-16
44.6995,471.95538,3.232396e-10,46.858843,1.9394376e-15
44.95265,63.067894,4.3194848e-11,23.95672,2.5916909e-16
45.32305,100.84036,6.9065e-11,28.01363,4.1439e-16
45.49285,190.84061,1.3070566e-10,34.650926,7.8423398e-16
45.70395,99.61277,6.8224229e-11,27.899489,4.0934537e-16
46.027,91.363342,6.2574242e-11,27.107028,3.7544545e-16
46.0388,192.95436,1.3215336e-10,34.778388,7.9292018e-16
46.12925,140.24962,9.6056179e-11,31.269803,5.7633708e-16
46.16825,75.658722,5.1818235e-11,25.455263,3.1090941e-16
46.35905,65.067902,4.4564642e-11,24.207328,2.6738785e-16
46.8817,85.544945,5.8589254e-11,26.518932,3.5153553e-16
47.1348,149.54506,1.0242257e-10,31.945911,6.1453545e-16
47.14275,168.02208,1.1507738e-10,33.210853,6.9046429e-16
47.3992,48.181667,3.2999354e-11,21.90039,1.9799613e-16
47.4529,69.772499,4.7786794e-11,24.777226,2.8672077e-16
47.5643,60.772491,4.1622739e-11,23.66248,2.4973644e-16
47.8513,107.77257,7.3812829e-11,28.641383,4.4287697e-16
48.1261,226.95444,1.5543982e-10,36.71167,9.3263895e-16
48.397,52.77248,3.6143576e-11,22.574965,2.1686146e-16
48.7382,186.72668,1.2788806e-10,34.400127,7.6732837e-16
49.3929,86.363342,5.914977e-11,26.603232,3.5489862e-16
49.92465,67.658707,4.633907e-11,24.524443,2.7803442e-16
49.97175,120.2496,8.2358275e-11,29.706566,4.9414965e-16
#
# End of export

File: Figure 7/Figure 7C/Raw data/6-10_3_results.csv
# SPCal Export 1.2.7
# Date,Mon Jul 15 18:28:02 2024
# File,C:\Users\p1196157\Documents\Guadalupe\SP-ICP-MS\Raw data\2024-05-28_Cu_AF_paint\6-10_3.csv
# Acquisition events,499999
#
# Options and inputs,Cu,
# Density,6,g/cm3
# Dwelltime,0.1,ms
# Efficiency,0.0041521992,
# Mass fraction,0.8881,
# Molar mass,143.09,g/mol
# Response,2.412,counts/(μg/L)
# Time,49.9999,s
# Uptake,0.212,ml/min
#
# Limit method,Poisson (alpha=0.001)
#
# Detection results,Cu,
# Particle number,226
# Number error,15.033296
# Number concentration,3.0808923e+08,#/L
# Mass concentration,0.033231986,μg/L
#
# Background,9.2775431,counts
#,12.646458,nm
# Background error,3.3829737,counts
# Ionic background,3.8464109,μg/L
#
# Mean,Cu,
#,157.49116,counts
#,1.0786481e-10,μg
#,30.256535,nm
#,6.4718887e-16,m³
# Median,Cu,
#,101.68443,counts
#,6.9643094e-11,μg
#,28.091564,nm
#,4.1785856e-16,m³
# Limits of detection,Cu,
#,19.650975,counts
#,1.3458843e-11,μg
#,16.241244,nm
#,8.0753058e-17,m³
#
# Raw detection data
Time,Cu,,Cu,,Cu,,Cu,
s,counts,μg,nm,m³
0.02365,106.16089,7.2708999e-11,28.497894,4.3625399e-16
0.36575,73.254982,5.0171927e-11,25.182778,3.0103156e-16
0.4272,331.81244,2.2725648e-10,41.666671,1.3635389e-15
0.6186,95.509895,6.5414193e-11,27.511063,3.9248516e-16
0.62015,154.85907,1.0606211e-10,32.319909,6.3637266e-16
0.90295,75.858894,5.1955332e-11,25.477692,3.1173199e-16
0.93625,79.556946,5.4488107e-11,25.885146,3.2692864e-16
1.1536,75.509865,5.1716284e-11,25.438557,3.102977e-16
1.25935,158.85904,1.0880167e-10,32.595819,6.5281e-16
1.5217,81.207924,5.5618853e-11,26.062979,3.3371312e-16
1.59025,256.85931,1.7592151e-10,38.258067,1.055529e-15
2.03835,87.556961,5.9967273e-11,26.725231,3.5980364e-16
2.27945,82.556946,5.654279e-11,26.206506,3.3925674e-16
2.36155,508.46423,3.4824431e-10,48.037241,2.0894659e-15
3.71725,63.254971,4.3322976e-11,23.980384,2.5993785e-16
4.0597,110.50995,7.5687646e-11,28.881852,4.5412587e-16
4.102,60.603989,4.1507333e-11,23.64059,2.49044e-16
4.22745,209.55733,1.4352464e-10,35.748586,8.6114785e-16
4.3814,62.207897,4.2605841e-11,23.84733,2.5563504e-16
4.41445,120.1609,8.2297531e-11,29.699261,4.9378519e-16
4.8647,89.905998,6.1576115e-11,26.962126,3.6945669e-16
5.06045,48.254948,3.3049544e-11,21.911488,1.9829726e-16
5.45665,217.76512,1.4914611e-10,36.209347,8.9487668e-16
5.59365,72.25499,4.9487038e-11,25.067664,2.9692223e-16
6.229,136.9061,9.376622e-11,31.019313,5.6259732e-16
6.4085,185.90623,1.2732614e-10,34.34967,7.6395684e-16
7.49455,93.858932,6.4283458e-11,27.351624,3.8570075e-16
7.6151,65.905945,4.5138613e-11,24.310811,2.7083168e-16
7.8292,77.509872,5.3086078e-11,25.661198,3.1851647e-16
7.8633,414.8129,2.8410303e-10,44.885769,1.7046182e-15
8.23465,56.254955,3.8528704e-11,23.061002,2.3117223e-16
8.38075,143.85904,9.8528251e-11,31.535784,5.9116951e-16
8.41215,136.16096,9.3255883e-11,30.962935,5.595353e-16
8.46105,63.254974,4.3322978e-11,23.980385,2.5993787e-16
8.54605,148.36876,1.0161693e-10,31.861929,6.097016e-16
9.0281,105.5099,7.2263142e-11,28.439524,4.3357885e-16
9.14175,94.556969,6.4761539e-11,27.419262,3.8856923e-16
9.2082,80.207924,5.4933958e-11,25.955556,3.2960375e-16
9.3563,403.51105,2.7636246e-10,44.474362,1.6581748e-15
9.48715,195.85921,1.3414288e-10,34.952044,8.0485725e-16
9.50005,42.254944,2.8940175e-11,20.962855,1.7364105e-16
9.732,347.20886,2.3780141e-10,42.301411,1.4268084e-15
9.96205,167.16104,1.1448766e-10,33.154026,6.8692597e-16
10.6181,92.905998,6.3630799e-11,27.258744,3.8178479e-16
10.93385,170.8591,1.1702044e-10,33.396731,7.0212265e-16
11.07,256.81226,1.7588928e-10,38.25573,1.0553357e-15
11.5156,72.905952,4.9932879e-11,25.142719,2.9959727e-16
11.58595,98.858925,6.7707925e-11,27.828932,4.0624755e-16
11.7165,174.11395,1.1924967e-10,33.607466,7.1549803e-16
12.46635,2442.0361,1.6725369e-09,81.047933,1.0035221e-14
12.4873,185.20821,1.2684806e-10,34.306625,7.6108839e-16
12.52275,95.556984,6.5446444e-11,27.515583,3.9267866e-16
12.5852,86.905975,5.9521416e-11,26.658833,3.571285e-16
12.8262,80.905968,5.5412045e-11,26.030635,3.3247227e-16
13.68635,53.254951,3.6474018e-11,22.643553,2.1884411e-16
13.94115,68.254974,4.674745e-11,24.596276,2.804847e-16
13.9852,119.81187,8.2058483e-11,29.670478,4.923509e-16
14.2574,118.50996,8.1166806e-11,29.562616,4.8700084e-16
14.4105,96.1138,6.5827804e-11,27.568925,3.9496682e-16
14.75285,177.46297,1.2154339e-10,33.821575,7.2926036e-16
14.76295,83.556946,5.7227685e-11,26.311893,3.4336611e-16
14.90525,109.1609,7.4763687e-11,28.763845,4.4858212e-16
14.9982,41.207863,2.8223035e-11,20.788251,1.6933821e-16
15.01105,89.160858,6.1065773e-11,26.887432,3.6639464e-16
15.3189,144.41585,9.8909606e-11,31.576418,5.9345764e-16
15.6882,297.20862,2.0355652e-10,40.164748,1.2213391e-15
16.352,288.81238,1.9780598e-10,39.782907,1.1868359e-15
17.17345,111.46284,7.6340279e-11,28.964628,4.5804167e-16
17.2089,266.90659,1.8280283e-10,38.750533,1.096817e-15
18.1658,74.207916,5.0824587e-11,25.291504,3.0494752e-16
18.3692,49.207878,3.37022e-11,22.054783,2.022132e-16
18.43305,46.952995,3.2157844e-11,21.712626,1.9294706e-16
18.5046,63.905945,4.3768824e-11,24.062366,2.6261294e-16
18.6173,134.20805,9.1918345e-11,30.814191,5.5151007e-16
19.2695,53.90593,3.691987e-11,22.735443,2.2151922e-16
19.4042,47.603966,3.260369e-11,21.812509,1.9562214e-16
19.4469,65.113762,4.4596051e-11,24.213014,2.6757631e-16
19.52665,113.55701,7.7774564e-11,29.1449,4.6664738e-16
19.5673,125.71775,8.6103384e-11,30.150194,5.166203e-16
19.6237,412.8132,2.8273345e-10,44.813525,1.6964007e-15
19.72485,188.76494,1.2928405e-10,34.524841,7.757043e-16
19.79505,76.254982,5.2226611e-11,25.521958,3.1335966e-16
19.83015,84.556961,5.791259e-11,26.416445,3.4747554e-16
19.97865,79.556946,5.4488107e-11,25.885146,3.2692864e-16
20.42345,100.85895,6.9077729e-11,28.01535,4.1446637e-16
20.78205,83.858894,5.7434488e-11,26.34355,3.4460693e-16
20.7847,286.81241,1.9643621e-10,39.690865,1.1786173e-15
21.23865,181.85916,1.2455432e-10,34.098581,7.4732593e-16
22.21865,355.55798,2.4351967e-10,42.637794,1.461118e-15
22.26555,89.556961,6.1337062e-11,26.92719,3.6802237e-16
22.37895,157.55708,1.0790996e-10,32.506526,6.4745979e-16
22.4819,88.207924,6.0413114e-11,26.7913,3.6247868e-16
22.55135,56.556911,3.8735512e-11,23.10219,2.3241307e-16
22.5939,111.50993,7.637253e-11,28.968706,4.5823518e-16
22.82005,87.858917,6.0174081e-11,26.755919,3.6104449e-16
22.83635,75.25499,5.1541721e-11,25.409903,3.0925033e-16
22.86645,138.55708,9.4896971e-11,31.143505,5.6938183e-16
23.06065,98.556992,6.7501132e-11,27.800572,4.0500679e-16
23.36685,127.85898,8.7569899e-11,30.320405,5.2541939e-16
23.4946,99.811852,6.8360579e-11,27.918063,4.1016347e-16
24.1905,104.50992,7.1578258e-11,28.349392,4.2946955e-16
24.34345,173.85912,1.1907514e-10,33.591062,7.1445081e-16
24.39095,67.556923,4.6269359e-11,24.512139,2.7761615e-16
24.63735,98.160873,6.7229833e-11,27.763277,4.03379e-16
25.0387,58.905941,4.034435e-11,23.417702,2.420661e-16
25.16545,192.85915,1.3208815e-10,34.772667,7.925289e-16
26.9617,104.20795,7.137144e-11,28.322062,4.2822864e-16
27.4484,107.50992,7.3632942e-11,28.618098,4.4179765e-16
27.97625,143.16098,9.8050155e-11,31.484694,5.8830093e-16
28.1651,55.90593,3.8289658e-11,23.01321,2.2973795e-16
28.1811,89.509872,6.1304811e-11,26.92247,3.6782887e-16
28.57795,69.254982,4.743235e-11,24.715814,2.845941e-16
28.74555,89.160858,6.1065773e-11,26.887432,3.6639464e-16
28.7526,161.9062,1.1088865e-10,32.802913,6.6533192e-16
28.7759,81.207916,5.5618848e-11,26.062978,3.3371309e-16
28.82885,149.161,1.0215953e-10,31.918539,6.1295719e-16
29.1748,101.20794,6.9316751e-11,28.047626,4.1590051e-16
29.3581,97.811844,6.6990785e-11,27.730332,4.0194471e-16
29.5437,1734.3849,1.1878705e-09,72.31134,7.127223e-15
29.70105,114.55701,7.8459453e-11,29.230201,4.7075672e-16
29.9295,94.811844,6.4936102e-11,27.443876,3.8961661e-16
30.1222,207.20825,1.4191577e-10,35.614507,8.5149464e-16
30.2318,71.90596,4.924799e-11,25.027235,2.9548794e-16
30.3452,163.81195,1.1219389e-10,32.931116,6.7316333e-16
30.4254,142.20808,9.7397521e-11,31.414683,5.8438513e-16
30.9338,97.811844,6.6990785e-11,27.730332,4.0194471e-16
30.9648,103.90603,7.1164658e-11,28.294683,4.2698795e-16
30.9697,99.60408,6.8218277e-11,27.898678,4.0930966e-16
31.40395,30.254929,2.0721431e-11,18.753829,1.2432859e-16
31.66135,116.85896,8.003605e-11,29.424692,4.802163e-16
31.8225,78.811829,5.3977781e-11,25.80408,3.2386668e-16
31.92025,54.556908,3.7365721e-11,22.826597,2.2419433e-16
31.95985,99.462814,6.8121525e-11,27.885482,4.0872915e-16
31.99025,163.85909,1.1222617e-10,32.934274,6.7335702e-16
32.7322,224.11412,1.5349451e-10,36.557879,9.2096705e-16
32.7523,94.207947,6.4522496e-11,27.385484,3.8713497e-16
32.77685,87.556976,5.9967283e-11,26.725233,3.598037e-16
32.7954,196.81204,1.3479547e-10,35.008632,8.087728e-16
32.79735,96.255035,6.5924535e-11,27.582422,3.9554721e-16
33.68315,109.16089,7.4763682e-11,28.763845,4.4858209e-16
33.9347,255.20845,1.7479084e-10,38.175928,1.048745e-15
33.96095,94.85891,6.4968337e-11,27.448416,3.8981002e-16
34.2541,50.905926,3.4865184e-11,22.305606,2.091911e-16
34.27525,106.85895,7.3187096e-11,28.56022,4.3912257e-16
34.35785,58.556915,4.0105304e-11,23.37136,2.4063182e-16
34.38815,84.160851,5.7641296e-11,26.375131,3.4584777e-16
34.54745,397.55832,2.7228547e-10,44.254577,1.6337128e-15
34.5911,145.81195,9.9865789e-11,31.677844,5.9919474e-16
34.67285,146.16093,1.0010481e-10,31.703097,6.0062884e-16
35.75335,185.55717,1.2708707e-10,34.328158,7.6252243e-16
35.98855,85.255005,5.8390676e-11,26.488938,3.5034406e-16
36.10015,62.160828,4.2573603e-11,23.841313,2.5544162e-16
36.11115,69.858879,4.7845956e-11,24.787446,2.8707573e-16
36.6929,99.207947,6.7946968e-11,27.861644,4.0768181e-16
36.72335,158.46295,1.0853039e-10,32.568705,6.5118234e-16
36.83405,101.85896,6.9762629e-11,28.107636,4.1857577e-16
37.05235,47.858856,3.2778263e-11,21.851371,1.9666958e-16
37.2872,194.20822,1.3301212e-10,34.853558,7.9807275e-16
38.29935,91.160851,6.2435557e-11,27.086987,3.7461334e-16
38.4052,81.207909,5.5618842e-11,26.062977,3.3371305e-16
38.51545,94.858917,6.4968342e-11,27.448417,3.8981005e-16
38.8078,102.5099,7.0208454e-11,28.167384,4.2125072e-16
39.1076,141.50998,9.6919393e-11,31.363193,5.8151636e-16
39.1701,80.207909,5.4933948e-11,25.955555,3.2960369e-16
39.27695,174.27464,1.1935973e-10,33.617802,7.1615837e-16
39.30915,110.85895,7.5926673e-11,28.912224,4.5556004e-16
39.5624,111.50993,7.637253e-11,28.968706,4.5823518e-16
39.6104,183.51007,1.2568502e-10,34.201452,7.5411013e-16
39.7123,89.509872,6.1304811e-11,26.92247,3.6782887e-16
39.77355,150.16096,1.028444e-10,31.989707,6.1706643e-16
39.8153,48.905926,3.3495395e-11,22.009579,2.0097237e-16
39.82395,855.73309,5.8608681e-10,57.139621,3.5165209e-15
40.03825,541.16309,3.7063957e-10,49.045666,2.2238374e-15
40.07725,149.16098,1.0215952e-10,31.918538,6.1295713e-16
40.2838,263.51031,1.8047674e-10,38.585469,1.0828604e-15
40.3235,68.905945,4.7193296e-11,24.674223,2.8315978e-16
40.72545,157.55711,1.0790999e-10,32.506528,6.4745992e-16
41.33765,743.46667,5.0919617e-10,54.522834,3.055177e-15
41.4662,87.509888,5.9935033e-11,26.720441,3.596102e-16
41.5197,52.509834,3.5963692e-11,22.537451,2.1578215e-16
41.6336,141.50998,9.6919393e-11,31.363193,5.8151636e-16
42.20065,62.556919,4.2844884e-11,23.891846,2.570693e-16
42.28895,48.5569,3.3256349e-11,21.957096,1.995381e-16
42.8863,270.81235,1.8547786e-10,38.938636,1.1128672e-15
43.1306,520.81311,3.5670199e-10,48.423021,2.1402119e-15
43.53575,85.85891,5.8804287e-11,26.551336,3.5282572e-16
43.6243,309.41629,2.1191749e-10,40.707301,1.2715049e-15
43.72755,54.556908,3.7365721e-11,22.826597,2.2419433e-16
43.9625,111.90605,7.6643829e-11,29.002968,4.5986297e-16
44.0383,271.41608,1.8589135e-10,38.96755,1.1153481e-15
44.3169,85.905983,5.8836527e-11,26.556187,3.5301916e-16
44.4245,137.41583,9.4115335e-11,31.057763,5.6469201e-16
44.4258,116.20798,7.9590194e-11,29.369952,4.7754116e-16
44.9299,60.207893,4.1236049e-11,23.588974,2.474163e-16
45.0244,67.90596,4.6508412e-11,24.554281,2.7905047e-16
45.1154,417.81308,2.8615784e-10,44.993723,1.716947e-15
45.7244,101.5099,6.952356e-11,28.075492,4.1714136e-16
45.7584,86.207939,5.9043335e-11,26.587265,3.5426001e-16
45.85655,227.85933,1.5605958e-10,36.760397,9.3635748e-16
46.012,147.50999,1.0102877e-10,31.800338,6.0617262e-16
46.17065,63.858875,4.3736586e-11,24.056457,2.6241952e-16
46.26625,657.16406,4.5008799e-10,52.325797,2.7005279e-15
46.2706,98.509888,6.7468871e-11,27.796142,4.0481323e-16
46.3466,74.90596,5.1302673e-11,25.370559,3.0781604e-16
46.7399,115.20798,7.8905299e-11,29.285463,4.734318e-16
46.836,137.71776,9.4322122e-11,31.080493,5.6593273e-16
46.90845,107.557,7.3665187e-11,28.622274,4.4199112e-16
46.9423,93.811836,6.4251202e-11,27.347049,3.8550721e-16
46.96895,52.858856,3.6202735e-11,22.587275,2.1721641e-16
47.23595,93.556969,6.4076645e-11,27.322261,3.8445987e-16
47.2805,67.207901,4.6030315e-11,24.469853,2.7618189e-16
47.40725,129.85901,8.8939709e-11,30.477683,5.3363825e-16
47.79145,72.160828,4.9422547e-11,25.05677,2.9653528e-16
48.17155,292.46332,2.0030649e-10,39.949841,1.2018389e-15
48.3133,146.2081,1.0013711e-10,31.706506,6.0082266e-16
48.5159,192.81212,1.3205594e-10,34.76984,7.9233565e-16
49.03975,154.46292,1.0579079e-10,32.292326,6.3474474e-16
49.111,134.50998,9.2125132e-11,30.837281,5.5275079e-16
49.14155,97.858925,6.702303e-11,27.73478,4.0213818e-16
49.3314,129.20802,8.8493852e-11,30.426669,5.3096311e-16
49.553,41.90591,2.8701124e-11,20.904976,1.7220674e-16
49.57275,268.76514,1.8407574e-10,38.840269,1.1044544e-15
49.5938,73.207909,5.0139687e-11,25.177383,3.0083812e-16
49.69765,57.556915,3.9420409e-11,23.237554,2.3652246e-16
49.77815,162.16104,1.1106319e-10,32.820114,6.6637914e-16
49.89465,138.85899,9.5103748e-11,31.166109,5.7062249e-16
#
# End of export

File: Figure 7/Figure 7C/Raw data/6-11_1_results.csv
# SPCal Export 1.2.7
# Date,Mon Jul 15 18:28:02 2024
# File,C:\Users\p1196157\Documents\Guadalupe\SP-ICP-MS\Raw data\2024-05-28_Cu_AF_paint\6-11_1.csv
# Acquisition events,499999
#
# Options and inputs,Cu,
# Density,6,g/cm3
# Dwelltime,0.1,ms
# Efficiency,0.0041521992,
# Mass fraction,0.8881,
# Molar mass,143.09,g/mol
# Response,2.412,counts/(μg/L)
# Time,49.9999,s
# Uptake,0.212,ml/min
#
# Limit method,Gaussian (alpha=2.867e-07)
#
# Detection results,Cu,
# Particle number,188
# Number error,13.711309
# Number concentration,2.5628661e+08,#/L
# Mass concentration,0.032301029,μg/L
#
# Background,12.656744,counts
#,14.025938,nm
# Background error,4.2274971,counts
# Ionic background,5.2474063,μg/L
#
# Mean,Cu,
#,184.02076,counts
#,1.2603479e-10,μg
#,32.495622,nm
#,7.5620873e-16,m³
# Median,Cu,
#,133.14904,counts
#,9.1193033e-11,μg
#,30.732927,nm
#,5.471582e-16,m³
# Limits of detection,Cu,
#,23.433151,counts
#,1.6049234e-11,μg
#,17.22271,nm
#,9.6295405e-17,m³
#
# Raw detection data
Time,Cu,,Cu,,Cu,,Cu,
s,counts,μg,nm,m³
0.52665,71.369164,4.8880341e-11,24.964802,2.9328205e-16
1.32305,132.91693,9.1034063e-11,30.715059,5.4620438e-16
1.6917,544.74054,3.7308975e-10,49.153504,2.2385385e-15
1.6964,113.1907,7.7523675e-11,29.113527,4.6514205e-16
1.9205,688.74182,4.7171542e-10,53.150832,2.8302925e-15
2.0324,105.73827,7.2419547e-11,28.460027,4.3451728e-16
2.1318,71.190598,4.8758042e-11,24.943963,2.9254825e-16
2.4244,258.28622,1.7689879e-10,38.32878,1.0613927e-15
2.9509,95.738258,6.5570598e-11,27.532972,3.9342359e-16
3.2006,225.19101,1.5423206e-10,36.61634,9.2539238e-16
3.66505,90.916817,6.2268419e-11,27.062796,3.7361052e-16
3.8272,210.73865,1.4433372e-10,35.815634,8.6600233e-16
3.98,481.19235,3.2956595e-10,47.162573,1.9773957e-15
4.4349,197.83376,1.3549523e-10,35.069108,8.129714e-16
4.4422,248.38139,1.7011503e-10,37.832433,1.0206902e-15
4.5108,117.64307,8.0573083e-11,29.490357,4.834385e-16
5.40285,257.56009,1.7640146e-10,38.292828,1.0584088e-15
5.53485,132.55975,9.0789434e-11,30.687521,5.447366e-16
5.69185,159.91701,1.0952626e-10,32.668019,6.5715758e-16
5.7381,109.19067,7.4784077e-11,28.76646,4.4870446e-16
5.87765,176.65506,1.2099006e-10,33.770172,7.2594037e-16
5.99325,95.1073,6.5138458e-11,27.472354,3.9083075e-16
6.1379,766.83661,5.252021e-10,55.088235,3.1512126e-15
6.4283,132.19077,9.0536716e-11,30.659021,5.4322029e-16
6.5121,91.643021,6.2765792e-11,27.13466,3.7659475e-16
6.70155,210.20274,1.4396668e-10,35.785249,8.638001e-16
7.06865,131.46452,9.0039317e-11,30.602772,5.402359e-16
7.29245,198.01234,1.3561755e-10,35.079657,8.1370528e-16
7.31195,170.46466,1.1675029e-10,33.371011,7.0050176e-16
7.59105,811.53333,5.5581464e-10,56.138401,3.3348878e-15
7.8846,122.19069,8.3687719e-11,29.865557,5.0212632e-16
7.90825,110.91686,7.5966339e-11,28.917258,4.5579803e-16
8.30225,188.55994,1.2914365e-10,34.512339,7.7486187e-16
8.4313,198.73851,1.3611489e-10,35.122487,8.1668936e-16
8.6458,206.38141,1.4134947e-10,35.567071,8.4809683e-16
8.7983,157.83365,1.0809938e-10,32.525535,6.485963e-16
10.52425,179.55989,1.2297956e-10,33.954267,7.3787739e-16
10.5689,109.73828,7.5159135e-11,28.81447,4.5095481e-16
10.76275,71.369171,4.8880346e-11,24.964802,2.9328208e-16
11.1424,182.64331,1.2509138e-10,34.14752,7.5054829e-16
11.2739,393.28708,2.6936012e-10,44.095521,1.6161607e-15
11.6341,123.6431,8.4682465e-11,29.983423,5.0809479e-16
12.24605,64.369156,4.4086075e-11,24.120364,2.6451645e-16
12.76155,251.4649,1.7222691e-10,37.988345,1.0333614e-15
12.8024,670.74139,4.5938703e-10,52.683702,2.7563222e-15
12.94255,921.15381,6.3089309e-10,58.560121,3.7853585e-15
13.08515,150.91696,1.0336218e-10,32.043302,6.201731e-16
13.11575,115.4645,7.908099e-11,29.307183,4.7448594e-16
13.11675,43.369125,2.9703271e-11,21.145509,1.7821963e-16
13.2865,79.190598,5.4237197e-11,25.845352,3.2542318e-16
13.908,124.73832,8.5432577e-11,30.071693,5.1259546e-16
14.017,172.73843,1.1830759e-10,33.518732,7.0984552e-16
14.87715,311.46527,2.1332082e-10,40.796959,1.2799249e-15
16.0198,156.7384,1.0734926e-10,32.450126,6.4409553e-16
16.2734,137.19073,9.3961167e-11,31.040796,5.63767e-16
16.4395,83.642998,5.7286621e-11,26.320923,3.4371973e-16
16.4894,128.28592,8.7862308e-11,30.354115,5.2717385e-16
16.65365,69.369164,4.7510552e-11,24.72939,2.8506331e-16
16.6663,123.28593,8.4437847e-11,29.954524,5.0662708e-16
16.80835,92.464439,6.3328377e-11,27.21549,3.7997026e-16
16.8116,163.19081,1.1176847e-10,32.88944,6.7061084e-16
16.84245,537.84656,3.683681e-10,48.945268,2.2102086e-15
17.8839,174.19087,1.1930235e-10,33.612415,7.1581412e-16
18.07845,110.01208,7.5346662e-11,28.838415,4.5207997e-16
18.8321,288.38156,1.9751092e-10,39.763116,1.1850655e-15
19.3477,93.190636,6.3825745e-11,27.286553,3.8295447e-16
19.80675,137.55974,9.4213895e-11,31.068601,5.6528337e-16
19.9842,95.095428,6.5130327e-11,27.47121,3.9078196e-16
20.23555,90.559654,6.2023801e-11,27.027311,3.721428e-16
20.34835,136.91693,9.377364e-11,31.020131,5.6264184e-16
20.7069,167.28604,1.1457327e-10,33.162288,6.8743964e-16
20.8035,110.64305,7.5778807e-11,28.893443,4.5467284e-16
20.91775,98.916832,6.7747585e-11,27.834365,4.0648551e-16
20.94275,231.91727,1.5883884e-10,36.977335,9.5303303e-16
21.2543,161.7384,1.1077373e-10,32.791577,6.6464237e-16
21.327,99.190636,6.7935112e-11,27.860023,4.0761067e-16
22.20475,88.012054,6.0278964e-11,26.771455,3.6167378e-16
22.9853,112.2859,7.6903988e-11,29.035746,4.6142393e-16
23.1496,150.73839,1.0323988e-10,32.030659,6.1943927e-16
23.2855,81.190613,5.5606997e-11,26.061127,3.3364198e-16
23.41525,150.4646,1.0305236e-10,32.011254,6.1831418e-16
23.48395,77.369171,5.2989713e-11,25.645661,3.1793828e-16
23.56115,95.464447,6.5383066e-11,27.506699,3.9229839e-16
23.7743,89.643005,6.1395993e-11,26.935811,3.6837596e-16
23.80465,125.46449,8.5929929e-11,30.129935,5.1557958e-16
24.42035,133.46454,9.1409116e-11,30.757182,5.484547e-16
24.4262,285.19138,1.9532598e-10,39.615947,1.1719559e-15
24.52235,175.91705,1.2048461e-10,33.72308,7.2290763e-16
25.1979,161.1908,1.1039867e-10,32.754527,6.6239205e-16
25.4325,89.738243,6.1461221e-11,26.945346,3.6876732e-16
25.58735,124.91693,8.5554907e-11,30.086039,5.1332944e-16
26.10495,181.01231,1.2397432e-10,34.045571,7.4384593e-16
26.24635,140.46454,9.6203377e-11,31.285768,5.7722026e-16
26.24765,80.916809,5.541947e-11,26.031798,3.3251682e-16
26.3077,168.19081,1.1519295e-10,33.221967,6.9115767e-16
26.3228,108.19066,7.4099177e-11,28.678373,4.4459506e-16
26.3959,395.83453,2.7110486e-10,44.190523,1.6266291e-15
26.44265,88.464432,6.0588794e-11,26.817244,3.6353277e-16
26.6388,807.68909,5.5318174e-10,56.049618,3.3190904e-15
26.7371,123.28591,8.4437831e-11,29.954522,5.0662699e-16
26.7516,204.73856,1.4022429e-10,35.472445,8.4134575e-16
27.24515,136.46454,9.3463799e-11,30.985929,5.6078279e-16
28.58925,105.46445,7.2232015e-11,28.43544,4.3339209e-16
28.7507,76.095383,5.2117302e-11,25.50414,3.1270381e-16
28.77825,106.91688,7.3226772e-11,28.56538,4.3936063e-16
29.6812,196.28613,1.3443527e-10,34.977421,8.0661165e-16
29.70585,278.46512,1.907192e-10,39.302018,1.1443152e-15
29.72205,84.916801,5.8159042e-11,26.453864,3.4895425e-16
29.83565,72.916786,4.9940299e-11,25.143965,2.9964179e-16
30.08285,67.916779,4.6515822e-11,24.555584,2.7909493e-16
30.1185,146.73834,1.0050027e-10,31.74479,6.0300162e-16
30.2533,156.19077,1.0697418e-10,32.412289,6.4184509e-16
30.3718,90.190643,6.1771067e-11,26.990551,3.706264e-16
30.54595,85.916809,5.8843942e-11,26.557303,3.5306365e-16
30.62215,182.01227,1.2465918e-10,34.108148,7.4795511e-16
30.68985,358.65552,2.4564116e-10,42.761253,1.4738469e-15
31.1564,116.19067,7.9578337e-11,29.368493,4.7747002e-16
31.54365,237.46489,1.6263837e-10,37.269856,9.7583025e-16
31.55415,440.46616,3.0167281e-10,45.792613,1.8100368e-15
33.3561,324.83414,2.2247708e-10,41.372504,1.3348625e-15
34.1451,73.642982,5.0437667e-11,25.227161,3.02626e-16
34.1924,107.19064,7.3414272e-11,28.58974,4.4048563e-16
34.2003,103.64303,7.098453e-11,28.27079,4.2590718e-16
34.678,175.73843,1.2036227e-10,33.711662,7.2217362e-16
35.1935,202.73856,1.388545e-10,35.356562,8.3312702e-16
35.47895,234.91734,1.6089357e-10,37.136099,9.6536145e-16
35.57715,95.464447,6.5383066e-11,27.506699,3.9229839e-16
35.5927,133.19072,9.1221579e-11,30.736134,5.4732947e-16
35.75195,58.916763,4.0351762e-11,23.419136,2.4211057e-16
35.8662,223.28612,1.5292741e-10,36.512802,9.1756448e-16
35.8747,82.643005,5.6601732e-11,26.215609,3.3961039e-16
35.92785,129.01216,8.8359708e-11,30.411287,5.3015825e-16
35.9762,123.19071,8.437263e-11,29.94681,5.0623578e-16
36.15465,131.91692,9.0349158e-11,30.637835,5.4209495e-16
36.25035,320.91776,2.1979478e-10,41.205561,1.3187687e-15
36.57585,105.46448,7.2232031e-11,28.435442,4.3339218e-16
37.195,27.54767,1.8867245e-11,18.176888,1.1320347e-16
37.6367,86.643013,5.9341315e-11,26.631917,3.5604789e-16
38.0636,94.190628,6.4510634e-11,27.383806,3.8706381e-16
38.0646,72.09536,4.9377709e-11,25.04919,2.9626625e-16
38.16735,201.55988,1.3804723e-10,35.28791,8.2828339e-16
38.508,135.28595,9.265659e-11,30.896466,5.5593954e-16
38.55375,245.65521,1.6824788e-10,37.69351,1.0094873e-15
38.75895,147.01219,1.0068783e-10,31.764525,6.0412697e-16
38.94425,151.4646,1.0373726e-10,32.082014,6.2242354e-16
39.11405,75.916786,5.1994982e-11,25.484172,3.1196989e-16
39.143,117.1907,8.0263253e-11,29.452509,4.8157952e-16
39.7078,184.1909,1.2615132e-10,34.243697,7.5690791e-16
39.7401,272.66708,1.8674816e-10,39.027328,1.120489e-15
39.95165,1674.4069,1.1467919e-09,71.467992,6.8807514e-15
40.1758,348.28674,2.3853964e-10,42.345139,1.4312379e-15
40.1994,105.2859,7.2109721e-11,28.419383,4.3265833e-16
40.988,113.38113,7.7654104e-11,29.129845,4.6592463e-16
41.11145,122.46451,8.3875257e-11,29.887849,5.0325154e-16
41.24385,277.56009,1.9009935e-10,39.259394,1.1405961e-15
41.5357,127.83355,8.7552483e-11,30.318394,5.253149e-16
42.02545,305.65558,2.093418e-10,40.541706,1.2560508e-15
42.8132,88.643013,6.0711104e-11,26.835277,3.6426662e-16
43.19245,124.91688,8.5554871e-11,30.086035,5.1332923e-16
43.331,275.19125,1.8847695e-10,39.147388,1.1308617e-15
43.7617,83.643005,5.7286627e-11,26.320924,3.4371976e-16
43.84445,208.55989,1.428415e-10,35.691778,8.5704902e-16
44.1228,184.73846,1.2652634e-10,34.277596,7.5915805e-16
45.2408,155.6432,1.0659916e-10,32.374368,6.3959496e-16
45.2426,157.73837,1.0803413e-10,32.518989,6.4820478e-16
45.66625,215.91724,1.4788051e-10,36.106635,8.8728304e-16
45.7969,68.19059,4.6703354e-11,24.588539,2.8022012e-16
45.80125,133.10736,9.1164487e-11,30.72972,5.4698692e-16
46.22285,114.46449,7.8396091e-11,29.22233,4.7037655e-16
46.2338,165.73843,1.1351333e-10,33.059706,6.8107996e-16
46.2767,176.19087,1.2067214e-10,33.740568,7.2403286e-16
46.3367,92.738243,6.3515904e-11,27.242327,3.8109542e-16
46.6953,154.02408,1.0549023e-10,32.261715,6.3294138e-16
46.88305,65.012016,4.4526366e-11,24.200395,2.671582e-16
46.88465,148.20261,1.0150314e-10,31.850031,6.0901882e-16
46.97955,80.916801,5.5419465e-11,26.031797,3.3251679e-16
47.424,86.190628,5.9031479e-11,26.585486,3.5418887e-16
47.5259,184.73846,1.2652634e-10,34.277596,7.5915805e-16
47.83765,193.55989,1.3256809e-10,34.814731,7.9540852e-16
47.9748,76.190613,5.2182525e-11,25.514775,3.1309515e-16
48.38375,107.55971,7.3667042e-11,28.622515,4.4200225e-16
48.4112,121.28591,8.3068042e-11,29.79166,4.9840825e-16
48.6046,110.19067,7.5468971e-11,28.85401,4.5281383e-16
48.80045,114.0121,7.808625e-11,29.183781,4.685175e-16
49.4177,165.47647,1.1333391e-10,33.042279,6.8000346e-16
49.5931,234.28618,1.6046129e-10,37.10281,9.6276776e-16
49.67355,106.46448,7.2916925e-11,28.525033,4.3750155e-16
49.9182,175.02411,1.1987303e-10,33.665924,7.192382e-16
#
# End of export
