Repository: guad-isa-santos/Release-of-microplastics-and-metals-from-antifouling-paint-

# General Information
This release contains the data used in the publication titled: "Release of microplastics and metals from antifouling paint during weathering in simulated cold climates". The dataset contains raw data files and processed data files for the analysis undertaken in the paper. 
Title of Dataset: Detection of unlabeled nanoplastics using enhanced dark field hyperspectral microscopy

Author Information 

Corresponding author(s): 

A. Contact Information Name: Prof. Kevin Wilkinson 
Institution:  Université de Montréal 
Email: kj.wilkinson@umontreal.ca

B. Contact Information Name: Prof. Nathalie Tufenkji 
Institution: McGill University
Email: nathalie.tufenkji@mcgill.ca

File: Figure 7/Figure 7C/Raw data/6-11_2_results.csv
# SPCal Export 1.2.7
# Date,Mon Jul 15 18:28:02 2024
# File,C:\Users\p1196157\Documents\Guadalupe\SP-ICP-MS\Raw data\2024-05-28_Cu_AF_paint\6-11_2.csv
# Acquisition events,499999
#
# Options and inputs,Cu,
# Density,6,g/cm3
# Dwelltime,0.1,ms
# Efficiency,0.0041521992,
# Mass fraction,0.8881,
# Molar mass,143.09,g/mol
# Response,2.412,counts/(μg/L)
# Time,49.9999,s
# Uptake,0.212,ml/min
#
# Limit method,Gaussian (alpha=2.867e-07)
#
# Detection results,Cu,
# Particle number,131
# Number error,11.445523
# Number concentration,1.7858269e+08,#/L
# Mass concentration,0.03390413,μg/L
#
# Background,15.056993,counts
#,14.861774,nm
# Background error,4.6655245,counts
# Ionic background,6.2425342,μg/L
#
# Mean,Cu,
#,277.1977,counts
#,1.8985115e-10,μg
#,35.962806,nm
#,1.1391069e-15,m³
# Median,Cu,
#,176.7023,counts
#,1.2102242e-10,μg
#,33.773182,nm
#,7.2613451e-16,m³
# Limits of detection,Cu,
#,28.964681,counts
#,1.9837748e-11,μg
#,18.483356,nm
#,1.1902649e-16,m³
#
# Raw detection data
Time,Cu,,Cu,,Cu,,Cu,
s,counts,μg,nm,m³
1.0903,86.221336,5.9052511e-11,26.588643,3.5431507e-16
1.8555,182.44272,1.24954e-10,34.135015,7.4972398e-16
2.19015,492.8342,3.3753939e-10,47.539892,2.0252363e-15
2.4272,1555.772,1.0655395e-09,69.738601,6.3932371e-15
2.581,157.96188,1.0818721e-10,32.534341,6.4912326e-16
2.6688,194.44286,1.3317282e-10,34.867589,7.9903695e-16
3.18695,183.83217,1.2590562e-10,34.221451,7.5543374e-16
3.7291,114.96178,7.8736678e-11,29.264587,4.7242007e-16
4.0799,97.221375,6.6586376e-11,27.674418,3.9951825e-16
4.5346,217.96208,1.4928101e-10,36.22026,8.9568606e-16
4.6251,262.96237,1.8010146e-10,38.558706,1.0806087e-15
5.8272,488.44427,3.3453275e-10,47.398317,2.0071965e-15
6.27075,81.351135,5.5716937e-11,26.078291,3.3430162e-16
6.29765,121.83199,8.3442045e-11,29.836304,5.0065227e-16
6.3457,108.22139,7.4120225e-11,28.681088,4.4472135e-16
6.6852,193.22169,1.3233646e-10,34.794442,7.9401875e-16
7.2593,161.7023,1.10749e-10,32.789137,6.6449401e-16
7.37145,88.09153,6.0333396e-11,26.77951,3.6200038e-16
7.53335,164.57249,1.1271478e-10,32.982001,6.7628869e-16
7.88455,139.09166,9.52631e-11,31.183506,5.715786e-16
7.97155,235.09207,1.6101324e-10,37.145303,9.6607947e-16
8.1188,528.70441,3.6210669e-10,48.666363,2.1726401e-15
8.48725,144.57243,9.9016851e-11,31.587827,5.9410111e-16
8.9195,728.92603,4.9923736e-10,54.16504,2.9954241e-15
9.9488,79.961716,5.4765332e-11,25.928971,3.2859199e-16
10.53245,582.3147,3.9882408e-10,50.258613,2.3929445e-15
10.54795,151.83206,1.0398893e-10,32.107938,6.2393358e-16
10.5833,122.96182,8.4215864e-11,29.928252,5.0529519e-16
10.6957,271.40445,1.8588339e-10,38.966994,1.1153003e-15
10.7255,187.66389,1.2852995e-10,34.457584,7.7117971e-16
10.9468,120.70218,8.2668247e-11,29.743789,4.9600948e-16
11.5952,384.96295,2.6365897e-10,43.782198,1.5819538e-15
12.23945,220.09198,1.5073977e-10,36.337858,9.044386e-16
12.3657,203.18318,1.3915902e-10,35.38239,8.3495415e-16
12.70935,101.83195,6.9744136e-11,28.105152,4.1846482e-16
13.07835,82.351128,5.6401827e-11,26.18471,3.3841096e-16
13.39005,178.09178,1.2197407e-10,33.861475,7.3184439e-16
13.4144,126.22143,8.644835e-11,30.190405,5.186901e-16
13.47995,391.57358,2.6818655e-10,44.031388,1.6091193e-15
13.95685,126.09164,8.6359457e-11,30.180054,5.1815674e-16
14.72545,120.09161,8.2250075e-11,29.693551,4.9350045e-16
15.87625,224.09203,1.5347937e-10,36.556677,9.2087625e-16
16.8733,126.70219,8.6777624e-11,30.228688,5.2066574e-16
17.48115,173.09177,1.1854958e-10,33.54157,7.112975e-16
18.0276,224.96214,1.5407531e-10,36.603931,9.2445188e-16
18.76875,214.83228,1.4713742e-10,36.046056,8.8282454e-16
19.20515,250.09209,1.7128667e-10,37.919089,1.02772e-15
19.58575,122.57237,8.3949132e-11,29.896621,5.0369479e-16
19.98515,153.09174,1.0485167e-10,32.196488,6.2911004e-16
21.39935,154.83208,1.0604362e-10,32.318031,6.3626174e-16
21.51965,195.05336,1.3359096e-10,34.904042,8.0154573e-16
21.6094,90.221359,6.1792104e-11,26.993614,3.7075263e-16
21.79485,300.3132,2.0568283e-10,40.304115,1.234097e-15
21.97085,132.09164,9.0468828e-11,30.651356,5.4281297e-16
22.0192,241.70261,1.6554076e-10,37.490252,9.9324458e-16
22.68065,1130.3679,7.7418267e-10,62.694752,4.645096e-15
22.75355,144.83209,9.919469e-11,31.606726,5.9516814e-16
22.87635,117.83199,8.0702473e-11,29.506135,4.8421484e-16
23.28945,117.09159,8.0195376e-11,29.444204,4.8117225e-16
24.1835,179.18307,1.2272149e-10,33.930499,7.3632891e-16
24.5259,99.221367,6.7956159e-11,27.8629,4.0773696e-16
24.67165,228.31306,1.5637034e-10,36.784781,9.3822205e-16
25.19845,260.83246,1.7864269e-10,38.454319,1.0718562e-15
25.67505,168.83214,1.1563219e-10,33.264139,6.9379312e-16
25.9129,249.9622,1.7119772e-10,37.912524,1.0271863e-15
25.98725,90.09153,6.1703185e-11,26.98066,3.7021911e-16
26.70455,201.313,1.3787815e-10,35.273498,8.272689e-16
27.3494,92.221359,6.3161893e-11,27.19162,3.7897136e-16
27.7003,184.22177,1.2617246e-10,34.245609,7.5703476e-16
27.74115,163.09178,1.1170065e-10,32.882786,6.7020389e-16
28.63135,206.83224,1.4165825e-10,35.592951,8.4994949e-16
29.3271,117.96182,8.0791392e-11,29.516968,4.8474835e-16
30.33345,198.57259,1.3600125e-10,35.11271,8.1600752e-16
30.45,98.221367,6.7271265e-11,27.768979,4.0362759e-16
30.69425,218.83228,1.49877e-10,36.268398,8.9926201e-16
30.7439,392.70349,2.6896042e-10,44.073699,1.6137625e-15
30.82445,154.57243,1.058658e-10,32.299956,6.3519477e-16
31.52175,1283.8054,8.7927115e-10,65.412034,5.2756269e-15
32.33155,453.31433,3.1047245e-10,46.233602,1.8628347e-15
32.85155,89.091537,6.1018296e-11,26.880462,3.6610977e-16
32.87475,873.7901,5.9845395e-10,57.538732,3.5907237e-15
34.7669,146.96187,1.0065336e-10,31.7609,6.0392017e-16
35.3967,193.22168,1.3233645e-10,34.794441,7.9401869e-16
35.68085,73.091507,5.0059964e-11,25.164032,3.0035979e-16
36.0488,1005.2983,6.8852317e-10,60.291519,4.131139e-15
36.35335,179.31291,1.2281041e-10,33.938692,7.3686246e-16
36.4186,166.18304,1.1381784e-10,33.089242,6.8290703e-16
36.73675,309.57315,2.1202492e-10,40.714179,1.2721495e-15
36.89065,762.91583,5.2251679e-10,54.994188,3.1351007e-15
37.2062,121.22143,8.3023878e-11,29.786379,4.9814327e-16
37.29145,236.53416,1.6200093e-10,37.2211,9.7200556e-16
37.532,130.96184,8.969503e-11,30.563717,5.3817018e-16
37.56875,102.57234,7.0251223e-11,28.173102,4.2150734e-16
37.63075,268.83252,1.8412189e-10,38.843514,1.1047313e-15
37.89015,925.98206,6.3419993e-10,58.662258,3.8051996e-15
38.6676,115.22141,7.8914496e-11,29.286601,4.7348697e-16
38.97355,125.83201,8.6181639e-11,30.159326,5.1708983e-16
39.538,84.221336,5.7682722e-11,26.381448,3.4609633e-16
39.5868,200.44283,1.3728217e-10,35.222601,8.2369302e-16
39.60325,202.05336,1.3838522e-10,35.316686,8.303113e-16
39.6579,169.70229,1.1622815e-10,33.321188,6.9736888e-16
40.24575,159.83209,1.0946811e-10,32.662236,6.5680864e-16
40.2831,134.44261,9.2078993e-11,30.832132,5.5247396e-16
41.12105,112.0916,7.6770909e-11,29.018988,4.6062545e-16
41.1565,120.70219,8.2668252e-11,29.743789,4.9600951e-16
41.2414,153.9619,1.0544764e-10,32.257373,6.3268586e-16
41.4254,1115.1857,7.6378443e-10,62.412796,4.5827066e-15
41.5407,143.44261,9.8243042e-11,31.505326,5.8945825e-16
41.6671,427.70374,2.929319e-10,45.345994,1.7575914e-15
41.7088,120.70218,8.2668247e-11,29.743789,4.9600948e-16
41.80325,101.09156,6.9237044e-11,28.036871,4.1542227e-16
41.91585,81.351135,5.5716937e-11,26.078291,3.3430162e-16
41.9655,193.44272,1.3248784e-10,34.807704,7.9492702e-16
42.2161,196.92352,1.3487182e-10,35.015241,8.0923092e-16
42.62955,223.09201,1.5279447e-10,36.502218,9.1676682e-16
42.79405,284.53427,1.9487593e-10,39.585498,1.1692556e-15
43.1616,231.14474,1.5830974e-10,36.936232,9.4985846e-16
43.294,120.44257,8.2490445e-11,29.722449,4.9494267e-16
43.31575,121.832,8.3442056e-11,29.836305,5.0065233e-16
44.01745,163.57248,1.1202988e-10,32.915061,6.7217926e-16
44.97285,130.83203,8.9606126e-11,30.553616,5.3763676e-16
45.4325,269.14484,1.8433579e-10,38.858551,1.1060148e-15
46.41455,146.83206,1.0056446e-10,31.751546,6.0338675e-16
47.0132,258.40436,1.769797e-10,38.334623,1.0618782e-15
47.13415,189.05328,1.2948154e-10,34.542412,7.7688922e-16
47.45495,4218.6147,2.8893056e-09,97.248118,1.7335834e-14
47.6963,226.44284,1.5508943e-10,36.684064,9.3053661e-16
47.79975,98.83194,6.7689443e-11,27.8264,4.0613666e-16
48.2936,176.7023,1.2102242e-10,33.773182,7.2613451e-16
48.94695,177.31285,1.2144058e-10,33.812036,7.2864348e-16
49.68635,394.57358,2.7024124e-10,44.143549,1.6214474e-15
#
# End of export

File: Figure 7/Figure 7C/Raw data/6-11_3x_2_results.csv
# SPCal Export 1.2.7
# Date,Mon Jul 15 18:42:37 2024
# File,C:\Users\p1196157\Documents\Guadalupe\SP-ICP-MS\Raw data\2024-06-03 diluted AF paints\6-11_3x_2.csv
# Acquisition events,499999
#
# Options and inputs,Cu,
# Density,6,g/cm3
# Dwelltime,0.1,ms
# Efficiency,0.014005023,
# Mass fraction,0.8881,
# Molar mass,143.09,g/mol
# Response,2.19,counts/(μg/L)
# Time,49.9999,s
# Uptake,0.192,ml/min
#
# Limit method,Poisson (alpha=0.001)
#
# Detection results,Cu,
# Particle number,61
# Number error,7.8102497
# Number concentration,27222431,#/L
# Mass concentration,0.0061385226,μg/L
#
# Background,1.6092257,counts
#,10.568134,nm
# Background error,1.3841951,counts
# Ionic background,0.73480628,μg/L
#
# Mean,Cu,
#,97.860887,counts
#,2.2549502e-10,μg
#,37.783181,nm
#,1.3529701e-15,m³
# Median,Cu,
#,62.272957,counts
#,1.4349187e-10,μg
#,35.745865,nm
#,8.6095123e-16,m³
# Limits of detection,Cu,
#,12.378821,counts
#,2.8523781e-11,μg
#,20.86183,nm
#,1.7114269e-16,m³
#
# Raw detection data
Time,Cu,,Cu,,Cu,,Cu,
s,counts,μg,nm,m³
1.3332,111.03065,2.5584134e-10,43.345127,1.535048e-15
1.4421,45.030586,1.037613e-10,32.084493,6.2256782e-16
1.56005,69.924713,1.6112336e-10,37.153769,9.6674015e-16
2.4107,33.272938,7.6668852e-11,29.006124,4.6001311e-16
3.3511,55.788239,1.2854952e-10,34.459333,7.7129713e-16
4.1929,94.545929,2.1785656e-10,41.084082,1.3071394e-15
4.75705,72.924706,1.6803606e-10,37.677685,1.0082164e-15
5.49155,39.409405,9.0808748e-11,30.689697,5.4485249e-16
6.03815,35.65176,8.2150231e-11,29.681531,4.9290139e-16
8.084,57.061165,1.3148265e-10,34.719452,7.888959e-16
10.39425,43.894127,1.0114263e-10,31.812279,6.0685576e-16
11.4089,29.030577,6.6893432e-11,27.716892,4.0136059e-16
11.8511,49.030586,1.1297826e-10,33.007681,6.7786959e-16
12.9319,45.272945,1.0431976e-10,32.141951,6.2591854e-16
13.12005,29.894117,6.8883237e-11,27.989033,4.1329942e-16
13.6618,88.788284,2.0458956e-10,40.232579,1.2275374e-15
15.55675,96.682381,2.2277946e-10,41.391239,1.3366768e-15
15.8179,117.0612,2.6973715e-10,44.116085,1.6184229e-15
16.1909,41.030582,9.4544332e-11,31.104881,5.6726599e-16
16.51435,57.651779,1.3284357e-10,34.838829,7.970614e-16
17.11195,66.894157,1.5414023e-10,36.609071,9.2484138e-16
21.0893,66.303528,1.5277928e-10,36.501008,9.1667566e-16
21.28425,145.44006,3.3512889e-10,47.426455,2.0107733e-15
22.07455,36.409401,8.3896018e-11,29.890315,5.0337611e-16
23.062,31.272938,7.2060371e-11,28.412899,4.3236223e-16
23.60715,47.651768,1.0980114e-10,32.695325,6.5880681e-16
24.9472,34.272942,7.8973102e-11,29.293849,4.7383861e-16
25.0181,52.545883,1.2107835e-10,33.778385,7.2647013e-16
25.6677,62.272957,1.4349187e-10,35.745865,8.6095123e-16
26.0591,214.78851,4.949244e-10,54.00861,2.9695464e-15
26.071,63.30352,1.4586654e-10,35.941975,8.7519923e-16
26.5451,53.030594,1.2219524e-10,33.88193,7.3317147e-16
27.32585,20.651752,4.7586605e-11,24.742578,2.8551963e-16
28.35945,168.65201,3.8861479e-10,49.826053,2.3316888e-15
29.88005,64.409416,1.4841479e-10,36.150067,8.9048873e-16
30.2677,35.030579,8.071888e-11,29.508134,4.8431328e-16
31.55805,27.894117,6.4274756e-11,27.35039,3.8564854e-16
32.1726,61.545883,1.4181652e-10,35.606202,8.5089912e-16
32.6354,90.788269,2.0919801e-10,40.532422,1.2551881e-15
32.65605,201.68246,4.6472491e-10,52.886971,2.7883495e-15
33.21025,34.651764,7.9845999e-11,29.401383,4.79076e-16
34.237,79.030609,1.8210553e-10,38.701199,1.0926332e-15
34.6344,268.78882,6.1935409e-10,58.200902,3.7161246e-15
34.6756,64.061165,1.4761233e-10,36.084796,8.85674e-16
35.14085,48.167053,1.1098848e-10,32.812753,6.6593086e-16
35.47945,38.409405,8.8504508e-11,30.42789,5.3102705e-16
36.03795,85.409447,1.9680391e-10,39.715614,1.1808235e-15
37.8027,51.03059,1.1758675e-10,33.450518,7.0552053e-16
38.4327,122.03068,2.8118804e-10,44.731726,1.6871282e-15
39.76885,1442.0367,3.3227995e-09,101.88684,1.9936797e-14
39.8472,161.81888,3.7286962e-10,49.143835,2.2372177e-15
40.41305,137.40953,3.1662461e-10,46.536987,1.8997477e-15
40.41745,43.682335,1.0065461e-10,31.761031,6.0392764e-16
40.76115,54.409412,1.2537237e-10,34.17307,7.5223424e-16
41.51555,113.40948,2.6132272e-10,43.652498,1.5679363e-15
41.9482,70.788239,1.6311313e-10,37.306086,9.7867878e-16
43.1233,117.78831,2.7141261e-10,44.207238,1.6284757e-15
45.2159,46.272953,1.0662401e-10,32.376884,6.3974409e-16
46.43095,88.167084,2.0315817e-10,40.138531,1.218949e-15
46.4468,78.788261,1.8154711e-10,38.6616,1.0892826e-15
49.2624,65.545898,1.5103352e-10,36.361447,9.062011e-16
#
# End of export

File: Figure 7/Figure 7C/Raw data/6-11_3x_results.csv
# SPCal Export 1.2.7
# Date,Mon Jul 15 18:42:37 2024
# File,C:\Users\p1196157\Documents\Guadalupe\SP-ICP-MS\Raw data\2024-06-03 diluted AF paints\6-11_3x.csv
# Acquisition events,499999
#
# Options and inputs,Cu,
# Density,6,g/cm3
# Dwelltime,0.1,ms
# Efficiency,0.014005023,
# Mass fraction,0.8881,
# Molar mass,143.09,g/mol
# Response,2.19,counts/(μg/L)
# Time,49.9999,s
# Uptake,0.192,ml/min
#
# Limit method,Poisson (alpha=0.001)
#
# Detection results,Cu,
# Particle number,95
# Number error,9.7467943
# Number concentration,42395589,#/L
# Mass concentration,0.0085509087,μg/L
#
# Background,1.9990025,counts
#,11.360491,nm
# Background error,1.5844209,counts
# Ionic background,0.91278651,μg/L
#
# Mean,Cu,
#,87.531382,counts
#,2.0169336e-10,μg
#,38.103167,nm
#,1.2101602e-15,m³
# Median,Cu,
#,62.890423,counts
#,1.4491466e-10,μg
#,35.863622,nm
#,8.6948797e-16,m³
# Limits of detection,Cu,
#,12.98434,counts
#,2.9919043e-11,μg
#,21.196587,nm
#,1.7951426e-16,m³
#
# Raw detection data
Time,Cu,,Cu,,Cu,,Cu,
s,counts,μg,nm,m³
0.22665,75.890427,1.748698e-10,38.181675,1.0492188e-15
0.6227,54.906059,1.2651677e-10,34.276732,7.5910061e-16
0.93335,101.73384,2.3441924e-10,42.099906,1.4065154e-15
1.56865,27.921713,6.4338343e-11,27.359406,3.8603006e-16
1.64555,212.89076,4.9055153e-10,53.849076,2.9433092e-15
1.773,62.874752,1.4487855e-10,35.860643,8.6927132e-16
2.02295,72.890434,1.6795709e-10,37.671782,1.0077426e-15
2.953,38.906055,8.964891e-11,30.558478,5.3789346e-16
3.34455,71.859108,1.6558067e-10,37.493264,9.9348402e-16
4.468,35.874737,8.2664023e-11,29.743282,4.9598414e-16
6.51105,467.82901,1.0779906e-09,70.009186,6.4679434e-15
6.57065,91.89045,2.117377e-10,40.695786,1.2704262e-15
6.67275,107.82783,2.4846125e-10,42.924271,1.4907675e-15
6.6997,39.906059,9.195316e-11,30.818081,5.5171896e-16
7.36305,79.827782,1.8394241e-10,38.830889,1.1036545e-15
7.41225,117.82784,2.7150369e-10,44.212183,1.6290222e-15
7.5294,46.843422,1.0793851e-10,32.509392,6.4763107e-16
7.7425,51.874744,1.1953189e-10,33.633957,7.1719134e-16
8.34465,40.8904,9.4221317e-11,31.069417,5.653279e-16
9.1806,49.843422,1.1485123e-10,33.189084,6.891074e-16
9.21065,54.859081,1.2640852e-10,34.266953,7.5845112e-16
9.44245,134.7652,3.1053143e-10,46.23653,1.8631886e-15
9.60195,46.8904,1.0804676e-10,32.520256,6.4828056e-16
9.6659,191.84367,4.4205397e-10,52.012589,2.6523238e-15
9.81665,105.92182,2.4406936e-10,42.669851,1.4644161e-15
10.32535,561.79828,1.2945184e-09,74.41368,7.7671102e-15
10.8238,80.843452,1.8628276e-10,38.994881,1.1176966e-15
11.1004,93.874794,2.1631011e-10,40.98664,1.2978606e-15
11.2265,44.843418,1.0333002e-10,32.039979,6.1998013e-16
13.0003,101.87482,2.347441e-10,42.119345,1.4084646e-15
13.59195,230.73412,5.316669e-10,55.313344,3.1900014e-15
13.782,149.74959,3.4505907e-10,47.890333,2.0703544e-15
13.97225,51.890404,1.1956797e-10,33.637341,7.1740783e-16
14.85105,83.890442,1.9330376e-10,39.478757,1.1598225e-15
16.26125,106.85917,2.4622923e-10,42.79535,1.4773754e-15
16.39235,46.890404,1.0804677e-10,32.520257,6.4828062e-16
16.53885,90.827797,2.0928909e-10,40.538304,1.2557346e-15
16.9058,38.906059,8.9648919e-11,30.558479,5.3789351e-16
17.35675,62.890423,1.4491466e-10,35.863622,8.6948797e-16
17.3977,57.843437,1.3328519e-10,34.877393,7.9971116e-16
18.1751,177.87502,4.0986682e-10,50.718254,2.4592009e-15
18.19825,55.859089,1.2871278e-10,34.473914,7.7227666e-16
18.2909,152.84354,3.5218827e-10,48.217905,2.1131296e-15
18.3007,129.84351,2.9919067e-10,45.666675,1.795144e-15
18.6566,51.906071,1.1960407e-10,33.640726,7.1762444e-16
20.2542,199.78098,4.6034342e-10,52.720237,2.7620605e-15
21.0014,55.874752,1.2874887e-10,34.477136,7.7249321e-16
21.5701,71.874779,1.6561678e-10,37.49599,9.9370068e-16
22.63045,45.890404,1.0574253e-10,32.287415,6.3445517e-16
23.69435,29.921715,6.8946828e-11,27.997643,4.1368097e-16
23.83645,83.859116,1.9323157e-10,39.473843,1.1593894e-15
24.37905,18.953032,4.3672344e-11,24.044673,2.6203406e-16
24.52345,74.859116,1.7249341e-10,38.007929,1.0349605e-15
24.63785,71.8591,1.6558065e-10,37.493263,9.9348391e-16
25.24065,58.859085,1.3562549e-10,35.080342,8.1375294e-16
26.079,72.780792,1.6770445e-10,37.652883,1.0062267e-15
26.0832,44.874741,1.034022e-10,32.047437,6.2041318e-16
26.11735,65.859093,1.5175519e-10,36.419269,9.1053115e-16
26.48385,52.890408,1.2187222e-10,33.852048,7.3123333e-16
26.6781,28.937374,6.6678671e-11,27.687199,4.0007202e-16
27.49105,146.82791,3.3832683e-10,47.576832,2.029961e-15
27.7772,87.874786,2.0248465e-10,40.094125,1.2149079e-15
27.81485,82.859131,1.9092737e-10,39.316312,1.1455642e-15
28.2678,51.906067,1.1960406e-10,33.640726,7.1762438e-16
28.4832,234.81247,5.4106441e-10,55.637341,3.2463865e-15
28.8303,123.87486,2.8543746e-10,44.955935,1.7126248e-15
28.9689,45.906063,1.0577861e-10,32.291087,6.3467167e-16
28.9828,32.906055,7.5823467e-11,28.899118,4.549408e-16
29.46975,41.921722,9.6597732e-11,31.328458,5.7958639e-16
30.3233,41.906059,9.6561641e-11,31.324556,5.7936984e-16
32.21615,30.921711,7.125106e-11,28.306129,4.2750636e-16
32.3802,59.84343,1.3789366e-10,35.27482,8.2736194e-16
33.0427,70.906097,1.633847e-10,37.326778,9.8030823e-16
33.4056,40.906059,9.42574e-11,31.073382,5.655444e-16
33.53785,70.890427,1.633486e-10,37.324028,9.8009157e-16
34.17415,114.82784,2.6459095e-10,43.833724,1.5875457e-15
34.9066,63.843445,1.4711065e-10,36.04387,8.8266392e-16
35.61075,175.89067,4.0529441e-10,50.528947,2.4317665e-15
36.1757,35.874737,8.2664023e-11,29.743282,4.9598414e-16
36.8268,54.874748,1.2644462e-10,34.270215,7.5866772e-16
38.0416,49.874741,1.149234e-10,33.196034,6.895404e-16
38.92345,44.921726,1.0351046e-10,32.058618,6.2106278e-16
38.9826,80.906105,1.8642713e-10,39.004952,1.1185628e-15
40.28415,55.890411,1.2878495e-10,34.480357,7.7270971e-16
40.86135,60.859089,1.4023398e-10,35.473262,8.4140388e-16
41.04025,59.890408,1.3800191e-10,35.284048,8.2801143e-16
42.9711,52.812099,1.2169178e-10,33.835333,7.3015068e-16
44.6234,120.84351,2.7845251e-10,44.586196,1.670715e-15
44.66605,39.8904,9.1917077e-11,30.81405,5.5150246e-16
45.05695,51.890404,1.1956797e-10,33.637341,7.1740783e-16
45.64265,75.8591,1.7479761e-10,38.176421,1.0487857e-15
45.72425,77.859116,1.7940613e-10,38.50902,1.0764368e-15
47.52765,58.890408,1.3569766e-10,35.086563,8.1418599e-16
48.91945,103.89048,2.3938866e-10,42.395318,1.4363319e-15
48.92985,37.921719,8.7380761e-11,30.29856,5.2428457e-16
#
# End of export

File: Figure 7/Figure 7C/Raw data/6-11_results.csv
# SPCal Export 1.2.7
# Date,Mon Jul 15 18:28:02 2024
# File,C:\Users\p1196157\Documents\Guadalupe\SP-ICP-MS\Raw data\2024-05-28_Cu_AF_paint\6-11.csv
# Acquisition events,499999
#
# Options and inputs,Cu,
# Density,6,g/cm3
# Dwelltime,0.1,ms
# Efficiency,0.0041521992,
# Mass fraction,0.8881,
# Molar mass,143.09,g/mol
# Response,2.412,counts/(μg/L)
# Time,49.9999,s
# Uptake,0.212,ml/min
#
# Limit method,Gaussian (alpha=2.867e-07)
#
# Detection results,Cu,
# Particle number,117
# Number error,10.816654
# Number concentration,1.5949752e+08,#/L
# Mass concentration,0.032915737,μg/L
#
# Background,16.801796,counts
#,15.414987,nm
# Background error,5.1917129,counts
# Ionic background,6.9659187,μg/L
#
# Mean,Cu,
#,301.31866,counts
#,2.0637146e-10,μg
#,36.974492,nm
#,1.2382288e-15,m³
# Median,Cu,
#,189.02052,counts
#,1.294591e-10,μg
#,34.540416,nm
#,7.7675459e-16,m³
# Limits of detection,Cu,
#,30.468127,counts
#,2.086745e-11,μg
#,18.797777,nm
#,1.252047e-16,m³
#
# Raw detection data
Time,Cu,,Cu,,Cu,,Cu,
s,counts,μg,nm,m³
0.47505,335.69836,2.2991793e-10,41.828696,1.3795076e-15
0.60295,774.19427,5.3024133e-10,55.263862,3.181448e-15
1.7298,709.35541,4.8583355e-10,53.675885,2.9150013e-15
2.0658,306.27585,2.0976662e-10,40.569112,1.2585997e-15
2.3331,161.55042,1.1064498e-10,32.778867,6.6386985e-16
2.49595,113.89279,7.8004536e-11,29.173598,4.6802722e-16
3.03605,66.89267,4.5814415e-11,24.431535,2.7488649e-16
3.5616,179.78546,1.2313406e-10,33.968479,7.3880434e-16
4.3968,204.78552,1.4025646e-10,35.475158,8.4153875e-16
4.40575,239.65813,1.6414051e-10,37.384247,9.8484306e-16
4.59885,156.40289,1.0711947e-10,32.426956,6.427168e-16
4.6159,225.78554,1.5463925e-10,36.648535,9.2783551e-16
4.78495,298.14856,2.0420028e-10,40.207045,1.2252017e-15
4.95565,218.44305,1.4961043e-10,36.246883,8.9766256e-16
5.16835,263.91324,1.807527e-10,38.605126,1.0845162e-15
5.4085,129.02032,8.8365299e-11,30.411928,5.3019179e-16
5.52065,88.637711,6.0707472e-11,26.834742,3.6424483e-16
5.56835,155.89291,1.0677018e-10,32.391673,6.4062111e-16
5.8161,187.53047,1.2843857e-10,34.449416,7.7063143e-16
5.9076,267.06067,1.8290836e-10,38.757988,1.0974502e-15
6.25635,2961.1968,2.0281071e-09,86.426516,1.2168643e-14
6.6408,181.78543,1.2450382e-10,34.093973,7.4702295e-16
6.88525,831.30963,5.6935932e-10,56.590759,3.4161559e-15
6.9205,239.78561,1.6422783e-10,37.390875,9.8536695e-16
7.0783,116.02029,7.9461651e-11,29.354132,4.767699e-16
7.23425,128.89281,8.8277963e-11,30.401906,5.2966778e-16
7.5352,2256.3232,1.5453432e-09,78.939012,9.272059e-15
8.1598,138.02032,9.4529348e-11,31.103238,5.6717609e-16
8.67955,334.40366,2.2903119e-10,41.774852,1.3741872e-15
8.85245,120.14783,8.2288575e-11,29.698184,4.9373145e-16
9.4007,113.53027,7.7756249e-11,29.142612,4.665375e-16
9.5944,150.27536,1.0292275e-10,31.997829,6.1753652e-16
9.83,125.27531,8.5800357e-11,30.114783,5.1480214e-16
10.13325,121.65781,8.3322756e-11,29.822079,4.9993654e-16
10.3339,172.27547,1.179905e-10,33.48876,7.0794302e-16
10.338,209.27553,1.4333164e-10,35.732554,8.5998983e-16
10.8319,251.02072,1.7192269e-10,37.965965,1.0315361e-15
10.87515,619.66071,4.2440215e-10,51.310853,2.5464129e-15
11.4226,164.04041,1.1235036e-10,32.946417,6.7410214e-16
11.4554,225.08057,1.5415642e-10,36.610353,9.2493853e-16
11.67855,210.14804,1.4392922e-10,35.782144,8.6357531e-16
11.78375,300.40341,2.0574462e-10,40.30815,1.2344677e-15
12.6472,228.27559,1.5634467e-10,36.782768,9.3806804e-16
12.69425,342.69839,2.3471221e-10,42.117437,1.4082733e-15
13.57665,241.16808,1.6517467e-10,37.462595,9.91048e-16
13.7738,194.02054,1.3288358e-10,34.842327,7.9730149e-16
13.9128,265.80576,1.8204888e-10,38.697185,1.0922933e-15
14.43855,202.91309,1.3897404e-10,35.366705,8.3384423e-16
14.73355,119.6578,8.1952957e-11,29.657754,4.9171774e-16
14.93495,149.40291,1.0232522e-10,31.935785,6.139513e-16
15.37335,222.40309,1.5232263e-10,36.464606,9.139358e-16
15.50245,100.14774,6.8590629e-11,27.949345,4.1154377e-16
16.20065,223.91315,1.5335686e-10,36.546948,9.2014117e-16
16.70175,151.14787,1.0352033e-10,32.059637,6.21122e-16
16.96105,118.89279,8.1429008e-11,29.594415,4.8857405e-16
17.00905,522.18915,3.5764443e-10,48.46563,2.1458666e-15
18.76655,566.17041,3.8776695e-10,49.789791,2.3266017e-15
18.9476,140.02036,9.5899158e-11,31.252755,5.7539495e-16
19.3845,203.02058,1.3904766e-10,35.372949,8.3428597e-16
19.5144,186.02049,1.2740439e-10,34.356706,7.6442637e-16
19.52265,389.46356,2.6674142e-10,43.952157,1.6004485e-15
19.90855,321.91336,2.2047666e-10,41.248129,1.32286e-15
20.07175,187.16795,1.2819028e-10,34.427203,7.6914171e-16
20.3813,213.53055,1.4624588e-10,35.973105,8.7747527e-16
20.9111,147.27536,1.0086807e-10,31.783468,6.0520842e-16
20.99965,227.14816,1.5557251e-10,36.722113,9.3343504e-16
21.1715,127.2753,8.717014e-11,30.274196,5.2302084e-16
21.40975,352.95346,2.4173585e-10,42.533429,1.4504151e-15
22.1185,177.27547,1.2141498e-10,33.809659,7.2848985e-16
22.36705,158.16789,1.083283e-10,32.548478,6.4996983e-16
22.81445,109.40277,7.4929346e-11,28.785074,4.4957608e-16
23.9121,79.02021,5.41205e-11,25.826803,3.24723e-16
24.1279,101.53027,6.9537516e-11,28.077371,4.172251e-16
24.82265,141.65785,9.7020671e-11,31.374114,5.8212402e-16
26.3791,123.02031,8.4255922e-11,29.932996,5.0553553e-16
27.73895,184.40302,1.2629659e-10,34.256836,7.5777956e-16
27.859,278.76602,1.9092529e-10,39.316169,1.1455517e-15
28.20395,233.63824,1.6001753e-10,37.068575,9.6010516e-16
29.83985,318.40353,2.180728e-10,41.097671,1.3084368e-15
30.0337,206.76559,1.416126e-10,35.589127,8.4967559e-16
31.74175,282.65826,1.9359106e-10,39.498307,1.1615464e-15
31.7696,277.02084,1.8973003e-10,39.233953,1.1383802e-15
31.79545,98.892746,6.7731089e-11,27.832105,4.0638653e-16
32.0305,228.02061,1.5617004e-10,36.769068,9.3702026e-16
32.60595,172.89301,1.1841345e-10,33.528726,7.1048071e-16
32.618,102.51025,7.0208694e-11,28.167416,4.2125217e-16
32.9378,129.27534,8.8539961e-11,30.431952,5.3123976e-16
33.9253,110.02026,7.5352258e-11,28.839129,4.5211355e-16
34.1822,134.02031,9.178976e-11,30.799816,5.5073856e-16
34.66845,176.65797,1.2099206e-10,33.770358,7.2595235e-16
35.14875,198.658,1.3605976e-10,35.117744,8.1635854e-16
35.1889,1961.1903,1.3432083e-09,75.33518,8.0592496e-15
35.4069,222.02061,1.5206068e-10,36.44369,9.1236406e-16
35.97635,89.892731,6.1567028e-11,26.9608,3.6940217e-16
36.11745,350.8938,2.403252e-10,42.450533,1.4419512e-15
36.3809,114.76529,7.8602105e-11,29.247905,4.7161263e-16
36.4119,122.02029,8.3571012e-11,29.851668,5.0142607e-16
37.2366,175.76552,1.2038082e-10,33.713394,7.2228492e-16
40.08345,102.89276,7.0470677e-11,28.202408,4.2282406e-16
40.2635,174.76547,1.1969589e-10,33.649333,7.1817537e-16
40.861,835.29858,5.7209133e-10,56.68113,3.432548e-15
40.912,131.02034,8.9735098e-11,30.568267,5.3841059e-16
41.0933,81.765205,5.6000532e-11,26.122461,3.3600319e-16
41.3353,1538.2992,1.0535725e-09,69.476541,6.3214351e-15
42.4838,270.02087,1.8493579e-10,38.900665,1.1096147e-15
42.74985,124.89281,8.553839e-11,30.084103,5.1323034e-16
44.54365,288.89362,1.9786162e-10,39.786637,1.1871697e-15
44.8088,1564.5887,1.0715781e-09,69.870092,6.4294685e-15
45.01035,105.89278,7.252537e-11,28.473883,4.3515222e-16
45.578,211.27562,1.4470149e-10,35.846028,8.6820894e-16
46.3313,68.765182,4.7096889e-11,24.65741,2.8258133e-16
47.2871,189.02052,1.294591e-10,34.540416,7.7675459e-16
48.38875,121.89281,8.3483702e-11,29.841268,5.0090221e-16
48.7506,134.02032,9.1789771e-11,30.799817,5.5073862e-16
48.8561,573.27802,3.9263491e-10,49.997276,2.3558094e-15
49.27885,209.40308,1.43419e-10,35.739812,8.6051397e-16
49.397,271.02087,1.8562068e-10,38.948628,1.1137241e-15
#
# End of export

File: Figure 7/Figure 7C/Raw data/6-12_1_results.csv
# SPCal Export 1.2.7
# Date,Mon Jul 15 18:28:03 2024
# File,C:\Users\p1196157\Documents\Guadalupe\SP-ICP-MS\Raw data\2024-05-28_Cu_AF_paint\6-12_1.csv
# Acquisition events,499999
#
# Options and inputs,Cu,
# Density,6,g/cm3
# Dwelltime,0.1,ms
# Efficiency,0.0041521992,
# Mass fraction,0.8881,
# Molar mass,143.09,g/mol
# Response,2.412,counts/(μg/L)
# Time,49.9999,s
# Uptake,0.212,ml/min
#
# Limit method,Gaussian (alpha=2.867e-07)
#
# Detection results,Cu,
# Particle number,136
# Number error,11.661904
# Number concentration,1.8539883e+08,#/L
# Mass concentration,0.030204544,μg/L
#
# Background,15.89178,counts
#,15.131504,nm
# Background error,4.6373615,counts
# Ionic background,6.5886318,μg/L
#
# Mean,Cu,
#,237.8711,counts
#,1.6291659e-10,μg
#,34.565709,nm
#,9.7749952e-16,m³
# Median,Cu,
#,149.58521,counts
#,1.0245007e-10,μg
#,31.948617,nm
#,6.1470042e-16,m³
# Limits of detection,Cu,
#,26.183587,counts
#,1.7932992e-11,μg
#,17.871773,nm
#,1.0759795e-16,m³
#
# Raw detection data
Time,Cu,,Cu,,Cu,,Cu,
s,counts,μg,nm,m³
0.0841,1137.6998,7.7920425e-10,62.830013,4.6752255e-15
0.0895,85.260124,5.8394182e-11,26.489468,3.5036509e-16
1.07195,144.56351,9.9010737e-11,31.587177,5.9406442e-16
1.1115,62.260086,4.2641585e-11,23.853997,2.5584951e-16
1.2237,242.52055,1.6610097e-10,37.532495,9.9660582e-16
1.5543,173.43364,1.1878373e-10,33.563638,7.1270238e-16
2.0952,103.43346,7.0841001e-11,28.251723,4.2504601e-16
2.36595,87.390106,5.9852995e-11,26.708244,3.5911797e-16
2.90325,97.390129,6.6701955e-11,27.690421,4.0021173e-16
3.43605,759.94653,5.2048313e-10,54.922748,3.1228988e-15
3.63055,368.08417,2.5209879e-10,43.132731,1.5125927e-15
3.67105,150.56355,1.0312014e-10,32.01827,6.1872081e-16
3.75965,87.390114,5.9853e-11,26.708245,3.59118e-16
4.3787,201.43373,1.3796084e-10,35.280547,8.2776501e-16
4.86425,469.47858,3.2154325e-10,46.776728,1.9292595e-15
5.2815,159.78021,1.0943257e-10,32.658702,6.5659544e-16
6.3797,179.34702,1.2283377e-10,33.940844,7.3700261e-16
6.9186,168.34702,1.1529993e-10,33.232248,6.9179958e-16
7.10765,83.303444,5.7054063e-11,26.285257,3.4232438e-16
7.1664,279.34747,1.9132352e-10,39.343485,1.1479411e-15
7.17365,141.65021,9.7015435e-11,31.373549,5.8209261e-16
8.7696,327.43439,2.2425798e-10,41.482604,1.3455479e-15
9.53345,112.30351,7.6916048e-11,29.037264,4.6149629e-16
10.4283,93.346802,6.3932702e-11,27.301786,3.8359621e-16
10.43945,133.65015,9.1536238e-11,30.771434,5.4921743e-16
10.85205,113.30352,7.7600947e-11,29.123197,4.6560568e-16
11.3447,727.69598,4.9839491e-10,54.134555,2.9903695e-15
11.6468,95.346802,6.5302491e-11,27.495395,3.9181495e-16
12.97375,238.6505,1.6345039e-10,37.33178,9.8070234e-16
13.1147,105.34682,7.2151446e-11,28.424864,4.3290867e-16
13.3677,505.60901,3.4628878e-10,47.947156,2.0777327e-15
13.691,110.34683,7.5575928e-11,28.867635,4.5345557e-16
14.29245,614.7395,4.2103165e-10,51.174659,2.5261899e-15
15.2093,101.43346,6.9471212e-11,28.068444,4.1682727e-16
16.67165,468.73816,3.2103614e-10,46.752125,1.9262169e-15
16.68465,148.39027,1.0163167e-10,31.863469,6.0979001e-16
16.7011,733.21564,5.0217529e-10,54.271083,3.0130517e-15
17.14455,128.47687,8.7993088e-11,30.369168,5.2795853e-16
17.41615,101.21684,6.9322849e-11,28.048449,4.159371e-16
18.88565,1523.5408,1.0434646e-09,69.253641,6.2607873e-15
19.2391,127.26022,8.7159815e-11,30.273001,5.2295889e-16
19.3632,120.78011,8.2721624e-11,29.750189,4.9632974e-16
19.52375,112.39017,7.6975402e-11,29.044731,4.6185241e-16
19.6046,88.346771,6.0508209e-11,26.80535,3.6304926e-16
19.76205,218.4771,1.4963374e-10,36.248766,8.9780245e-16
19.835,152.34692,1.0434156e-10,32.144189,6.2604934e-16
20.9092,144.60684,9.9040417e-11,31.590332,5.942425e-16
21.32475,165.3903,1.1327489e-10,33.036543,6.7964937e-16
21.58355,106.3035,7.2806676e-11,28.510649,4.3684006e-16
22.81895,138.82349,9.5079429e-11,31.163452,5.7047658e-16
23.24025,229.65039,1.5728627e-10,36.856462,9.4371761e-16
24.329,119.26022,8.168066e-11,29.62487,4.9008396e-16
24.56525,2452.6084,1.6797778e-09,81.164725,1.0078667e-14
24.5825,125.26023,8.5790032e-11,30.113575,5.1474019e-16
24.59265,174.25681,1.1934751e-10,33.616655,7.1608507e-16
25.60325,404.65134,2.7714344e-10,44.516216,1.6628606e-15
26.6091,589.60913,4.0382e-10,50.4676,2.42292e-15
26.78015,66.216766,4.5351493e-11,24.348969,2.7210896e-16
27.4217,120.34683,8.2424872e-11,29.714571,4.9454923e-16
27.85695,175.30371,1.2006453e-10,33.683842,7.2038719e-16
27.85935,187.6503,1.2852064e-10,34.456752,7.7112384e-16
28.0077,213.60699,1.4629824e-10,35.977397,8.7778941e-16
28.00945,208.65034,1.4290345e-10,35.696937,8.5742072e-16
29.13365,88.303482,6.0478561e-11,26.800971,3.6287137e-16
29.6196,416.34836,2.8515466e-10,44.941083,1.710928e-15
29.66295,182.65025,1.2509614e-10,34.147953,7.5057682e-16
29.885,104.69342,7.1703938e-11,28.365975,4.3022363e-16
30.0279,134.43356,9.2072795e-11,30.831441,5.5243677e-16
30.24005,103.39014,7.0811332e-11,28.247778,4.2486799e-16
30.29085,108.30355,7.4176496e-11,28.688344,4.4505898e-16
30.36825,167.5636,1.1476337e-10,33.180618,6.8858023e-16
30.3872,148.60686,1.0178001e-10,31.878964,6.1068003e-16
30.687,64.260086,4.4011374e-11,24.106733,2.6406824e-16
31.01365,102.21684,7.0007744e-11,28.140517,4.2004646e-16
31.2343,130.60683,8.9451885e-11,30.536075,5.3671131e-16
31.2446,85.433426,5.8512876e-11,26.507404,3.5107725e-16
31.5476,155.26031,1.0633692e-10,32.347799,6.3802153e-16
31.5942,256.52063,1.7568954e-10,38.241244,1.0541373e-15
32.54455,106.3035,7.2806671e-11,28.510649,4.3684002e-16
32.63965,672.56677,4.6063722e-10,52.731451,2.7638233e-15
32.9091,157.52026,1.0788475e-10,32.503994,6.4730848e-16
33.6983,129.26024,8.8529614e-11,30.430767,5.3117769e-16
33.89455,150.73685,1.0323882e-10,32.03055,6.1943294e-16
33.9774,239.78055,1.6422436e-10,37.390611,9.8534614e-16
34.28595,359.47784,2.4620436e-10,42.793909,1.4772262e-15
34.63815,163.30365,1.1184576e-10,32.897019,6.7107454e-16
35.31475,665.65326,4.5590219e-10,52.550147,2.7354132e-15
35.3467,93.346802,6.3932702e-11,27.301786,3.8359621e-16
35.79865,190.56363,1.3051596e-10,34.634154,7.8309578e-16
35.8392,190.60699,1.3054566e-10,34.636781,7.8327399e-16
37.04265,206.47705,1.4141498e-10,35.572565,8.4848986e-16
37.23795,265.65051,1.8194255e-10,38.68965,1.0916553e-15
37.3362,131.34688,8.9958742e-11,30.593641,5.3975245e-16
37.47385,155.65027,1.06604e-10,32.374858,6.3962399e-16
37.66915,89.21682,6.1104101e-11,26.893056,3.666246e-16
37.9817,125.60682,8.6027408e-11,30.141324,5.1616445e-16
38.40825,88.303467,6.047855e-11,26.800969,3.628713e-16
38.4455,127.52019,8.7337863e-11,30.293601,5.2402718e-16
38.6217,161.34695,1.1050563e-10,32.765101,6.6303376e-16
38.657,272.34756,1.8652932e-10,39.012078,1.1191759e-15
39.08155,284.564,1.9489629e-10,39.586876,1.1693777e-15
39.1298,84.606735,5.794668e-11,26.421627,3.4768008e-16
39.3362,81.346771,5.5713949e-11,26.077824,3.3428369e-16
39.6592,71.520065,4.8983693e-11,24.982384,2.9390216e-16
39.7751,166.60693,1.1410816e-10,33.117352,6.8464894e-16
40.57705,86.216812,5.9049412e-11,26.588177,3.5429647e-16
40.97555,124.47684,8.525349e-11,30.050666,5.1152094e-16
41.03415,165.39035,1.1327493e-10,33.036546,6.7964955e-16
41.6869,85.260132,5.8394187e-11,26.489469,3.5036512e-16
41.9186,92.260147,6.3188459e-11,27.195432,3.7913075e-16
42.21985,125.47684,8.5938384e-11,30.130923,5.156303e-16
42.71455,92.476776,6.3336827e-11,27.216701,3.8002096e-16
43.0961,108.43346,7.4265473e-11,28.69981,4.4559284e-16
43.57865,88.390106,6.0537889e-11,26.809732,3.6322734e-16
43.7434,101.4335,6.9471238e-11,28.068447,4.1682743e-16
44.2029,669.86945,4.5878984e-10,52.660863,2.752739e-15
44.452,533.7345,3.6555177e-10,48.820213,2.1933106e-15
44.97265,145.39024,9.9576965e-11,31.647276,5.9746179e-16
45.2168,163.347,1.1187545e-10,32.89993,6.7125268e-16
45.5406,118.43351,8.1114448e-11,29.556258,4.8668669e-16
45.7209,297.43405,2.0371092e-10,40.174901,1.2222655e-15
45.79765,90.390129,6.1907694e-11,27.010435,3.7144616e-16
45.8623,329.43451,2.2562785e-10,41.566898,1.3537671e-15
46.26835,165.5636,1.1339358e-10,33.048078,6.803615e-16
46.662,575.60889,3.9423131e-10,50.064945,2.3653878e-15
46.68495,114.30352,7.8285842e-11,29.208625,4.6971505e-16
47.06415,324.99738,2.2258888e-10,41.379433,1.3355333e-15
47.37755,751.65338,5.148032e-10,54.72223,3.0888192e-15
47.73715,174.39035,1.1943898e-10,33.62524,7.1663385e-16
47.80465,111.3035,7.6231143e-11,28.950819,4.5738686e-16
48.3444,248.52057,1.7021035e-10,37.839498,1.0212621e-15
48.68225,184.65031,1.2646597e-10,34.272143,7.587958e-16
49.04475,150.65022,1.0317949e-10,32.024413,6.1907697e-16
49.0777,98.433441,6.7416513e-11,27.78895,4.0449908e-16
49.55025,109.4768,7.4980047e-11,28.791565,4.4988028e-16
49.625,236.04041,1.6166275e-10,37.195183,9.6997652e-16
#
# End of export
