Repository: guad-isa-santos/Release-of-microplastics-and-metals-from-antifouling-paint-

# General Information
This release contains the data used in the publication titled: "Release of microplastics and metals from antifouling paint during weathering in simulated cold climates". The dataset contains raw data files and processed data files for the analysis undertaken in the paper. 
Title of Dataset: Detection of unlabeled nanoplastics using enhanced dark field hyperspectral microscopy

Author Information 

Corresponding author(s): 

A. Contact Information Name: Prof. Kevin Wilkinson 
Institution:  Université de Montréal 
Email: kj.wilkinson@umontreal.ca

B. Contact Information Name: Prof. Nathalie Tufenkji 
Institution: McGill University
Email: nathalie.tufenkji@mcgill.ca

File: Figure 7/Figure 7C/Raw data/6-12_2_results.csv
# SPCal Export 1.2.7
# Date,Mon Jul 15 18:28:03 2024
# File,C:\Users\p1196157\Documents\Guadalupe\SP-ICP-MS\Raw data\2024-05-28_Cu_AF_paint\6-12_2.csv
# Acquisition events,499999
#
# Options and inputs,Cu,
# Density,6,g/cm3
# Dwelltime,0.1,ms
# Efficiency,0.0041521992,
# Mass fraction,0.8881,
# Molar mass,143.09,g/mol
# Response,2.412,counts/(μg/L)
# Time,49.9999,s
# Uptake,0.212,ml/min
#
# Limit method,Gaussian (alpha=2.867e-07)
#
# Detection results,Cu,
# Particle number,147
# Number error,12.124356
# Number concentration,2.0039432e+08,#/L
# Mass concentration,0.027164998,μg/L
#
# Background,18.943056,counts
#,16.043826,nm
# Background error,5.179749,counts
# Ionic background,7.8536717,μg/L
#
# Mean,Cu,
#,197.925,counts
#,1.3555772e-10,μg
#,33.562094,nm
#,8.1334635e-16,m³
# Median,Cu,
#,149.98618,counts
#,1.0272469e-10,μg
#,31.97729,nm
#,6.1634816e-16,m³
# Limits of detection,Cu,
#,27.266344,counts
#,1.8674566e-11,μg
#,18.1148,nm
#,1.120474e-16,m³
#
# Raw detection data
Time,Cu,,Cu,,Cu,,Cu,
s,counts,μg,nm,m³
0.3953,1015.2518,6.953403e-10,60.48985,4.1720418e-15
2.8217,278.98383,1.9107446e-10,39.326406,1.1464468e-15
3.1691,350.99005,2.4039112e-10,42.454414,1.4423467e-15
3.25475,119.98756,8.2178806e-11,29.684973,4.9307284e-16
3.45865,119.98755,8.2178801e-11,29.684972,4.9307281e-16
3.55335,227.99081,1.5614963e-10,36.767466,9.368978e-16
3.9264,73.991684,5.067649e-11,25.266915,3.0405894e-16
4.85655,218.97363,1.4997382e-10,36.276206,8.998429e-16
5.086,382.9874,2.6230593e-10,43.707176,1.5738356e-15
5.82115,59.993061,4.1088912e-11,23.560884,2.4653347e-16
6.0583,129.989,8.9028738e-11,30.487849,5.3417243e-16
6.19935,119.99039,8.218075e-11,29.685207,4.930845e-16
6.6507,111.98611,7.6698663e-11,29.009883,4.6019198e-16
7.3089,179.98346,1.2326966e-10,33.980945,7.3961799e-16
7.93165,315.99124,2.1642063e-10,40.993619,1.2985238e-15
8.2195,163.98909,1.1231521e-10,32.942981,6.7389126e-16
8.4673,107.98608,7.395906e-11,28.660285,4.4375436e-16
8.58935,109.99035,7.5331775e-11,28.836515,4.5199065e-16
8.98465,278.98535,1.9107551e-10,39.326478,1.146453e-15
9.39245,146.99049,1.0067297e-10,31.762962,6.040378e-16
9.7037,126.98897,8.6974034e-11,30.251477,5.218442e-16
9.7976,118.98612,8.1492929e-11,29.602157,4.8895758e-16
10.21595,117.98753,8.0809002e-11,29.519112,4.8485401e-16
10.25705,171.98485,1.1779146e-10,33.469918,7.0674876e-16
10.69745,392.98306,2.691519e-10,44.084156,1.6149114e-15
11.6828,233.98074,1.602521e-10,37.08668,9.6151261e-16
11.84305,134.98759,9.2452248e-11,30.873737,5.5471349e-16
12.6072,123.98895,8.491934e-11,30.011353,5.0951604e-16
12.92985,104.99031,7.1907277e-11,28.392763,4.3144366e-16
13.13825,494.98087,3.3900963e-10,47.608817,2.0340578e-15
14.1312,131.989,9.0398527e-11,30.643415,5.4239116e-16
14.32865,158.98196,1.0888586e-10,32.604224,6.5331515e-16
14.4847,94.99173,6.5059304e-11,27.461221,3.9035583e-16
14.69655,310.98538,2.1299215e-10,40.775996,1.2779529e-15
14.8701,105.98891,7.2591215e-11,28.482497,4.3554729e-16
14.93535,147.99048,1.0135785e-10,31.834828,6.0814711e-16
15.2185,155.98337,1.0683214e-10,32.397936,6.4099282e-16
15.2681,290.98383,1.9929319e-10,39.882361,1.1957592e-15
15.49315,137.97908,9.45011e-11,31.100139,5.670066e-16
16.4666,154.98904,1.0615113e-10,32.328949,6.3690678e-16
16.6728,119.98897,8.2179773e-11,29.685089,4.9307864e-16
16.9737,464.98196,3.1846355e-10,46.626908,1.9107813e-15
17.0617,139.98901,9.5877692e-11,31.250423,5.7526615e-16
17.0829,487.99414,3.3422446e-10,47.383753,2.0053467e-15
17.3262,103.98891,7.1221421e-11,28.302204,4.2732852e-16
17.87465,158.98767,1.0888977e-10,32.604614,6.533386e-16
18.349,172.98059,1.1847344e-10,33.534387,7.1084063e-16
18.6144,901.28314,6.1728378e-10,58.13598,3.7037027e-15
19.0909,202.9892,1.3902617e-10,35.371126,8.3415699e-16
19.6879,89.991722,6.1634827e-11,26.970693,3.6980896e-16
20.5294,188.98631,1.2943567e-10,34.538333,7.7661401e-16
21.0153,318.98706,2.1847245e-10,41.122762,1.3108347e-15
21.3105,143.989,9.861726e-11,31.545278,5.9170356e-16
22.52165,656.98828,4.499676e-10,52.321131,2.6998056e-15
22.69935,169.98772,1.1642364e-10,33.339859,6.9854182e-16
22.71805,102.9875,7.0535565e-11,28.211061,4.2321339e-16
23.24485,156.98476,1.0751798e-10,32.467118,6.4510789e-16
23.34675,152.98761,1.0478036e-10,32.189187,6.2868215e-16
24.91905,174.98198,1.1984418e-10,33.663223,7.1906507e-16
25.09625,316.98834,2.1710354e-10,41.036692,1.3026213e-15
25.23515,97.984642,6.7109133e-11,27.746652,4.026548e-16
25.63105,224.985,1.5409097e-10,36.605171,9.2454581e-16
25.6483,123.99181,8.49213e-11,30.011584,5.095278e-16
25.68515,141.98761,9.724652e-11,31.39844,5.8347912e-16
25.68845,87.993126,6.0266e-11,26.769535,3.61596e-16
25.7711,149.98619,1.027247e-10,31.977291,6.1634822e-16
26.01015,113.9932,7.8073307e-11,29.182169,4.6843984e-16
26.57885,282.97662,1.9380911e-10,39.51313,1.1628546e-15
26.77735,122.99039,8.4235428e-11,29.930569,5.0541257e-16
26.8776,227.9893,1.561486e-10,36.767385,9.3689159e-16
27.59735,192.97356,1.3216651e-10,34.779541,7.9299906e-16
28.03915,901.45557,6.1740188e-10,58.139687,3.7044113e-15
28.1168,73.991669,5.067648e-11,25.266913,3.0405888e-16
28.20895,166.97348,1.143592e-10,33.141621,6.8615522e-16
28.3204,273.98096,1.8764802e-10,39.089913,1.1258881e-15
28.41665,84.990295,5.8209378e-11,26.461494,3.4925627e-16
28.7164,324.98972,2.2258364e-10,41.379108,1.3355018e-15
28.8074,448.98782,3.0750925e-10,46.086045,1.8450555e-15
29.1801,120.99182,8.2866622e-11,29.767561,4.9719973e-16
29.77945,125.99042,8.6290132e-11,30.171976,5.1774079e-16
30.42365,181.9906,1.2464434e-10,34.106794,7.4786607e-16
31.25625,104.99037,7.1907318e-11,28.392768,4.3144391e-16
31.3734,294.98685,2.0203484e-10,40.064414,1.212209e-15
31.4248,140.98615,9.6560622e-11,31.324446,5.7936373e-16
31.78025,178.98489,1.2258575e-10,33.917985,7.3551452e-16
32.10065,131.97908,9.0391734e-11,30.642647,5.423504e-16
32.3626,71.988846,4.9304758e-11,25.036848,2.9582855e-16
32.7104,133.98331,9.1764417e-11,30.796981,5.505865e-16
32.7149,247.98657,1.6984462e-10,37.812376,1.0190677e-15
32.74315,112.9875,7.7384509e-11,29.096096,4.6430705e-16
32.86285,112.9932,7.7388412e-11,29.096585,4.6433047e-16
33.1662,278.98383,1.9107446e-10,39.326406,1.1464468e-15
33.8015,693.97473,4.7529941e-10,53.285102,2.8517965e-15
34.1813,124.98329,8.5600357e-11,30.091366,5.1360214e-16
34.40165,129.97906,8.9021935e-11,30.487072,5.3413161e-16
34.6477,150.99188,1.034135e-10,32.048604,6.2048097e-16
34.66065,193.97353,1.3285138e-10,34.839512,7.971083e-16
35.14595,237.97369,1.6298685e-10,37.296456,9.7792111e-16
35.6185,284.97803,1.9517986e-10,39.606066,1.1710791e-15
36.03235,107.99035,7.3961986e-11,28.660663,4.4377192e-16
36.45785,110.98185,7.6010848e-11,28.922904,4.5606509e-16
36.68715,243.98502,1.6710397e-10,37.60789,1.0026238e-15
36.91785,74.995949,5.1364306e-11,25.380715,3.0818584e-16
37.2823,182.97209,1.2531656e-10,34.167998,7.5189937e-16
37.33105,112.9847,7.7382586e-11,29.095855,4.6429552e-16
37.3533,124.98615,8.5602312e-11,30.091595,5.1361387e-16
37.95595,142.99045,9.7933358e-11,31.472187,5.8760015e-16
38.4105,106.98891,7.3276109e-11,28.571794,4.3965665e-16
38.9429,100.99174,6.9168681e-11,28.027641,4.1501209e-16
39.0444,210.98065,1.4449947e-10,35.829339,8.6699681e-16
39.0558,151.99191,1.0409841e-10,32.119202,6.2459047e-16
39.34425,80.990265,5.5469779e-11,26.039673,3.3281868e-16
41.34295,125.98756,8.6288173e-11,30.171748,5.1772904e-16
42.08475,111.9932,7.6703518e-11,29.010495,4.6022111e-16
42.1132,164.97775,1.1299234e-10,33.009051,6.7795404e-16
42.88655,178.97069,1.2257602e-10,33.917087,7.3545614e-16
42.9531,58.991646,4.0403048e-11,23.429054,2.4241829e-16
43.4658,70.994507,4.8623741e-11,24.92104,2.9174244e-16
43.6065,202.98636,1.3902422e-10,35.370962,8.3414533e-16
43.76215,172.98209,1.1847446e-10,33.534484,7.1084678e-16
43.87565,338.9855,2.3216928e-10,41.964781,1.3930157e-15
43.91665,133.98759,9.1767354e-11,30.79731,5.5060412e-16
44.21225,37.995842,2.602314e-11,20.23345,1.5613884e-16
44.41435,105.98749,7.2590238e-11,28.482369,4.3554143e-16
45.06515,161.98483,1.1094251e-10,32.808222,6.6565504e-16
45.09975,263.97943,1.8079804e-10,38.608353,1.0847882e-15
45.7714,154.98056,1.0614532e-10,32.328359,6.3687191e-16
46.007,109.98894,7.5330808e-11,28.836392,4.5198485e-16
46.0976,84.983215,5.8204529e-11,26.460759,3.4922717e-16
46.1474,56.991638,3.9033254e-11,23.161231,2.3419953e-16
46.1965,95.99173,6.5744199e-11,27.557249,3.9446519e-16
46.418,149.98618,1.0272469e-10,31.97729,6.1634816e-16
46.6652,383.95554,2.62969e-10,43.743973,1.577814e-15
46.84655,202.9821,1.3902131e-10,35.370714,8.3412784e-16
47.3413,90.988892,6.2317783e-11,27.069945,3.739067e-16
47.61775,179.97638,1.2326482e-10,33.980499,7.3958889e-16
47.70935,108.98751,7.4644936e-11,28.748608,4.4786962e-16
47.9835,371.98419,2.5476989e-10,43.284534,1.5286194e-15
48.0167,65.988823,4.5195376e-11,24.320997,2.7117225e-16
48.07625,138.98477,9.5189893e-11,31.175516,5.7113936e-16
48.47535,110.99036,7.601668e-11,28.923644,4.5610008e-16
48.79525,83.99028,5.7524473e-11,26.3573,3.4514684e-16
48.80975,231.97646,1.5887938e-10,36.980481,9.5327626e-16
48.86695,173.98483,1.1916124e-10,33.599157,7.1496743e-16
49.01035,403.98294,2.7668566e-10,44.491692,1.6601139e-15
49.7971,363.97577,2.4928497e-10,42.971654,1.4957098e-15
49.8894,89.986038,6.1630934e-11,26.970125,3.6978561e-16
#
# End of export

File: Figure 7/Figure 7C/Raw data/6-12_3x_1_results.csv
# SPCal Export 1.2.7
# Date,Mon Jul 15 18:42:37 2024
# File,C:\Users\p1196157\Documents\Guadalupe\SP-ICP-MS\Raw data\2024-06-03 diluted AF paints\6-12_3x_1.csv
# Acquisition events,499999
#
# Options and inputs,Cu,
# Density,6,g/cm3
# Dwelltime,0.1,ms
# Efficiency,0.014005023,
# Mass fraction,0.8881,
# Molar mass,143.09,g/mol
# Response,2.19,counts/(μg/L)
# Time,49.9999,s
# Uptake,0.192,ml/min
#
# Limit method,Poisson (alpha=0.001)
#
# Detection results,Cu,
# Particle number,142
# Number error,11.916375
# Number concentration,63370248,#/L
# Mass concentration,0.014309095,μg/L
#
# Background,1.5205626,counts
#,10.370366,nm
# Background error,1.3463131,counts
# Ionic background,0.69432084,μg/L
#
# Mean,Cu,
#,97.993874,counts
#,2.2580146e-10,μg
#,39.154197,nm
#,1.3548088e-15,m³
# Median,Cu,
#,68.595768,counts
#,1.5806115e-10,μg
#,36.916861,nm
#,9.483669e-16,m³
# Limits of detection,Cu,
#,12.451536,counts
#,2.8691333e-11,μg
#,20.902599,nm
#,1.72148e-16,m³
#
# Raw detection data
Time,Cu,,Cu,,Cu,,Cu,
s,counts,μg,nm,m³
0.1362,336.51599,7.7541379e-10,62.727968,4.6524827e-15
0.9041,58.709251,1.3528024e-10,35.050549,8.1168142e-16
1.4727,248.41875,5.7241655e-10,56.691868,3.4344993e-15
1.6722,169.61252,3.9082804e-10,49.920464,2.3449682e-15
2.0561,106.51546,2.4543723e-10,42.749417,1.4726234e-15
2.1128,100.61237,2.3183509e-10,41.944636,1.3910106e-15
2.12435,76.063873,1.7526946e-10,38.210741,1.0516168e-15
2.2172,143.51553,3.3069431e-10,47.216336,1.9841659e-15
2.37255,37.063835,8.5403992e-11,30.068339,5.1242395e-16
2.39585,141.06395,3.2504527e-10,46.945935,1.9502716e-15
2.42045,119.06393,2.7435194e-10,44.36625,1.6461117e-15
3.07675,35.257698,8.1242217e-11,29.571769,4.874533e-16
3.3618,98.418518,2.2677994e-10,41.637526,1.3606796e-15
3.59165,70.966934,1.6352489e-10,37.337451,9.8114932e-16
5.2165,37.709232,8.6891142e-11,30.241863,5.2134685e-16
5.4421,66.61232,1.5349081e-10,36.557585,9.2094485e-16
5.7737,41.709236,9.6108113e-11,31.275437,5.7664868e-16
6.09675,79.773071,1.8381635e-10,38.822016,1.1028981e-15
6.1004,55.612316,1.2814415e-10,34.423073,7.6886492e-16
6.60835,80.160812,1.8470979e-10,38.884813,1.1082588e-15
7.8774,384.51648,8.8601846e-10,65.578926,5.3161108e-15
8.08595,52.160782,1.2019099e-10,33.695663,7.2114593e-16
8.64695,1146.4733,2.6417502e-09,94.387386,1.5850501e-14
8.654,25.806152,5.9463583e-11,26.650196,3.567815e-16
8.8179,32.709229,7.5369931e-11,28.841383,4.5221958e-16
9.0239,82.61235,1.9035873e-10,39.277241,1.1421524e-15
9.1192,36.709229,8.4586893e-11,29.972139,5.0752136e-16
9.1262,114.4185,2.6364775e-10,43.781577,1.5818865e-15
9.53415,68.773064,1.5846968e-10,36.948667,9.5081809e-16
9.6776,138.51552,3.1917307e-10,46.66151,1.9150384e-15
9.87185,128.967,2.9717098e-10,45.563685,1.7830259e-15
10.8479,102.41849,2.3599683e-10,42.194136,1.415981e-15
11.25665,37.160767,8.5627345e-11,30.094528,5.1376407e-16
11.2658,110.6124,2.5487757e-10,43.290631,1.5292654e-15
11.3588,58.418449,1.3461016e-10,34.992582,8.0766096e-16
11.4192,91.515427,2.1087356e-10,40.640348,1.2652413e-15
12.06085,117.06393,2.6974346e-10,44.116429,1.6184608e-15
12.494,56.515385,1.3022504e-10,34.608402,7.8135024e-16
12.5454,124.61243,2.8713702e-10,45.044984,1.7228221e-15
12.5998,71.612381,1.6501215e-10,37.450304,9.9007291e-16
12.694,206.22488,4.7519174e-10,53.281078,2.8511504e-15
12.76315,100.67616,2.3198208e-10,41.953499,1.3918925e-15
12.86825,206.06415,4.7482136e-10,53.267232,2.8489282e-15
14.4192,56.709248,1.3067175e-10,34.647929,7.8403049e-16
15.0362,53.612316,1.2353567e-10,34.00537,7.4121403e-16
15.76875,64.06385,1.4761852e-10,36.0853,8.8571113e-16
16.29295,110.06393,2.5361376e-10,43.21896,1.5216826e-15
16.30895,40.16077,9.2540075e-11,30.88351,5.5524045e-16
16.3658,60.418453,1.3921865e-10,35.387443,8.353119e-16
16.9143,152.51552,3.5143244e-10,48.183387,2.1085946e-15
16.9422,46.612309,1.0740597e-10,32.45584,6.4443583e-16
16.96725,109.06392,2.513095e-10,43.08767,1.507857e-15
17.06045,46.966915,1.0822307e-10,32.537935,6.4933842e-16
17.08155,85.257759,1.9645439e-10,39.692089,1.1787263e-15
17.10235,70.966934,1.6352489e-10,37.337451,9.8114932e-16
17.1331,295.51584,6.8093958e-10,60.069346,4.0856375e-15
17.76555,30.257692,6.9721001e-11,28.102044,4.1832601e-16
18.0181,60.515385,1.39442e-10,35.406357,8.3665202e-16
18.2933,89.61235,2.0648841e-10,40.356665,1.2389305e-15
18.62295,186.9671,4.3081718e-10,51.56809,2.5849031e-15
18.85145,73.160805,1.6858009e-10,37.718302,1.0114806e-15
19.0743,207.32178,4.7771925e-10,53.375377,2.8663155e-15
19.46145,43.063835,9.9229435e-11,31.610416,5.9537661e-16
20.73265,203.16103,4.6813187e-10,53.015897,2.8087912e-15
21.04615,58.160778,1.3401642e-10,34.941058,8.0409854e-16
21.1821,81.418472,1.8760774e-10,39.087116,1.1256465e-15
22.3167,35.709229,8.2282652e-11,29.697471,4.9369591e-16
22.71765,69.160789,1.593631e-10,37.017972,9.5617857e-16
23.36225,39.160767,9.0235826e-11,30.62502,5.4141496e-16
23.8195,108.51546,2.5004572e-10,43.015322,1.5002743e-15
24.39335,56.676125,1.3059542e-10,34.641181,7.8357254e-16
25.0558,244.51588,5.6342341e-10,56.393408,3.3805405e-15
25.64285,87.160812,2.0083948e-10,39.985243,1.2050369e-15
25.72665,289.77347,6.6770777e-10,59.677715,4.0062466e-15
26.98205,92.063889,2.1213734e-10,40.721374,1.2728241e-15
27.15835,71.160797,1.6397159e-10,37.371418,9.8382956e-16
27.3759,74.61235,1.719248e-10,37.96612,1.0315488e-15
27.53445,119.16086,2.7457528e-10,44.378286,1.6474517e-15
27.6132,58.515388,1.3483353e-10,35.011927,8.0900118e-16
27.8924,57.515392,1.325293e-10,34.811335,7.9517579e-16
28.2467,49.22459,1.134253e-10,33.051158,6.8055178e-16
28.43535,39.160767,9.0235826e-11,30.62502,5.4141496e-16
29.1591,71.612335,1.6501205e-10,37.450296,9.9007228e-16
29.84025,46.160774,1.0636553e-10,32.350699,6.3819317e-16
29.84925,70.063858,1.6144398e-10,37.178397,9.6866389e-16
30.0031,87.515427,2.0165659e-10,40.039396,1.2099396e-15
30.04255,52.160774,1.2019097e-10,33.695662,7.2114582e-16
30.0508,166.61249,3.8391525e-10,49.624388,2.3034915e-15
30.2278,53.515381,1.2331231e-10,33.984863,7.3987386e-16
30.27835,77.063873,1.775737e-10,38.377463,1.0654422e-15
30.42865,84.160812,1.9392676e-10,39.521124,1.1635605e-15
30.54925,46.966908,1.0822305e-10,32.537934,6.4933831e-16
30.8359,68.418472,1.5765262e-10,36.885055,9.4591571e-16
31.18205,204.96716,4.7229365e-10,53.17254,2.8337619e-15
31.36785,97.063889,2.2365855e-10,41.445611,1.3419513e-15
32.42635,194.96712,4.4925114e-10,52.293347,2.6955068e-15
32.76815,42.257702,9.737191e-11,31.411929,5.8423146e-16
33.52455,35.869976,8.2653053e-11,29.741966,4.9591832e-16
33.53185,44.257702,1.0198039e-10,31.899871,6.1188235e-16
36.2046,20.612293,4.7495682e-11,24.72681,2.8497409e-16
36.7405,61.709267,1.4219299e-10,35.637682,8.5315797e-16
37.01085,37.16077,8.5627354e-11,30.094529,5.1376412e-16
37.5113,50.70924,1.1684629e-10,33.380155,7.0107772e-16
38.10725,48.160774,1.1097401e-10,32.811327,6.6584405e-16
38.19695,38.160767,8.7931586e-11,30.362091,5.2758951e-16
38.9847,51.515377,1.1870382e-10,33.55611,7.1222292e-16
39.3487,45.709236,1.0532508e-10,32.24487,6.3195045e-16
39.41685,41.16077,9.4844316e-11,31.137744,5.690659e-16
39.45655,52.063843,1.1996762e-10,33.674776,7.198057e-16
39.4665,131.22467,3.0237321e-10,45.828025,1.8142392e-15
40.03185,38.966904,8.9789119e-11,30.5744,5.3873472e-16
40.96435,36.160763,8.3323096e-11,29.82212,4.9993857e-16
41.03625,42.063839,9.6925203e-11,31.36382,5.8155122e-16
41.07505,86.063873,1.9831187e-10,39.816793,1.1898712e-15
42.0485,56.321518,1.2977833e-10,34.568784,7.7866995e-16
42.41685,217.96722,5.0224892e-10,54.273735,3.0134935e-15
42.6277,44.709232,1.0302083e-10,32.007989,6.1812495e-16
42.7924,51.709236,1.1915052e-10,33.598149,7.1490311e-16
42.94145,229.06412,5.2781883e-10,55.179573,3.166913e-15
43.2943,58.612312,1.3505687e-10,35.031247,8.103412e-16
43.54165,137.16092,3.1605175e-10,46.508904,1.8963105e-15
43.88335,46.063843,1.0614217e-10,32.32804,6.3685304e-16
44.77385,45.16077,1.0406128e-10,32.115382,6.2436767e-16
45.04095,52.063847,1.1996763e-10,33.674777,7.1980576e-16
45.14075,22.257689,5.1287068e-11,25.367987,3.0772241e-16
45.20935,60.063854,1.3840157e-10,35.318077,8.3040941e-16
45.4092,86.70929,1.9979906e-10,39.916077,1.1987944e-15
45.5872,60.612312,1.3966535e-10,35.425251,8.3799209e-16
45.62805,158.96706,3.6629834e-10,48.853426,2.19779e-15
45.6456,54.612316,1.2583991e-10,34.215496,7.5503948e-16
45.7476,111.61238,2.5718177e-10,43.420695,1.5430906e-15
45.83525,136.06395,3.1352407e-10,46.384585,1.8811444e-15
46.2744,51.418446,1.1848047e-10,33.53505,7.108828e-16
46.5921,184.51559,4.2516831e-10,51.341711,2.5510099e-15
47.02675,57.160782,1.3171219e-10,34.739644,7.9027315e-16
47.0944,66.709259,1.5371418e-10,36.57531,9.2228508e-16
47.1225,47.418446,1.092635e-10,32.641874,6.5558103e-16
47.89065,84.063881,1.937034e-10,39.505945,1.1622204e-15
47.97995,91.063889,2.098331e-10,40.573398,1.2589986e-15
48.19155,65.966927,1.5200367e-10,36.439135,9.12022e-16
48.73495,34.257694,7.8937968e-11,29.289504,4.7362781e-16
49.32455,62.160786,1.432334e-10,35.724389,8.5940042e-16
#
# End of export

File: Figure 7/Figure 7C/Raw data/6-12_3x_2_results.csv
# SPCal Export 1.2.7
# Date,Mon Jul 15 18:42:37 2024
# File,C:\Users\p1196157\Documents\Guadalupe\SP-ICP-MS\Raw data\2024-06-03 diluted AF paints\6-12_3x_2.csv
# Acquisition events,499999
#
# Options and inputs,Cu,
# Density,6,g/cm3
# Dwelltime,0.1,ms
# Efficiency,0.014005023,
# Mass fraction,0.8881,
# Molar mass,143.09,g/mol
# Response,2.19,counts/(μg/L)
# Time,49.9999,s
# Uptake,0.192,ml/min
#
# Limit method,Poisson (alpha=0.001)
#
# Detection results,Cu,
# Particle number,138
# Number error,11.74734
# Number concentration,61585171,#/L
# Mass concentration,0.013325604,μg/L
#
# Background,1.6097877,counts
#,10.569364,nm
# Background error,1.3882103,counts
# Ionic background,0.73506288,μg/L
#
# Mean,Cu,
#,93.90375,counts
#,2.1637683e-10,μg
#,39.023809,nm
#,1.298261e-15,m³
# Median,Cu,
#,66.142292,counts
#,1.5240775e-10,μg
#,36.471071,nm
#,9.1444651e-16,m³
# Limits of detection,Cu,
#,12.364225,counts
#,2.8490148e-11,μg
#,20.853627,nm
#,1.7094089e-16,m³
#
# Raw detection data
Time,Cu,,Cu,,Cu,,Cu,
s,counts,μg,nm,m³
0.91755,42.549595,9.8044502e-11,31.484088,5.8826701e-16
1.99605,174.27832,4.0157917e-10,50.374077,2.409475e-15
2.09095,43.549587,1.0034872e-10,31.728825,6.0209235e-16
2.91175,207.00681,4.7699347e-10,53.348333,2.8619608e-15
3.0188,49.370712,1.13762e-10,33.08383,6.8257198e-16
3.1137,44.642265,1.0286652e-10,31.992,6.1719911e-16
3.43795,192.00674,4.4242973e-10,52.027322,2.6545784e-15
3.69455,126.27814,2.909752e-10,45.244803,1.7458512e-15
3.91555,30.549589,7.0393602e-11,28.192122,4.2236161e-16
3.9468,257.91434,5.9429667e-10,57.405188,3.56578e-15
4.0103,52.642269,1.2130045e-10,33.799026,7.2780271e-16
4.2833,190.6425,4.3928618e-10,51.903808,2.6357171e-15
5.1097,206.09937,4.7490251e-10,53.270266,2.8494151e-15
5.2161,213.09943,4.9103234e-10,53.866663,2.946194e-15
5.2246,153.914,3.5465488e-10,48.330211,2.1279293e-15
5.6562,33.456913,7.7092775e-11,29.059487,4.6255665e-16
6.00365,35.549587,8.19148e-11,29.65315,4.914888e-16
6.0642,112.64235,2.5955507e-10,43.55385,1.5573304e-15
6.29105,66.734962,1.5377341e-10,36.580007,9.2264044e-16
6.51195,55.191837,1.2717527e-10,34.336097,7.6305162e-16
6.958,47.185371,1.0872645e-10,32.588305,6.5235868e-16
6.96815,110.00655,2.5348156e-10,43.211449,1.5208894e-15
7.4259,50.913818,1.1731768e-10,33.424984,7.0390611e-16
7.4424,85.827652,1.9776756e-10,39.780331,1.1866053e-15
7.9869,42.913815,9.8883751e-11,31.573667,5.9330251e-16
8.4544,49.913818,1.1501344e-10,33.204701,6.9008066e-16
8.807,44.185368,1.0181372e-10,31.882483,6.1088229e-16
9.8156,116.91392,2.6939779e-10,44.097576,1.6163867e-15
10.37145,80.648773,1.8583417e-10,38.963554,1.115005e-15
10.8797,36.913815,8.5058308e-11,30.027715,5.1034985e-16
10.90015,26.549591,6.1176644e-11,26.903695,3.6705986e-16
11.2469,94.913864,2.1870437e-10,41.137308,1.3122262e-15
11.5438,88.913872,2.0487895e-10,40.251539,1.2292737e-15
11.902,25.185362,5.8033132e-11,26.43476,3.4819879e-16
12.24365,54.006493,1.2444395e-10,34.088506,7.466637e-16
13.11935,126.92036,2.9245503e-10,45.321375,1.7547302e-15
13.1712,45.456924,1.0474369e-10,32.185431,6.2846213e-16
13.2878,97.913887,2.2561715e-10,41.56624,1.3537029e-15
14.67525,44.549591,1.0265297e-10,31.969847,6.1591784e-16
14.75335,165.54979,3.8146654e-10,49.518657,2.2887992e-15
15.02475,55.463387,1.2780098e-10,34.392318,7.668059e-16
15.51665,46.549591,1.0726146e-10,32.441277,6.4356873e-16
16.5615,64.642288,1.4895138e-10,36.193581,8.9370829e-16
16.97755,52.549595,1.2108691e-10,33.77918,7.2652144e-16
17.67685,55.549599,1.2799964e-10,34.410128,7.6799783e-16
18.48845,166.0067,3.8251937e-10,49.564172,2.2951162e-15
19.19275,93.734985,2.1598795e-10,40.966282,1.2959277e-15
19.8759,210.09946,4.8411969e-10,53.612693,2.9047181e-15
20.28335,41.278042,9.5114538e-11,31.167288,5.7068723e-16
20.33325,87.278091,2.0110972e-10,40.003169,1.2066583e-15
20.51905,121.00659,2.7882829e-10,44.606244,1.6729698e-15
20.74825,50.278046,1.1585271e-10,33.285272,6.9511627e-16
20.8126,24.185358,5.5728883e-11,26.080154,3.343733e-16
21.8465,90.37075,2.0823595e-10,40.470193,1.2494157e-15
23.41515,73.006508,1.6822456e-10,37.691768,1.0093473e-15
23.4263,46.913815,1.0810071e-10,32.525668,6.4860428e-16
23.42845,482.46472,1.1117148e-09,70.731766,6.6702886e-15
23.5413,35.913811,8.2754059e-11,29.754077,4.9652435e-16
23.901,132.09926,3.0438847e-10,45.929612,1.8263308e-15
25.0327,85.642296,1.9734045e-10,39.751673,1.1840427e-15
25.08855,64.549614,1.4873784e-10,36.176276,8.9242703e-16
25.88025,55.821159,1.2862538e-10,34.46611,7.7175227e-16
26.8418,48.099159,1.1083203e-10,32.797329,6.649922e-16
26.8916,40.642265,9.3649556e-11,31.006443,5.6189733e-16
27.25615,76.006531,1.7513733e-10,38.201137,1.050824e-15
27.553,38.913811,8.966678e-11,30.560508,5.3800068e-16
27.8966,44.642262,1.0286651e-10,31.991999,6.1719905e-16
28.42785,61.278053,1.4119937e-10,35.554477,8.4719625e-16
28.56615,262.73529,6.0540531e-10,57.760656,3.6324319e-15
28.59775,47.549595,1.095657e-10,32.67194,6.5739423e-16
28.6678,263.91434,6.0812212e-10,57.846929,3.6487327e-15
28.6985,102.37077,2.3588689e-10,42.187583,1.4153213e-15
28.76215,34.278038,7.8984845e-11,29.295301,4.7390907e-16
29.1242,55.642273,1.2821318e-10,34.429253,7.6927909e-16
29.17995,130.92036,3.0167201e-10,45.792573,1.8100321e-15
30.04745,59.278049,1.3659088e-10,35.16338,8.1954531e-16
30.1623,105.3708,2.4279966e-10,42.59573,1.456798e-15
30.3788,68.370735,1.5754262e-10,36.876475,9.4525572e-16
31.6939,54.642269,1.2590893e-10,34.221751,7.5545359e-16
31.76295,62.278049,1.4350361e-10,35.746839,8.6102164e-16
31.7639,46.913822,1.0810073e-10,32.52567,6.4860439e-16
31.858,47.185368,1.0872644e-10,32.588304,6.5235862e-16
31.88605,201.19202,4.635948e-10,52.844066,2.7815688e-15
32.2817,96.642319,2.2268715e-10,41.385521,1.3361229e-15
32.64945,298.46384,6.8773247e-10,60.268431,4.1263948e-15
32.67955,71.278061,1.642418e-10,37.391935,9.8545079e-16
32.68225,70.278069,1.6193757e-10,37.216248,9.7162545e-16
32.7137,47.913818,1.1040496e-10,32.755149,6.6242978e-16
33.20535,102.92033,2.3715321e-10,42.26294,1.4229192e-15
33.2139,52.185379,1.2024767e-10,33.700959,7.21486e-16
33.3655,55.185371,1.2716037e-10,34.334756,7.6296222e-16
33.39455,115.27812,2.6562852e-10,43.890946,1.5937711e-15
34.24435,32.549583,7.500207e-11,28.794384,4.5001242e-16
34.7139,46.913818,1.0810072e-10,32.525669,6.4860433e-16
34.91095,101.54965,2.3399483e-10,42.074484,1.403969e-15
35.75515,54.549599,1.256954e-10,34.202394,7.5417238e-16
36.0827,79.642296,1.8351501e-10,38.80079,1.10109e-15
36.1803,412.91516,9.5145586e-10,67.155191,5.7087351e-15
36.2245,47.913822,1.1040497e-10,32.75515,6.6242983e-16
36.33975,47.278042,1.0893998e-10,32.609625,6.5363989e-16
36.49895,41.549583,9.5740235e-11,31.235482,5.7444141e-16
36.53145,107.27811,2.4719456e-10,42.851203,1.4831674e-15
37.64325,49.006493,1.1292275e-10,33.002273,6.7753648e-16
38.3647,71.370743,1.6445536e-10,37.408135,9.8673216e-16
38.51395,97.278107,2.2415216e-10,41.476078,1.3449129e-15
39.2538,48.913822,1.1270921e-10,32.981458,6.7625527e-16
39.40625,254.73528,5.8697135e-10,57.168353,3.5218281e-15
39.4281,39.185368,9.0292513e-11,30.631431,5.4175508e-16
39.754,53.913818,1.2423041e-10,34.068997,7.4538244e-16
40.08535,31.734934,7.3124921e-11,28.55213,4.3874953e-16
41.07155,80.549614,1.8560569e-10,38.947579,1.1136341e-15
41.9339,100.82766,2.3233118e-10,41.974533,1.3939871e-15
42.01445,140.00662,3.2260894e-10,46.828348,1.9356536e-15
42.1097,60.642273,1.3973438e-10,35.431087,8.384063e-16
42.15085,46.278042,1.0663574e-10,32.378071,6.3981444e-16
42.1665,211.37097,4.8704956e-10,53.72063,2.9222974e-15
42.27135,68.278061,1.5732908e-10,36.859806,9.4397446e-16
42.34285,53.549595,1.2339115e-10,33.992104,7.4034689e-16
42.4615,98.913879,2.2792137e-10,41.707266,1.3675282e-15
43.27635,71.463417,1.646689e-10,37.424319,9.8801342e-16
43.50925,68.278069,1.5732909e-10,36.859807,9.4397456e-16
44.86825,137.73508,3.1737475e-10,46.57371,1.9042485e-15
44.8949,69.642296,1.604726e-10,37.103682,9.6283561e-16
44.93265,63.549606,1.4643358e-10,35.988488,8.7860148e-16
45.14885,209.00679,4.8160192e-10,53.51959,2.8896115e-15
45.60765,36.006485,8.2967603e-11,29.779648,4.9780562e-16
45.76155,86.006546,1.9817977e-10,39.80795,1.1890786e-15
45.89865,80.734993,1.8603284e-10,38.977435,1.1161971e-15
46.3574,59.642273,1.3743014e-10,35.235251,8.2458086e-16
46.5592,44.642262,1.0286651e-10,31.991999,6.1719905e-16
46.82075,256.27859,5.9052753e-10,57.283572,3.5431652e-15
47.19655,50.278049,1.1585272e-10,33.285273,6.9511632e-16
47.2107,111.91391,2.5787657e-10,43.459761,1.5472594e-15
47.22315,182.00668,4.1938718e-10,51.107946,2.5163231e-15
48.2992,86.185425,1.9859195e-10,39.835529,1.1915517e-15
48.81125,54.549595,1.2569539e-10,34.202393,7.5417233e-16
49.56845,65.549622,1.510421e-10,36.362135,9.0625257e-16
49.90365,125.27815,2.88671e-10,45.125057,1.732026e-15
#
# End of export

File: Figure 7/Figure 7C/Raw data/6-12_3x_results.csv
# SPCal Export 1.2.7
# Date,Mon Jul 15 18:42:37 2024
# File,C:\Users\p1196157\Documents\Guadalupe\SP-ICP-MS\Raw data\2024-06-03 diluted AF paints\6-12_3x.csv
# Acquisition events,499999
#
# Options and inputs,Cu,
# Density,6,g/cm3
# Dwelltime,0.1,ms
# Efficiency,0.014005023,
# Mass fraction,0.8881,
# Molar mass,143.09,g/mol
# Response,2.19,counts/(μg/L)
# Time,49.9999,s
# Uptake,0.192,ml/min
#
# Limit method,Poisson (alpha=0.001)
#
# Detection results,Cu,
# Particle number,114
# Number error,10.677078
# Number concentration,50874706,#/L
# Mass concentration,0.012032604,μg/L
#
# Background,1.7924356,counts
#,10.954869,nm
# Background error,1.4856927,counts
# Ionic background,0.81846377,μg/L
#
# Mean,Cu,
#,102.64313,counts
#,2.3651446e-10,μg
#,39.4339,nm
#,1.4190868e-15,m³
# Median,Cu,
#,67.472881,counts
#,1.5547375e-10,μg
#,36.714341,nm
#,9.3284249e-16,m³
# Limits of detection,Cu,
#,13.184105,counts
#,3.0379349e-11,μg
#,21.304738,nm
#,1.8227609e-16,m³
#
# Raw detection data
Time,Cu,,Cu,,Cu,,Cu,
s,counts,μg,nm,m³
0.35505,77.0252,1.7748459e-10,38.371042,1.0649075e-15
0.462,59.472866,1.3703979e-10,35.201859,8.2223874e-16
0.49845,113.39343,2.6128574e-10,43.650439,1.5677145e-15
0.807,75.418541,1.7378246e-10,38.102373,1.0426948e-15
1.51355,54.025177,1.24487e-10,34.092437,7.4692202e-16
2.49645,51.656967,1.1903008e-10,33.586825,7.1418047e-16
2.6382,76.050339,1.7523827e-10,38.208474,1.0514296e-15
3.0096,79.577499,1.833657e-10,38.790265,1.1001942e-15
3.0942,74.841087,1.7245187e-10,38.004878,1.0347112e-15
3.35745,73.920586,1.7033081e-10,37.848422,1.0219849e-15
3.36035,90.0252,2.0743972e-10,40.418545,1.2446383e-15
3.50335,50.656963,1.1672583e-10,33.36868,7.0035497e-16
3.58725,208.02545,4.7934068e-10,53.435696,2.8760441e-15
3.75505,28.656956,6.6032519e-11,27.597474,3.9619512e-16
4.2844,40.577484,9.3500284e-11,30.98996,5.610017e-16
5.1375,61.84108,1.4249672e-10,35.663038,8.5498034e-16
6.28135,94.0252,2.1665668e-10,41.008517,1.2999401e-15
6.5864,31.841061,7.3369463e-11,28.583922,4.4021678e-16
6.5903,102.47292,2.3612226e-10,42.20161,1.4167336e-15
6.95815,104.65703,2.4115497e-10,42.499333,1.4469298e-15
7.03425,64.761597,1.492263e-10,36.215834,8.9535778e-16
7.3641,33.104645,7.6281065e-11,28.957137,4.5768639e-16
7.8176,55.10466,1.2697439e-10,34.318009,7.6184635e-16
8.65215,48.656967,1.1211736e-10,32.923626,6.7270414e-16
8.88875,30.761581,7.0882083e-11,28.257183,4.252925e-16
9.7505,85.577515,1.9719118e-10,39.741648,1.1831471e-15
10.0035,213.84135,4.9274192e-10,53.929105,2.9564515e-15
10.1523,57.841087,1.3327978e-10,34.87692,7.9967867e-16
10.85935,46.656963,1.0750887e-10,32.466201,6.450532e-16
10.9579,50.841068,1.1715005e-10,33.409056,7.029003e-16
11.68185,97.761635,2.2526632e-10,41.544685,1.3515979e-15
11.7049,118.20935,2.7238278e-10,44.259849,1.6342967e-15
12.09305,245.49835,5.6568726e-10,56.468837,3.3941235e-15
12.11245,44.288754,1.0205194e-10,31.90733,6.1231165e-16
12.3896,34.472855,7.9433749e-11,29.350695,4.766025e-16
12.5949,99.577545,2.2945062e-10,41.800337,1.3767037e-15
13.94405,99.12986,2.2841904e-10,41.737601,1.3705143e-15
14.59445,87.657005,2.0198283e-10,40.060976,1.211897e-15
15.0985,77.841095,1.7936461e-10,38.506049,1.0761876e-15
15.70695,65.025185,1.4983367e-10,36.264902,8.99002e-16
16.1,55.472874,1.2782284e-10,34.394278,7.6693707e-16
16.37615,116.02526,2.6735011e-10,43.985564,1.6041007e-15
16.41875,58.393379,1.3455239e-10,34.987576,8.0731435e-16
17.2688,147.47301,3.3981328e-10,47.646407,2.0388797e-15
17.6453,49.472858,1.1399737e-10,33.10663,6.839842e-16
17.6931,365.4191,8.420135e-10,64.474759,5.052081e-15
17.72895,44.920547,1.0350775e-10,32.058337,6.2104648e-16
17.8793,85.313919,1.9658379e-10,39.700802,1.1795027e-15
18.46,44.104645,1.0162771e-10,31.863056,6.0976626e-16
18.4826,354.8418,8.1764086e-10,63.84657,4.9058451e-15
19.80935,95.288818,2.1956836e-10,41.191407,1.3174102e-15
19.9224,123.31396,2.8414504e-10,44.887981,1.7048702e-15
20.19735,99.39344,2.2902639e-10,41.77456,1.3741584e-15
20.23895,44.288754,1.0205194e-10,31.90733,6.1231165e-16
20.56365,52.656971,1.2133433e-10,33.802172,7.2800596e-16
20.9189,62.682121,1.4443469e-10,35.823983,8.6660811e-16
21.69445,45.656963,1.0520463e-10,32.232574,6.3122776e-16
21.94525,157.39352,3.6267254e-10,48.6917,2.1760352e-15
21.9894,60.841072,1.4019247e-10,35.469761,8.4115479e-16
22.31005,45.288754,1.0435618e-10,32.145691,6.2613709e-16
22.5424,93.841125,2.1623253e-10,40.981739,1.2973952e-15
22.8432,227.94594,5.2524227e-10,55.08964,3.1514536e-15
23.2266,156.84123,3.6139993e-10,48.63468,2.1683996e-15
23.7108,119.10476,2.7444602e-10,44.37132,1.6466761e-15
24.0739,43.104652,9.9323488e-11,31.6204,5.9594093e-16
24.18675,58.656971,1.3515977e-10,35.040142,8.1095862e-16
24.3104,89.577507,2.0640812e-10,40.351434,1.2384487e-15
25.4986,44.104652,1.0162773e-10,31.863058,6.0976637e-16
25.51555,125.02528,2.8808831e-10,45.094674,1.7285299e-15
25.65235,51.393387,1.1842273e-10,33.529602,7.1053635e-16
27.3334,63.472874,1.4625677e-10,35.973998,8.7754061e-16
28.3043,80.841103,1.8627735e-10,38.994503,1.1176641e-15
29.5806,174.57765,4.022689e-10,50.402901,2.4136134e-15
29.641,55.47287,1.2782284e-10,34.394278,7.6693702e-16
30.03505,47.656967,1.0981312e-10,32.696514,6.588787e-16
30.8523,38.104649,8.7802276e-11,30.347201,5.2681366e-16
31.39385,490.65869,1.1305956e-09,71.129946,6.7835739e-15
32.0769,104.84112,2.4157915e-10,42.524237,1.4494749e-15
32.5224,1100.7483,2.5363888e-09,93.115502,1.5218333e-14
32.7136,109.57754,2.52493e-10,43.155203,1.514958e-15
32.8041,67.472885,1.5547376e-10,36.714341,9.3284255e-16
33.29005,20.920536,4.8205947e-11,24.849458,2.8923568e-16
34.785,50.841072,1.1715006e-10,33.409057,7.0290036e-16
36.08675,32.28875,7.4401046e-11,28.717264,4.4640628e-16
36.4477,131.57758,3.0318638e-10,45.869071,1.8191183e-15
38.20655,59.393387,1.3685665e-10,35.186171,8.211399e-16
38.25595,74.656982,1.7202765e-10,37.973689,1.0321659e-15
39.3773,21.104641,4.8630169e-11,24.922138,2.9178102e-16
39.5217,67.472878,1.5547374e-10,36.71434,9.3284244e-16
39.53705,70.65699,1.628107e-10,37.283015,9.7686421e-16
40.635,334.84177,7.7155597e-10,62.623767,4.6293358e-15
41.4283,86.209312,1.9864699e-10,39.839209,1.191882e-15
41.4804,49.736458,1.1460476e-10,33.165326,6.8762858e-16
41.6025,44.841076,1.0332463e-10,32.039421,6.1994775e-16
41.9516,40.472855,9.3259193e-11,30.963301,5.5955516e-16
42.20705,79.288788,1.8270044e-10,38.743297,1.0962026e-15
42.2613,63.209282,1.4564939e-10,35.924131,8.7389634e-16
42.60365,130.02527,2.996095e-10,45.687974,1.797657e-15
42.6881,56.10466,1.2927863e-10,34.524359,7.7567179e-16
43.28075,36.28875,8.3618008e-11,29.857262,5.0170805e-16
43.33445,52.656975,1.2133434e-10,33.802173,7.2800602e-16
43.4919,57.84108,1.3327976e-10,34.876919,7.9967857e-16
45.0748,345.57806,7.9629499e-10,63.286057,4.7777699e-15
45.3161,45.104652,1.0393197e-10,32.102074,6.2359181e-16
45.79345,104.76163,2.4139601e-10,42.513488,1.448376e-15
46.64115,228.1301,5.2566662e-10,55.104472,3.1539997e-15
47.1331,107.20936,2.4703615e-10,42.842047,1.4822169e-15
47.9033,160.94582,3.7085787e-10,49.055293,2.2251472e-15
48.0304,147.57759,3.4005427e-10,47.657668,2.0403256e-15
48.6287,37.472855,8.6346471e-11,30.178541,5.1807883e-16
48.66535,45.288754,1.0435618e-10,32.145691,6.2613709e-16
49.3554,165.84129,3.8213823e-10,49.547705,2.2928294e-15
49.3854,58.84108,1.35584e-10,35.076764,8.1350401e-16
49.8813,38.104649,8.7802276e-11,30.347201,5.2681366e-16
#
# End of export

File: Figure 7/Figure 7C/Raw data/6-12_results.csv
# SPCal Export 1.2.7
# Date,Mon Jul 15 18:28:03 2024
# File,C:\Users\p1196157\Documents\Guadalupe\SP-ICP-MS\Raw data\2024-05-28_Cu_AF_paint\6-12.csv
# Acquisition events,499999
#
# Options and inputs,Cu,
# Density,6,g/cm3
# Dwelltime,0.1,ms
# Efficiency,0.0041521992,
# Mass fraction,0.8881,
# Molar mass,143.09,g/mol
# Response,2.412,counts/(μg/L)
# Time,49.9999,s
# Uptake,0.212,ml/min
#
# Limit method,Gaussian (alpha=2.867e-07)
#
# Detection results,Cu,
# Particle number,82
# Number error,9.0553851
# Number concentration,1.1178459e+08,#/L
# Mass concentration,0.024583867,μg/L
#
# Background,20.671783,counts
#,16.517738,nm
# Background error,5.7553859,counts
# Ionic background,8.5703911,μg/L
#
# Mean,Cu,
#,321.10321,counts
#,2.1992179e-10,μg
#,37.406731,nm
#,1.3195308e-15,m³
# Median,Cu,
#,207.25524,counts
#,1.4194796e-10,μg
#,35.617157,nm
#,8.5168773e-16,m³
# Limits of detection,Cu,
#,32.042194,counts
#,2.194552e-11,μg
#,19.116072,nm
#,1.3167312e-16,m³
#
# Raw detection data
Time,Cu,,Cu,,Cu,,Cu,
s,counts,μg,nm,m³
0.3515,273.3064,1.8718602e-10,39.057806,1.1231161e-15
1.07525,191.13249,1.3090557e-10,34.668583,7.8543345e-16
2.71615,187.13245,1.2816597e-10,34.425026,7.6899579e-16
3.1441,175.20419,1.1999637e-10,33.677467,7.1997823e-16
3.50785,229.58176,1.5723926e-10,36.85279,9.4343557e-16
3.8999,61.102051,4.1848453e-11,23.705176,2.5109072e-16
3.9379,148.30597,1.0157393e-10,31.857434,6.0944357e-16
4.3121,1018.3088,6.9743403e-10,60.550503,4.1846042e-15
4.9174,243.95898,1.6708614e-10,37.606552,1.0025169e-15
5.42925,366.92972,2.5130811e-10,43.087591,1.5078487e-15
5.76815,153.03053,1.0480976e-10,32.192197,6.2885854e-16
5.874,113.75494,7.791012e-11,29.161823,4.6746072e-16
6.172,220.0609,1.5071848e-10,36.336147,9.0431087e-16
6.5647,130.75497,8.9553351e-11,30.547616,5.373201e-16
7.5352,341.51025,2.3389846e-10,42.068707,1.4033908e-15
8.15395,293.23459,2.0083473e-10,39.984928,1.2050084e-15
9.0994,75.652985,5.1814306e-11,25.454619,3.1088584e-16
9.4589,191.75517,1.3133205e-10,34.70619,7.8799227e-16
9.47405,64.377502,4.4091791e-11,24.121406,2.6455075e-16
9.52675,168.03061,1.1508322e-10,33.211415,6.9049935e-16
10.73595,175.03062,1.198775e-10,33.666342,7.1926497e-16
11.64715,307.68378,2.107309e-10,40.631181,1.2643854e-15
11.95315,277.48007,1.9004455e-10,39.255621,1.1402673e-15
12.7355,191.85703,1.314018e-10,34.712334,7.8841082e-16
13.5408,599.85986,4.1084067e-10,50.758391,2.465044e-15
13.72115,731.88263,5.0126232e-10,54.238174,3.0075739e-15
13.8953,137.75502,9.4347643e-11,31.083296,5.6608586e-16
14.2116,421.75647,2.8885865e-10,45.134832,1.7331519e-15
15.30325,129.47954,8.8679811e-11,30.447967,5.3207887e-16
15.63205,321.78574,2.2038925e-10,41.242677,1.3223355e-15
16.1377,236.20448,1.6177513e-10,37.203799,9.7065078e-16
16.6667,185.75517,1.2722268e-10,34.340363,7.6333607e-16
16.9105,259.81558,1.7794624e-10,38.404282,1.0676774e-15
17.1426,470.51129,3.2225055e-10,46.811001,1.9335033e-15
17.4333,139.755,9.5717421e-11,31.233,5.7430453e-16
17.5604,353.75598,2.4228549e-10,42.565641,1.453713e-15
17.66795,294.68384,2.0182731e-10,40.050692,1.2109639e-15
17.8634,460.8587,3.1563955e-10,46.488676,1.8938373e-15
18.64235,198.03065,1.3563009e-10,35.080738,8.1378053e-16
19.0002,117.10223,8.020266e-11,29.445095,4.8121596e-16
19.54775,5339.0537,3.656688e-09,105.19118,2.1940128e-14
19.8432,87.754883,6.0102828e-11,26.745354,3.6061697e-16
19.9943,95.653046,6.5512236e-11,27.524801,3.9307342e-16
20.447,215.40802,1.4753175e-10,36.078229,8.8519049e-16
20.59045,1064.1422,7.2882505e-10,61.445649,4.3729503e-15
20.7331,131.85684,9.0308014e-11,30.633184,5.4184808e-16
20.76285,389.33676,2.6665457e-10,43.947386,1.5999274e-15
21.2343,273.3064,1.8718602e-10,39.057806,1.1231161e-15
21.3904,223.50995,1.5308071e-10,36.524998,9.1848428e-16
21.46645,226.13257,1.5487693e-10,36.667302,9.2926159e-16
23.3275,43.101982,2.9520306e-11,21.102002,1.7712184e-16
23.33805,347.68393,2.3812678e-10,42.320695,1.4287607e-15
24.3133,316.75565,2.1694417e-10,41.026648,1.301665e-15
24.76805,241.03088,1.650807e-10,37.45549,9.9048422e-16
25.88335,148.58145,1.017626e-10,31.877147,6.1057563e-16
26.5448,363.6123,2.4903603e-10,42.957346,1.4942162e-15
27.3648,245.6118,1.6821815e-10,37.691289,1.0093089e-15
28.7875,253.75546,1.737957e-10,38.10334,1.0427742e-15
29.1238,183.30609,1.2554532e-10,34.188776,7.532719e-16
29.5061,177.5098,1.2157547e-10,33.82455,7.294528e-16
29.86235,90.377563,6.1899088e-11,27.009184,3.7139453e-16
30.1585,186.20425,1.2753025e-10,34.368015,7.6518151e-16
30.8282,192.75519,1.3201695e-10,34.766417,7.921017e-16
31.2458,99.653046,6.8251814e-11,27.903249,4.0951088e-16
31.39805,206.58165,1.4148662e-10,35.578571,8.489197e-16
31.84225,121.37767,8.3130887e-11,29.799171,4.9878532e-16
32.16685,211.13251,1.4460347e-10,35.837933,8.6762084e-16
32.7809,146.30597,1.0020414e-10,31.71358,6.0122484e-16
33.09935,109.92854,7.5289444e-11,28.831113,4.5173667e-16
35.7373,666.07233,4.5618921e-10,52.561173,2.7371353e-15
35.88535,286.48019,1.9620868e-10,39.675534,1.1772521e-15
38.79695,319.58209,2.1887999e-10,41.148315,1.3132799e-15
39.1017,156.20419,1.0698338e-10,32.413218,6.4190027e-16
40.24265,84.928497,5.8167053e-11,26.455079,3.4900232e-16
40.45155,401.03143,2.7466419e-10,44.383075,1.6479851e-15
41.174,139.65317,9.5647673e-11,31.225412,5.7388604e-16
41.75325,90.030365,6.1661293e-11,26.974553,3.6996776e-16
42.45405,207.92883,1.4240929e-10,35.655743,8.5445577e-16
43.20685,150.92871,1.0337023e-10,32.044134,6.2022138e-16
45.0774,240.30624,1.645844e-10,37.417916,9.8750641e-16
47.35415,116.37762,7.9706384e-11,29.384237,4.782383e-16
48.13985,1081.3503,7.406108e-10,61.77509,4.4436648e-15
#
# End of export
