Repository: guad-isa-santos/Release-of-microplastics-and-metals-from-antifouling-paint-

# General Information
This release contains the data used in the publication titled: "Release of microplastics and metals from antifouling paint during weathering in simulated cold climates". The dataset contains raw data files and processed data files for the analysis undertaken in the paper. 
Title of Dataset: Detection of unlabeled nanoplastics using enhanced dark field hyperspectral microscopy

Author Information 

Corresponding author(s): 

A. Contact Information Name: Prof. Kevin Wilkinson 
Institution:  Université de Montréal 
Email: kj.wilkinson@umontreal.ca

B. Contact Information Name: Prof. Nathalie Tufenkji 
Institution: McGill University
Email: nathalie.tufenkji@mcgill.ca

File: Supplementary/Figure S11/Raw data/4-10_3_results.csv (part 1 of 3)
# SPCal Export 1.2.4
# Date,Mon Jun 24 22:13:17 2024
# File,C:\Users\Public\Documents\PerkinElmer Syngistix\ICPMS\Nano\RawData\Guadalupe RawData\2024-05-28_Cu_AF_paint\4-10_3.csv
# Acquisition events,499999
#
# Options and inputs,Cu,
# Density,8.92,g/cm3
# Dwelltime,0.1,ms
# Efficiency,0.0041561106,
# Mass fraction,1,
# Molar mass,63.546,g/mol
# Response,2.412,counts/(μg/L)
# Time,49.9999,s
# Uptake,0.212,ml/min
#
# Limit method,Poisson (alpha=0.001)
#
# Detection results,Cu,
# Particle number,1651
# Number error,40.632499
# Number concentration,2.248569e+09,#/L
# Mass concentration,0.20885295,μg/L
#
# Background,8.7797155,counts
#,10.460131,nm
# Background error,4.0933371,counts
# Ionic background,3.6400147,μg/L
#
# Mean,Cu,
#,152.55975,counts
#,9.2882603e-11,μg
#,25.473549,nm
#,8.2851282e-16,m³
# Median,Cu,
#,107.30342,counts
#,6.5329295e-11,μg
#,24.094329,nm
#,5.8273732e-16,m³
# Limits of detection,Cu,
#,19.700362,counts
#,1.1994126e-11,μg
#,13.694149,nm
#,1.0698761e-16,m³
#
# Peak composition,count,Cu,,error
# Raw detection data
Time,Cu,,Cu,,Cu,,Cu,,cluster idx,cluster idx,cluster idx
s,counts,μg,nm,m³,signal,mass,size
0.01825,168.30356,1.0246787e-10,27.994631,9.1401339e-16,1,1,1
0.0247,106.60304,6.4902886e-11,24.041792,5.7893374e-16,1,1,1
0.122,187.00751,1.1385535e-10,28.995459,1.0155897e-15,1,1,1
0.1703,109.20238,6.6485437e-11,24.235632,5.930501e-16,1,1,1
0.25425,294.70471,1.7942439e-10,33.742144,1.6004656e-15,1,1,1
0.2863,130.00381,7.9149924e-11,25.685953,7.0601732e-16,1,1,1
0.30535,61.501904,3.7444063e-11,20.014273,3.3400104e-16,1,1,1
0.32985,201.10509,1.2243835e-10,29.706489,1.0921501e-15,1,1,1
0.3548,102.60306,6.2467584e-11,23.73725,5.5721085e-16,1,1,1
0.40405,126.90275,7.7261909e-11,25.480072,6.8917623e-16,1,1,1
0.4442,60.202263,3.6652806e-11,19.87229,3.2694303e-16,1,1,1
0.4756,75.202286,4.5785235e-11,21.401982,4.084043e-16,1,1,1
0.5013,103.00379,6.2711562e-11,23.768114,5.5938713e-16,1,1,1
0.52835,114.10487,6.9470208e-11,24.593011,6.1967426e-16,1,1,1
0.6148,61.602989,3.7505606e-11,20.025233,3.3455001e-16,1,1,1
0.7112,62.602997,3.8114439e-11,20.133009,3.3998079e-16,1,1,1
0.7813,155.2025,9.4491581e-11,27.248539,8.4286491e-16,1,1,1
0.7983,131.40453,8.0002716e-11,25.777873,7.1362422e-16,1,1,1
0.85385,150.90285,9.1873834e-11,26.994552,8.195146e-16,1,1,1
0.86515,119.30344,7.2635242e-11,24.960961,6.4790636e-16,1,1,1
0.97635,64.902626,3.9514517e-11,20.376569,3.5246949e-16,1,1,1
1.0256,193.40466,1.1775012e-10,29.322385,1.050331e-15,1,1,1
1.04075,61.501904,3.7444063e-11,20.014273,3.3400104e-16,1,1,1
1.0504,84.603012,5.1508658e-11,22.258997,4.5945723e-16,1,1,1
1.1929,143.20601,8.7187786e-11,26.527565,7.7771505e-16,1,1,1
1.2345,168.20258,1.0240639e-10,27.989031,9.1346498e-16,1,1,1
1.2876,168.60327,1.0265034e-10,28.011238,9.1564106e-16,1,1,1
1.29885,302.90338,1.8441597e-10,34.052188,1.6449905e-15,1,1,1
1.3,218.40474,1.3297086e-10,30.534982,1.1861e-15,1,1,1
1.38175,116.90273,7.1173622e-11,24.792398,6.3486871e-16,1,1,1
1.38675,215.30373,1.3108287e-10,30.389776,1.1692592e-15,1,1,1
1.5778,104.6031,6.3685267e-11,23.890496,5.6807259e-16,1,1,1
1.60615,391.70517,2.3848096e-10,37.099103,2.1272502e-15,1,1,1
1.64975,72.501923,4.4141179e-11,21.142686,3.9373932e-16,1,1,1
1.65805,55.704079,3.3914186e-11,19.364486,3.0251454e-16,1,1,1
1.74345,123.10489,7.4949667e-11,25.22331,6.6855103e-16,1,1,1
1.7698,128.60309,7.8297123e-11,25.593368,6.9841034e-16,1,1,1
1.85505,58.902622,3.5861548e-11,19.728248,3.1988501e-16,1,1,1
1.881,69.602997,4.2376233e-11,20.857054,3.77996e-16,1,1,1
1.96875,220.90646,1.3449398e-10,30.651127,1.1996863e-15,1,1,1
1.9943,130.40454,7.9393897e-11,25.712317,7.0819356e-16,1,1,1
2.05135,70.902641,4.3167492e-11,20.98607,3.8505403e-16,1,1,1
2.0613,62.202259,3.7870459e-11,20.089958,3.3780449e-16,1,1,1
2.11615,69.902641,4.2558665e-11,20.886941,3.7962329e-16,1,1,1
2.24875,84.704117,5.1570213e-11,22.26786,4.600063e-16,1,1,1
2.2551,89.202316,5.4308841e-11,22.655258,4.8443487e-16,1,1,1
2.2588,84.003738,5.1143803e-11,22.206316,4.5620272e-16,1,1,1
2.26645,67.501915,4.1097036e-11,20.645037,3.6658556e-16,1,1,1
2.36245,86.501953,5.2664786e-11,22.424303,4.6976989e-16,1,1,1
2.385,155.00389,9.4370663e-11,27.23691,8.4178632e-16,1,1,1
2.4038,117.60309,7.1600018e-11,24.841809,6.3867216e-16,1,1,1
2.45095,181.90292,1.1074754e-10,28.7292,9.8786805e-16,1,1,1
2.48295,88.704117,5.4005524e-11,22.613003,4.8172927e-16,1,1,1
2.5497,384.00494,2.3379285e-10,36.854392,2.0854322e-15,1,1,1
2.56155,67.902641,4.1341009e-11,20.68581,3.687618e-16,1,1,1
2.6264,90.202324,5.4917674e-11,22.739603,4.8986565e-16,1,1,1
2.6493,161.00749,9.8025822e-11,27.584112,8.7439033e-16,1,1,1
2.6511,384.40555,2.3403675e-10,36.867203,2.0876078e-15,1,1,1
2.6789,125.20241,7.6226695e-11,25.365759,6.7994212e-16,1,1,1
2.6896,77.202293,4.7002895e-11,21.590053,4.1926582e-16,1,1,1
2.695,71.202286,4.3349924e-11,21.015592,3.8668132e-16,1,1,1
2.7917,236.60692,1.4405285e-10,31.360727,1.2849514e-15,1,1,1
2.8242,124.40452,7.5740917e-11,25.311761,6.7560898e-16,1,1,1
2.843,73.603004,4.4811548e-11,21.249179,3.9971901e-16,1,1,1
2.8481,105.20236,6.4050113e-11,23.936031,5.71327e-16,1,1,1
2.9428,302.60385,1.8423361e-10,34.04096,1.6433638e-15,1,1,1
3.0021,229.00412,1.3942405e-10,31.021163,1.2436625e-15,1,1,1
3.05485,102.70412,6.2529116e-11,23.745042,5.5775972e-16,1,1,1
3.14705,960.31067,5.8466374e-10,50.024286,5.2152006e-15,1,1,1
3.2532,95.603043,5.8205781e-11,23.184668,5.1919557e-16,1,1,1
3.29595,39.501873,2.4049835e-11,17.268298,2.1452453e-16,1,1,1
3.30205,139.90637,8.5178875e-11,26.322238,7.5979557e-16,1,1,1
3.32315,49.501884,3.0138119e-11,18.617337,2.6883202e-16,1,1,1
3.3375,107.00378,6.5146868e-11,24.071881,5.8111007e-16,1,1,1
3.3523,61.602993,3.7505609e-11,20.025233,3.3455003e-16,1,1,1
3.4581,435.00543,2.6484336e-10,38.41863,2.3624028e-15,1,1,1
3.4683,105.60307,6.4294077e-11,23.966383,5.7350316e-16,1,1,1
3.512,67.602997,4.1158577e-11,20.655337,3.6713451e-16,1,1,1
3.5201,94.202347,5.7352999e-11,23.070883,5.1158875e-16,1,1,1
3.5535,401.6044,2.4450789e-10,37.409031,2.1810103e-15,1,1,1
3.5808,82.60302,5.0291007e-11,22.082197,4.4859578e-16,1,1,1
3.60695,113.90273,6.9347139e-11,24.57848,6.1857648e-16,1,1,1
3.6177,64.003716,3.8967235e-11,20.282059,3.4758774e-16,1,1,1
3.6215,86.202309,5.2482354e-11,22.39838,4.6814259e-16,1,1,1
3.6248,68.202278,4.1523436e-11,20.716192,3.7038905e-16,1,1,1
3.6858,86.202309,5.2482354e-11,22.39838,4.6814259e-16,1,1,1
3.7331,170.00391,1.0350309e-10,28.08859,9.2324754e-16,1,1,1
3.8351,122.00378,7.4279284e-11,25.147882,6.6257121e-16,1,1,1
3.882,144.80528,8.8161468e-11,26.62595,7.8640029e-16,1,1,1
3.89735,61.501896,3.7444058e-11,20.014273,3.34001e-16,1,1,1
3.9147,266.20627,1.6207375e-10,32.61743,1.4456979e-15,1,1,1
3.91795,68.902634,4.1949832e-11,20.786861,3.741925e-16,1,1,1
3.9309,168.60324,1.0265032e-10,28.011237,9.1564089e-16,1,1,1
3.93345,65.30336,3.9758495e-11,20.418421,3.5464577e-16,1,1,1
3.9471,128.00381,7.7932269e-11,25.553552,6.9515584e-16,1,1,1
3.9704,62.202274,3.7870468e-11,20.08996,3.3780457e-16,1,1,1
4.02275,97.704117,5.9484973e-11,23.353282,5.3060596e-16,1,1,1
4.03515,69.902649,4.2558669e-11,20.886942,3.7962333e-16,1,1,1
4.04565,122.70416,7.4705694e-11,25.195912,6.6637479e-16,1,1,1
4.0613,69.202271,4.2132259e-11,20.81695,3.7581975e-16,1,1,1
4.0643,57.202259,3.482632e-11,19.536557,3.1065078e-16,1,1,1
4.104,111.60308,6.7947047e-11,24.411944,6.0608766e-16,1,1,1
4.12165,257.30377,1.5665366e-10,32.249701,1.3973507e-15,1,1,1
4.12335,92.902687,5.656173e-11,22.964292,5.0453063e-16,1,1,1
4.12805,118.30345,7.2026419e-11,24.891025,6.4247566e-16,1,1,1
4.13525,170.10495,1.0356461e-10,28.094154,9.2379629e-16,1,1,1
4.1508,205.40468,1.2505606e-10,29.916705,1.1155e-15,1,1,1
4.20005,76.704109,4.6699587e-11,21.543513,4.1656031e-16,1,1,1
4.23865,119.30347,7.2635256e-11,24.960963,6.4790648e-16,1,1,1
4.24155,80.50193,4.9011805e-11,21.893359,4.371853e-16,1,1,1
4.25545,573.7063,3.4928829e-10,42.131493,3.1156515e-15,1,1,1
4.2691,56.801533,3.4582347e-11,19.49083,3.0847453e-16,1,1,1
4.2749,98.202332,5.97883e-11,23.39291,5.3331164e-16,1,1,1
4.29575,1599.7069,9.7394589e-10,59.300331,8.6875973e-15,1,1,1
4.3322,76.603012,4.6638036e-11,21.534044,4.1601128e-16,1,1,1
4.3888,106.80524,6.5025987e-11,24.056983,5.8003181e-16,1,1,1
4.4012,163.60321,9.9606167e-11,27.731557,8.8848701e-16,1,1,1
4.4151,69.202278,4.2132264e-11,20.81695,3.758198e-16,1,1,1
4.48235,280.30396,1.7065681e-10,33.183337,1.5222588e-15,1,1,1
4.6759,474.00531,2.8858756e-10,39.534057,2.5742011e-15,1,1,1
4.7037,48.202244,2.9346861e-11,18.452961,2.61774e-16,1,1,1
4.73025,173.90291,1.0587691e-10,28.301704,9.4442202e-16,1,1,1
4.7398,192.80536,1.1738524e-10,29.292066,1.0470764e-15,1,1,1
4.77465,49.501888,3.0138121e-11,18.617337,2.6883204e-16,1,1,1
4.7769,127.6031,7.76883e-11,25.526859,6.9297964e-16,1,1,1
4.78045,580.30902,3.5330821e-10,42.292506,3.1515092e-15,1,1,1
4.79995,54.303341,3.3061378e-11,19.200793,2.949075e-16,1,1,1
4.9004,89.603035,5.455281e-11,22.689132,4.8661107e-16,1,1,1
4.90195,70.902641,4.3167492e-11,20.98607,3.8505403e-16,1,1,1
4.91185,113.70415,6.9226235e-11,24.564188,6.1749802e-16,1,1,1
4.98155,98.104851,5.9728951e-11,23.385167,5.3278224e-16,1,1,1
4.985,44.801506,2.7276398e-11,18.008375,2.4330547e-16,1,1,1
5.1199,91.003754,5.5405606e-11,22.806751,4.9421801e-16,1,1,1
5.1239,107.60308,6.5511737e-11,24.116737,5.8436469e-16,1,1,1
5.1335,68.202286,4.1523441e-11,20.716193,3.7038909e-16,1,1,1
5.13475,183.3036,1.1160031e-10,28.802752,9.9547479e-16,1,1,1
5.1617,175.00397,1.0654726e-10,28.361309,9.5040159e-16,1,1,1
5.1826,370.60413,2.2563406e-10,36.420597,2.0126558e-15,1,1,1
5.23745,395.50638,2.4079524e-10,37.218723,2.1478935e-15,1,1,1
5.32095,88.303391,5.3761551e-11,22.578899,4.7955303e-16,1,1,1
5.3274,107.60305,6.5511718e-11,24.116735,5.8436453e-16,1,1,1
5.3358,77.202293,4.7002895e-11,21.590053,4.1926582e-16,1,1,1
5.3488,90.603043,5.5161642e-11,22.773227,4.9204185e-16,1,1,1
5.36935,75.501938,4.5967672e-11,21.43037,4.1003163e-16,1,1,1
5.38895,61.501904,3.7444063e-11,20.014273,3.3400104e-16,1,1,1
5.399,50.202251,3.0564521e-11,18.704727,2.7263553e-16,1,1,1
5.40505,153.30351,9.3335426e-11,27.136949,8.32552e-16,1,1,1
5.433,73.602997,4.4811544e-11,21.249178,3.9971897e-16,1,1,1
5.4374,264.40494,1.6097705e-10,32.543693,1.4359153e-15,1,1,1
5.4949,141.00388,8.5847066e-11,26.390887,7.6575583e-16,1,1,1
5.49695,2224.709,1.3544645e-09,66.191371,1.2081823e-14,1,1,1
5.59615,97.501968,5.93619e-11,23.337165,5.2950814e-16,1,1,1
5.64815,89.902695,5.4735251e-11,22.714397,4.8823844e-16,1,1,1
5.67155,126.30349,7.6897064e-11,25.439902,6.8592181e-16,1,1,1
5.6755,71.602997,4.3593888e-11,21.054942,3.8885748e-16,1,1,1
5.70985,102.70413,6.2529121e-11,23.745042,5.5775976e-16,1,1,1
5.7292,143.60672,8.743175e-11,26.552285,7.7989121e-16,1,1,1
5.7342,88.003746,5.3579119e-11,22.553331,4.7792574e-16,1,1,1
5.74785,925.31085,5.6335488e-10,49.409015,5.0251255e-15,1,1,1
5.77985,279.50604,1.7017102e-10,33.15182,1.5179255e-15,1,1,1
5.7869,289.00436,1.7595386e-10,33.523172,1.5695085e-15,1,1,1
5.82835,294.70477,1.7942443e-10,33.742146,1.6004659e-15,1,1,1
5.8758,102.00376,6.2102716e-11,23.690944,5.5395623e-16,1,1,1
5.8802,161.2025,9.8144548e-11,27.595244,8.7544936e-16,1,1,1
5.9081,67.202271,4.0914604e-11,20.614444,3.6495827e-16,1,1,1
5.9166,503.00851,3.0624552e-10,40.324478,2.73171e-15,1,1,1
5.9279,97.202324,5.9179468e-11,23.313234,5.2788085e-16,1,1,1
5.9299,94.40448,5.7476063e-11,23.087373,5.1268648e-16,1,1,1
5.9694,204.60683,1.245703e-10,29.877919,1.1111671e-15,1,1,1
6.00575,111.70415,6.800858e-11,24.419311,6.0663653e-16,1,1,1
6.0266,184.60327,1.1239159e-10,28.870664,1.0025329e-15,1,1,1
6.0282,132.00383,8.0367589e-11,25.817003,7.1687889e-16,1,1,1
6.1377,76.603027,4.6638045e-11,21.534045,4.1601136e-16,1,1,1
6.17475,59.303349,3.6105522e-11,19.772885,3.2206125e-16,1,1,1
6.1855,86.202301,5.2482349e-11,22.398379,4.6814255e-16,1,1,1
6.2296,187.00397,1.138532e-10,28.995276,1.0155705e-15,1,1,1
6.2862,267.80554,1.6304743e-10,32.682617,1.4543831e-15,1,1,1
6.29495,140.30351,8.5420665e-11,26.347121,7.6195234e-16,1,1,1
6.3039,59.602985,3.6287949e-11,19.806131,3.236885e-16,1,1,1
6.3186,134.60313,8.1950117e-11,25.985358,7.3099505e-16,1,1,1
6.34635,271.10532,1.6505643e-10,32.816303,1.4723033e-15,1,1,1
6.3584,73.603004,4.4811548e-11,21.249179,3.9971901e-16,1,1,1
6.49835,146.90279,8.9438486e-11,26.753893,7.977913e-16,1,1,1
6.52155,244.1053,1.4861807e-10,31.688575,1.3256732e-15,1,1,1
6.53625,168.3036,1.024679e-10,27.994633,9.1401364e-16,1,1,1
6.54975,58.5019,3.5617577e-11,19.683408,3.1770879e-16,1,1,1
6.56835,115.70416,7.04439e-11,24.707377,6.2835959e-16,1,1,1
6.58285,92.704117,5.6440835e-11,22.947919,5.0345224e-16,1,1,1
6.6082,63.202267,3.8479291e-11,20.197046,3.4323528e-16,1,1,1
6.6753,220.4048,1.3418855e-10,30.627907,1.1969619e-15,1,1,1
6.67885,78.303368,4.767326e-11,21.692209,4.2524548e-16,1,1,1
6.70045,79.303375,4.8282092e-11,21.784162,4.3067626e-16,1,1,1
6.71805,238.50945,1.4521116e-10,31.444559,1.2952835e-15,1,1,1
6.7397,74.603012,4.5420381e-11,21.344981,4.0514979e-16,1,1,1
6.8032,61.202263,3.7261633e-11,19.981717,3.3237377e-16,1,1,1
6.8194,358.4054,2.1820713e-10,36.016526,1.9464076e-15,1,1,1
6.86075,61.704082,3.7567155e-11,20.036181,3.3509902e-16,1,1,1
6.86505,99.303406,6.0458665e-11,23.480014,5.3929129e-16,1,1,1
6.86635,108.30342,6.5938123e-11,24.168945,5.8816806e-16,1,1,1
6.8711,227.40475,1.3845031e-10,30.948777,1.2349768e-15,1,1,1
6.87225,87.303383,5.3152718e-11,22.493343,4.7412225e-16,1,1,1
6.9083,91.202316,5.5526497e-11,22.823326,4.9529635e-16,1,1,1
6.96055,102.90271,6.2650021e-11,23.760336,5.5883818e-16,1,1,1
6.9912,313.40509,1.908097e-10,34.441257,1.7020225e-15,1,1,1
7.00455,57.501892,3.5008745e-11,19.57061,3.1227801e-16,1,1,1
7.0128,97.603043,5.9423436e-11,23.345227,5.3005705e-16,1,1,1
7.0149,82.603012,5.0291002e-11,22.082197,4.4859574e-16,1,1,1
7.0201,221.80548,1.3504132e-10,30.692651,1.2045686e-15,1,1,1
7.04835,88.303383,5.3761546e-11,22.578899,4.7955299e-16,1,1,1
7.05625,86.104843,5.2423014e-11,22.389935,4.6761328e-16,1,1,1
7.1065,118.6031,7.2208851e-11,24.912022,6.4410295e-16,1,1,1
7.13825,204.5058,1.245088e-10,29.873001,1.1106185e-15,1,1,1
7.14125,80.303375,4.889092e-11,21.875345,4.36107e-16,1,1,1
7.1641,166.60323,1.0143266e-10,27.900037,9.0477932e-16,1,1,1
7.17275,84.902664,5.1691094e-11,22.285245,4.6108456e-16,1,1,1
7.17775,114.70415,6.9835063e-11,24.63599,6.2292876e-16,1,1,1
7.19535,92.704117,5.6440835e-11,22.947919,5.0345224e-16,1,1,1
7.22215,84.501938,5.1447121e-11,22.250129,4.5890832e-16,1,1,1
7.22695,182.10498,1.1087056e-10,28.739834,9.8896537e-16,1,1,1
7.27265,145.50566,8.8587878e-11,26.668808,7.9020387e-16,1,1,1
7.29435,125.50206,7.6409131e-11,25.38598,6.8156945e-16,1,1,1
7.3547,43.801506,2.666757e-11,17.873379,2.3787473e-16,1,1,1
7.358,51.801517,3.1538199e-11,18.901277,2.8132073e-16,1,1,1
7.36025,177.90645,1.0831437e-10,28.517243,9.6616422e-16,1,1,1
7.38485,117.30345,7.1417591e-11,24.820693,6.3704491e-16,1,1,1
7.4234,146.80527,8.9379114e-11,26.747972,7.972617e-16,1,1,1
7.42585,120.90276,7.3608952e-11,25.072004,6.5659185e-16,1,1,1
7.46715,462.3049,2.8146403e-10,39.206055,2.5106592e-15,1,1,1
7.48705,49.101158,2.9894145e-11,18.566964,2.6665578e-16,1,1,1
7.50945,140.70422,8.5664629e-11,26.372179,7.6412849e-16,1,1,1
7.51745,108.70414,6.6182092e-11,24.198717,5.9034426e-16,1,1,1
7.537,469.60477,2.8590839e-10,39.411335,2.5503029e-15,1,1,1
7.5501,162.20605,9.875554e-11,27.652389,8.8089942e-16,1,1,1
7.56465,191.90295,1.1683584e-10,29.246295,1.0421756e-15,1,1,1
7.60675,90.704124,5.5223184e-11,22.781693,4.925908e-16,1,1,1
7.69465,133.50562,8.1281917e-11,25.914539,7.250347e-16,1,1,1
7.724,632.80676,3.8527029e-10,43.531204,3.436611e-15,1,1,1
7.73715,61.902622,3.7688031e-11,20.057647,3.3617724e-16,1,1,1
7.77485,57.501896,3.5008747e-11,19.57061,3.1227803e-16,1,1,1
7.78445,165.30354,1.0064138e-10,27.827297,8.9772108e-16,1,1,1
7.8126,181.40465,1.1044418e-10,28.702944,9.8516204e-16,1,1,1
7.8232,94.404465,5.7476054e-11,23.087371,5.126864e-16,1,1,1
7.8291,99.003769,6.0276237e-11,23.456374,5.3766404e-16,1,1,1
7.88175,90.303391,5.4979206e-11,22.748093,4.9041452e-16,1,1,1
7.89595,90.303391,5.4979206e-11,22.748093,4.9041452e-16,1,1,1
7.90445,59.902626,3.6470378e-11,19.839266,3.2531577e-16,1,1,1
7.9251,176.40462,1.0740002e-10,28.436772,9.5800816e-16,1,1,1
7.9875,527.00885,3.2085759e-10,40.955882,2.8620497e-15,1,1,1
8.0174,105.00378,6.3929213e-11,23.920961,5.7024858e-16,1,1,1
8.05505,83.501945,5.0838298e-11,22.162011,4.5347762e-16,1,1,1
8.15695,114.30343,6.9591094e-11,24.607268,6.2075256e-16,1,1,1
8.158,114.6031,6.9773544e-11,24.628754,6.2238002e-16,1,1,1
8.23835,172.50569,1.0502624e-10,28.225704,9.368341e-16,1,1,1
8.2644,120.40452,7.3305606e-11,25.037516,6.5388601e-16,1,1,1
8.29765,61.902622,3.7688031e-11,20.057647,3.3617724e-16,1,1,1
8.3412,62.602993,3.8114437e-11,20.133008,3.3998077e-16,1,1,1
8.38325,118.90272,7.2391269e-11,24.932983,6.4573012e-16,1,1,1
8.4005,74.603004,4.5420376e-11,21.34498,4.0514975e-16,1,1,1
8.4182,73.404449,4.4690662e-11,21.230054,3.9864071e-16,1,1,1
8.42415,74.902634,4.5602799e-11,21.373518,4.0677696e-16,1,1,1
8.5575,188.20261,1.1458296e-10,29.057095,1.02208e-15,1,1,1
8.6162,361.80591,2.2027746e-10,36.130075,1.9648749e-15,1,1,1
8.62995,293.90677,1.7893858e-10,33.711663,1.5961322e-15,1,1,1
8.6516,65.202263,3.9696944e-11,20.407879,3.5409674e-16,1,1,1
8.677,92.003761,5.6014439e-11,22.889985,4.9964879e-16,1,1,1
8.68575,83.902664,5.1082266e-11,22.197406,4.5565382e-16,1,1,1
8.7441,220.60342,1.3430948e-10,30.637105,1.1980405e-15,1,1,1
8.77945,79.902649,4.8646946e-11,21.838897,4.3393076e-16,1,1,1
8.83365,339.50629,2.0670083e-10,35.371997,1.8437714e-15,1,1,1
8.858,55.202259,3.3608665e-11,19.306161,2.9978929e-16,1,1,1
8.9455,77.603004,4.7246859e-11,21.627342,4.2144198e-16,1,1,1
8.9596,156.40456,9.5223427e-11,27.318705,8.4939297e-16,1,1,1
8.9722,723.40826,4.4043099e-10,45.516773,3.9286445e-15,1,1,1
9.0005,151.60315,9.2300197e-11,27.036246,8.2331776e-16,1,1,1
9.07985,217.70444,1.3254449e-10,30.50231,1.1822969e-15,1,1,1
9.10885,181.50572,1.1050571e-10,28.708274,9.8571095e-16,1,1,1
9.1307,119.80527,7.2940766e-11,24.99591,6.5063163e-16,1,1,1
9.1693,63.602993,3.8723264e-11,20.239642,3.4541152e-16,1,1,1
9.22305,118.90271,7.2391264e-11,24.932982,6.4573007e-16,1,1,1
9.2425,144.60313,8.8038394e-11,26.613554,7.8530248e-16,1,1,1
9.29555,80.902649,4.9255774e-11,21.929626,4.393615e-16,1,1,1
9.3101,128.60312,7.8297142e-11,25.59337,6.984105e-16,1,1,1
9.3858,54.202248,3.299983e-11,19.18887,2.9435848e-16,1,1,1
9.3874,103.20233,6.2832439e-11,23.783375,5.6046535e-16,1,1,1
9.4396,158.00395,9.6197183e-11,27.41151,8.5807888e-16,1,1,1
9.44575,84.902672,5.1691099e-11,22.285246,4.610846e-16,1,1,1
9.4742,180.60329,1.0995628e-10,28.660616,9.8081006e-16,1,1,1
9.49435,166.70425,1.0149417e-10,27.905675,9.0532798e-16,1,1,1
9.51485,136.50563,8.310841e-11,26.107212,7.4132701e-16,1,1,1
9.5242,200.80542,1.222559e-10,29.691727,1.0905227e-15,1,1,1
9.5278,132.60313,8.0732462e-11,25.856014,7.2013356e-16,1,1,1
9.5368,80.603027,4.9073356e-11,21.90252,4.3773434e-16,1,1,1
9.5872,66.003723,4.0184895e-11,20.491156,3.5844927e-16,1,1,1
9.5996,98.603035,6.0032259e-11,23.424684,5.3548775e-16,1,1,1
9.61765,264.70459,1.6115949e-10,32.555982,1.4375426e-15,1,1,1
9.63865,197.90294,1.2048879e-10,29.547975,1.07476e-15,1,1,1
9.70235,59.902626,3.6470378e-11,19.839266,3.2531577e-16,1,1,1
9.76505,75.303375,4.5846781e-11,21.411567,4.0895329e-16,1,1,1
9.7682,283.00427,1.7230084e-10,33.289554,1.5369235e-15,1,1,1
9.83045,94.501968,5.7535416e-11,23.095317,5.1321591e-16,1,1,1
9.90085,557.50714,3.3942579e-10,41.73116,3.0276781e-15,1,1,1
9.91715,169.30353,1.0307668e-10,28.049964,9.1944397e-16,1,1,1
9.9395,115.0038,7.0017499e-11,24.657424,6.2455609e-16,1,1,1
9.97105,56.501892,3.4399917e-11,19.456497,3.0684726e-16,1,1,1
10.0022,107.80523,6.563481e-11,24.13183,5.8546251e-16,1,1,1
10.06125,98.902695,6.0214701e-11,23.448389,5.3711513e-16,1,1,1
10.0667,49.202248,2.9955691e-11,18.579697,2.6720477e-16,1,1,1
10.13895,83.303383,5.0717407e-11,22.144431,4.5239927e-16,1,1,1
10.15155,71.30336,4.3411461e-11,21.025531,3.8723023e-16,1,1,1
10.1585,207.20268,1.2615073e-10,30.003743,1.1252645e-15,1,1,1
10.17395,119.90274,7.300011e-11,25.002687,6.5116098e-16,1,1,1
10.1889,105.60305,6.4294063e-11,23.966381,5.7350304e-16,1,1,1
10.2024,151.4046,9.2179316e-11,27.024438,8.222395e-16,1,1,1
10.26115,168.30354,1.0246786e-10,27.99463,9.1401331e-16,1,1,1
10.2822,72.60302,4.420273e-11,21.152508,3.9428835e-16,1,1,1
10.3044,83.003746,5.053498e-11,22.117848,4.5077202e-16,1,1,1
10.32495,227.90666,1.3875589e-10,30.971529,1.2377025e-15,1,1,1
10.375,176.60324,1.0752095e-10,28.447441,9.5908684e-16,1,1,1
10.47525,367.30441,2.236251e-10,36.312183,1.9947359e-15,1,1,1
10.49835,274.10873,1.6688499e-10,32.937043,1.4886141e-15,1,1,1
10.5609,126.6031,7.7079477e-11,25.460002,6.8754893e-16,1,1,1
10.6283,373.80612,2.2758352e-10,36.525187,2.030045e-15,1,1,1
10.6494,172.60329,1.0508566e-10,28.231026,9.3736411e-16,1,1,1
10.6773,199.00754,1.211613e-10,29.602847,1.0807588e-15,1,1,1
10.6908,85.202309,5.1873526e-11,22.311431,4.6271185e-16,1,1,1
10.6922,60.202274,3.6652812e-11,19.872291,3.2694309e-16,1,1,1
10.70535,137.90279,8.3959037e-11,26.19598,7.4891461e-16,1,1,1
10.7195,112.4045,6.8434975e-11,24.470239,6.1043998e-16,1,1,1
10.73665,204.10503,1.2426479e-10,29.853474,1.108442e-15,1,1,1
10.7397,116.00379,7.0626322e-11,24.728686,6.2998679e-16,1,1,1
10.741,58.202251,3.5435143e-11,19.649744,3.1608148e-16,1,1,1
10.756,98.603043,6.0032264e-11,23.424684,5.354878e-16,1,1,1
10.78465,94.704132,5.7658499e-11,23.111774,5.1431381e-16,1,1,1
10.79685,107.30342,6.5329295e-11,24.094329,5.8273732e-16,1,1,1
10.8086,66.602989,4.0549745e-11,20.552984,3.6170373e-16,1,1,1
10.839,41.801517,2.5449922e-11,17.597096,2.270133e-16,1,1,1
10.85315,95.303398,5.8023349e-11,23.16042,5.1756827e-16,1,1,1
10.87535,85.303383,5.1935063e-11,22.32025,4.6326076e-16,1,1,1
10.9302,207.40828,1.2627591e-10,30.013663,1.1263811e-15,1,1,1
10.94105,108.70416,6.6182106e-11,24.198719,5.9034438e-16,1,1,1
10.95375,426.90707,2.5991285e-10,38.178726,2.3184227e-15,1,1,1
11.0111,92.603043,5.6379298e-11,22.939576,5.0290334e-16,1,1,1
11.03105,474.10608,2.8864892e-10,39.536858,2.5747483e-15,1,1,1
11.0499,73.603004,4.4811548e-11,21.249179,3.9971901e-16,1,1,1
11.0566,775.80914,4.723341e-10,46.590275,4.2132202e-15,1,1,1
11.13755,91.902679,5.5952897e-11,22.881599,4.9909984e-16,1,1,1
11.15405,56.501904,3.4399924e-11,19.456498,3.0684732e-16,1,1,1
11.30975,88.501938,5.3882432e-11,22.595809,4.8063129e-16,1,1,1
11.3127,219.40472,1.3357967e-10,30.581513,1.1915307e-15,1,1,1
11.34815,91.902657,5.5952883e-11,22.881597,4.9909972e-16,1,1,1
11.35185,112.70415,6.8617407e-11,24.491964,6.1206727e-16,1,1,1
11.38165,158.30354,9.6379583e-11,27.428824,8.5970588e-16,1,1,1
11.3828,77.202286,4.700289e-11,21.590052,4.1926578e-16,1,1,1
11.4973,153.60316,9.3517862e-11,27.154618,8.3417933e-16,1,1,1
11.50595,174.30357,1.0612084e-10,28.323423,9.4659793e-16,1,1,1
11.5729,186.60326,1.1360923e-10,28.974551,1.0133944e-15,1,1,1
11.60775,53.303341,3.2452551e-11,19.0822,2.8947675e-16,1,1,1
11.63075,145.70419,8.8708749e-11,26.680932,7.9128204e-16,1,1,1
11.68495,462.30502,2.8146411e-10,39.206058,2.5106598e-15,1,1,1
11.71315,76.902649,4.6820463e-11,21.562084,4.1763853e-16,1,1,1
11.7915,30.400768,1.850883e-11,15.82481,1.6509876e-16,1,1,1
11.82135,93.902679,5.7170553e-11,23.046393,5.0996133e-16,1,1,1
11.89085,83.704094,5.0961371e-11,22.179881,4.5457543e-16,1,1,1
11.9134,77.003731,4.6882005e-11,21.571527,4.1818748e-16,1,1,1
12.0003,120.20242,7.3182565e-11,25.0235,6.5278848e-16,1,1,1
12.01085,174.3036,1.0612086e-10,28.323425,9.465981e-16,1,1,1
12.1267,51.801521,3.1538201e-11,18.901277,2.8132076e-16,1,1,1
12.14515,29.501858,1.7961548e-11,15.667274,1.6021701e-16,1,1,1
12.1523,87.003746,5.2970291e-11,22.46758,4.72495e-16,1,1,1
12.1687,78.801582,4.7976586e-11,21.738119,4.2795115e-16,1,1,1
12.32075,106.90272,6.5085336e-11,24.0643,5.805612e-16,1,1,1
12.32515,126.50205,7.7017954e-11,25.453226,6.8700015e-16,1,1,1
12.4352,76.801575,4.6758926e-11,21.552634,4.1708962e-16,1,1,1
12.4637,103.20236,6.2832457e-11,23.783377,5.6046552e-16,1,1,1
12.4739,304.00455,1.8508639e-10,34.093402,1.6509706e-15,1,1,1
12.50425,62.5019,3.8052888e-11,20.122165,3.3943176e-16,1,1,1
12.51575,96.902679,5.8997036e-11,23.289254,5.2625356e-16,1,1,1
12.58765,351.50626,2.1400675e-10,35.783927,1.9089402e-15,1,1,1
12.60565,471.51025,2.8706851e-10,39.464568,2.5606511e-15,1,1,1
12.6322,61.202259,3.7261631e-11,19.981717,3.3237375e-16,1,1,1
12.6372,234.60344,1.4283307e-10,31.27196,1.274071e-15,1,1,1
12.6409,50.801529,3.0929378e-11,18.778861,2.7589005e-16,1,1,1
12.644,75.603012,4.6029208e-11,21.439929,4.1058054e-16,1,1,1
12.6449,191.6033,1.166534e-10,29.231065,1.0405483e-15,1,1,1
12.6638,72.603004,4.4202721e-11,21.152507,3.9428827e-16,1,1,1
12.7247,115.80523,7.0505432e-11,24.714569,6.2890845e-16,1,1,1
12.7416,58.202251,3.5435143e-11,19.649744,3.1608148e-16,1,1,1
12.79635,82.501945,5.022947e-11,22.073187,4.4804687e-16,1,1,1
12.83285,75.501938,4.5967672e-11,21.43037,4.1003163e-16,1,1,1
12.91995,95.303398,5.8023349e-11,23.16042,5.1756827e-16,1,1,1
12.9509,118.20596,7.1967065e-11,24.884186,6.4194622e-16,1,1,1
12.97065,113.30344,6.8982271e-11,24.535298,6.1532186e-16,1,1,1
12.97275,403.10571,2.4542193e-10,37.455589,2.1891636e-15,1,1,1
12.9882,76.202293,4.6394067e-11,21.496429,4.1383508e-16,1,1,1
12.99075,64.501907,3.9270548e-11,20.334547,3.5029329e-16,1,1,1
12.99385,356.70831,2.171739e-10,35.959589,1.9371912e-15,1,1,1
13.0313,256.00772,1.5586459e-10,32.195462,1.3903122e-15,1,1,1
13.05245,64.902634,3.9514521e-11,20.37657,3.5246953e-16,1,1,1
13.09785,131.90636,8.0308244e-11,25.810647,7.1634954e-16,1,1,1
13.1233,88.202309,5.3700009e-11,22.570281,4.7900408e-16,1,1,1
13.12805,79.704102,4.8526065e-11,21.820793,4.328525e-16,1,1,1
13.16345,215.50578,1.3120589e-10,30.399279,1.1703565e-15,1,1,1
13.2182,77.202293,4.7002895e-11,21.590053,4.1926582e-16,1,1,1
13.23765,82.501945,5.022947e-11,22.073187,4.4804687e-16,1,1,1
13.2492,83.202293,5.0655861e-11,22.13547,4.5185028e-16,1,1,1
13.29175,79.303375,4.8282092e-11,21.784162,4.3067626e-16,1,1,1
13.30045,82.902679,5.0473448e-11,22.108868,4.5022316e-16,1,1,1
13.31765,185.10504,1.1269708e-10,28.896798,1.0052579e-15,1,1,1
13.3198,73.003738,4.4446698e-11,21.191353,3.9646455e-16,1,1,1
13.33505,207.5058,1.2633528e-10,30.018366,1.1269107e-15,1,1,1
13.3636,123.0038,7.4888121e-11,25.216404,6.6800204e-16,1,1,1
13.3848,370.60403,2.25634e-10,36.420594,2.0126553e-15,1,1,1
13.4246,126.80524,7.7202546e-11,25.473545,6.8864671e-16,1,1,1
13.4605,275.40494,1.6767416e-10,32.988878,1.4956535e-15,1,1,1
13.46535,56.303341,3.4279034e-11,19.433679,3.0576898e-16,1,1,1
13.48415,81.902664,4.9864611e-11,22.019612,4.4479233e-16,1,1,1
13.49995,35.101147,2.1370551e-11,16.601631,1.9062531e-16,1,1,1
13.5273,129.00381,7.8541096e-11,25.619923,7.0058658e-16,1,1,1
13.5394,122.80526,7.4767244e-11,25.202829,6.6692382e-16,1,1,1
13.55105,88.501953,5.3882441e-11,22.595811,4.8063137e-16,1,1,1
13.67995,85.303391,5.1935067e-11,22.320251,4.632608e-16,1,1,1
13.7254,134.60315,8.1950126e-11,25.985359,7.3099513e-16,1,1,1
13.74785,343.50638,2.091362e-10,35.510374,1.8654949e-15,1,1,1
13.79235,86.501953,5.2664786e-11,22.424303,4.6976989e-16,1,1,1
13.8347,170.00395,1.0350312e-10,28.088593,9.2324779e-16,1,1,1
13.8379,52.202251,3.1782177e-11,18.949891,2.8349702e-16,1,1,1
13.84025,107.90273,6.5694173e-11,24.139103,5.8599202e-16,1,1,1
13.85295,132.70418,8.079398e-11,25.86258,7.206823e-16,1,1,1
13.9284,78.603012,4.7855691e-11,21.719844,4.2687277e-16,1,1,1
13.93985,136.90279,8.3350209e-11,26.132507,7.4348386e-16,1,1,1
13.9441,47.202244,2.8738034e-11,18.32446,2.5634326e-16,1,1,1
13.9666,73.003723,4.4446689e-11,21.191351,3.9646447e-16,1,1,1
13.9841,219.40468,1.3357965e-10,30.581511,1.1915304e-15,1,1,1
13.986,668.2088,4.0682403e-10,44.328296,3.6288704e-15,1,1,1
14.05395,269.30396,1.6395971e-10,32.743459,1.4625206e-15,1,1,1
14.13635,72.501915,4.4141174e-11,21.142685,3.9373928e-16,1,1,1
14.13755,352.90695,2.1485953e-10,35.831395,1.916547e-15,1,1,1
14.14715,80.303375,4.889092e-11,21.875345,4.36107e-16,1,1,1
14.15175,230.70442,1.4045924e-10,31.097749,1.2528965e-15,1,1,1
14.18695,95.902679,5.8388208e-11,23.208864,5.2082282e-16,1,1,1
14.26955,104.90269,6.3867667e-11,23.913282,5.6969959e-16,1,1,1
14.2718,44.20224,2.6911548e-11,17.92772,2.4005101e-16,1,1,1
14.27395,57.501892,3.5008745e-11,19.57061,3.1227801e-16,1,1,1
14.2878,153.00389,9.3153008e-11,27.119258,8.3092483e-16,1,1,1
14.2894,226.20615,1.3772057e-10,30.894306,1.2284675e-15,1,1,1
14.32865,48.902615,2.9773267e-11,18.541904,2.6557754e-16,1,1,1
14.3708,149.20599,9.0840743e-11,26.892989,8.1029942e-16,1,1,1
14.39645,127.90277,7.787075e-11,25.546827,6.9460709e-16,1,1,1
14.41405,80.902664,4.9255783e-11,21.929627,4.3936159e-16,1,1,1
14.4157,50.801521,3.0929374e-11,18.77886,2.7589001e-16,1,1,1
14.43675,106.70417,6.4964455e-11,24.049392,5.7948294e-16,1,1,1
14.4444,83.404457,5.0778944e-11,22.153383,4.5294818e-16,1,1,1
14.52545,172.10498,1.0478228e-10,28.203832,9.3465794e-16,1,1,1
14.5521,178.40463,1.0861768e-10,28.543837,9.6886973e-16,1,1,1
14.589,38.400784,2.3379461e-11,17.106336,2.0854479e-16,1,1,1
14.6073,74.603012,4.5420381e-11,21.344981,4.0514979e-16,1,1,1
14.6616,168.20604,1.024085e-10,27.989223,9.1348379e-16,1,1,1
14.721,101.60305,6.1858752e-11,23.659881,5.5178007e-16,1,1,1
14.7277,90.202316,5.4917669e-11,22.739603,4.8986561e-16,1,1,1
14.7295,76.603004,4.6638031e-11,21.534043,4.1601124e-16,1,1,1
14.7848,337.60394,2.0554263e-10,35.305807,1.8334403e-15,1,1,1
14.81165,144.30348,8.7855958e-11,26.595158,7.8367514e-16,1,1,1
14.81445,312.90356,1.9050436e-10,34.422876,1.6992989e-15,1,1,1
14.83905,60.902618,3.7079201e-11,19.949054,3.3074648e-16,1,1,1
14.86115,110.10487,6.7034893e-11,24.302213,5.9795124e-16,1,1,1
14.89505,69.902634,4.255866e-11,20.88694,3.7962325e-16,1,1,1
14.92715,204.90303,1.2475064e-10,29.89233,1.1127757e-15,1,1,1
14.97565,121.90634,7.4219958e-11,25.141185,6.6204203e-16,1,1,1
15.159,123.00381,7.488813e-11,25.216405,6.6800212e-16,1,1,1
15.1916,75.602997,4.6029199e-11,21.439928,4.1058046e-16,1,1,1
15.20555,1136.9117,6.9218337e-10,52.919926,6.1742756e-15,1,1,1
15.2304,133.60312,8.134128e-11,25.920846,7.2556422e-16,1,1,1
15.2887,76.003731,4.6273177e-11,21.477742,4.1275674e-16,1,1,1
15.3333,119.40453,7.2696783e-11,24.968009,6.4845531e-16,1,1,1
15.34405,43.501873,2.6485145e-11,17.83253,2.362475e-16,1,1,1
15.37125,137.50565,8.3717247e-11,26.170809,7.4675784e-16,1,1,1
15.4235,370.60422,2.2563411e-10,36.4206,2.0126563e-15,1,1,1
15.44065,61.501904,3.7444063e-11,20.014273,3.3400104e-16,1,1,1
15.54975,190.1086,1.1574338e-10,29.154856,1.032431e-15,1,1,1
15.56615,99.104836,6.0337769e-11,23.464353,5.382129e-16,1,1,1
15.5818,615.6059,3.7479792e-10,43.133156,3.3431975e-15,1,1,1
15.6226,57.801537,3.5191177e-11,19.604545,3.139053e-16,1,1,1
15.70565,75.902657,4.621164e-11,21.468217,4.1220783e-16,1,1,1
15.77805,97.303436,5.9241028e-11,23.321315,5.2842997e-16,1,1,1
15.80705,114.50562,6.9714191e-11,24.621768,6.2185058e-16,1,1,1
15.81275,66.902634,4.0732177e-11,20.58376,3.6333102e-16,1,1,1
15.8242,89.603035,5.455281e-11,22.689132,4.8661107e-16,1,1,1
15.86825,136.70419,8.32293e-11,26.119865,7.4240536e-16,1,1,1
15.8794,83.202301,5.0655866e-11,22.13547,4.5185032e-16,1,1,1
15.88565,90.704124,5.5223184e-11,22.781693,4.925908e-16,1,1,1
15.89715,116.70416,7.1052727e-11,24.778352,6.3379033e-16,1,1,1
15.90955,86.303398,5.25439e-11,22.407132,4.6869159e-16,1,1,1
15.9148,61.602997,3.7505611e-11,20.025234,3.3455005e-16,1,1,1
15.96275,117.90273,7.1782446e-11,24.862889,6.4029941e-16,1,1,1
16.03685,61.902637,3.7688041e-11,20.057649,3.3617732e-16,1,1,1
16.0569,106.60306,6.4902895e-11,24.041794,5.7893382e-16,1,1,1
16.0623,183.00395,1.1141788e-10,28.787048,9.9384745e-16,1,1,1
16.0688,80.801575,4.9194237e-11,21.92049,4.388126e-16,1,1,1
16.15835,96.704124,5.887615e-11,23.273336,5.2517526e-16,1,1,1
16.1873,198.60327,1.2091517e-10,29.582789,1.0785634e-15,1,1,1
16.22765,58.303341,3.5496689e-11,19.661114,3.1663047e-16,1,1,1
16.2487,104.60306,6.368524e-11,23.890493,5.6807234e-16,1,1,1
16.2735,104.4045,6.3564354e-11,23.875367,5.6699404e-16,1,1,1
16.27935,134.10489,8.1646772e-11,25.953256,7.282892e-16,1,1,1
16.30205,243.1088,1.4801137e-10,31.645396,1.3202614e-15,1,1,1
16.30465,118.90276,7.2391292e-11,24.932985,6.4573032e-16,1,1,1
16.34585,72.704086,4.4264262e-11,21.162319,3.9483722e-16,1,1,1
16.35245,72.303375,4.4020298e-11,21.123368,3.9266106e-16,1,1,1
16.3659,125.00382,7.610579e-11,25.352341,6.7886365e-16,1,1,1
16.3676,80.202301,4.8829383e-11,21.866163,4.3555809e-16,1,1,1
16.39635,222.70442,1.3558862e-10,30.734059,1.2094505e-15,1,1,1
16.4037,2499.2766,1.5216288e-09,68.809503,1.3572929e-14,1,1,1
16.41555,102.30341,6.2285148e-11,23.71412,5.5558352e-16,1,1,1
16.42525,98.902687,6.0214696e-11,23.448389,5.3711509e-16,1,1,1
16.44795,550.70624,3.3528521e-10,41.560775,2.9907441e-15,1,1,1
16.4725,159.60318,9.7170838e-11,27.503681,8.6676387e-16,1,1,1
16.4941,340.00464,2.0700424e-10,35.389296,1.8464779e-15,1,1,1
16.51215,69.704094,4.2437783e-11,20.867147,3.7854503e-16,1,1,1
16.52285,123.90273,7.5435416e-11,25.277683,6.7288391e-16,1,1,1
16.524,116.60309,7.0991191e-11,24.771197,6.3324142e-16,1,1,1
16.5596,52.202255,3.1782179e-11,18.949892,2.8349704e-16,1,1,1
16.5745,90.603027,5.5161633e-11,22.773225,4.9204177e-16,1,1,1
16.6437,56.602978,3.4461461e-11,19.468093,3.0739623e-16,1,1,1
16.65385,126.70418,7.7141014e-11,25.466775,6.8809784e-16,1,1,1
16.6641,78.202286,4.7611718e-11,21.682871,4.2469653e-16,1,1,1
16.67915,118.90274,7.2391283e-11,24.932984,6.4573024e-16,1,1,1
16.72695,90.303398,5.4979211e-11,22.748094,4.9041456e-16,1,1,1
16.77835,95.501976,5.8144249e-11,23.176495,5.186467e-16,1,1,1
16.78495,105.30343,6.4111645e-11,23.943694,5.7187587e-16,1,1,1
16.786,115.0038,7.0017499e-11,24.657424,6.2455609e-16,1,1,1
16.84215,126.30344,7.6897036e-11,25.439898,6.8592156e-16,1,1,1
16.872,280.6037,1.7083931e-10,33.195161,1.5238866e-15,1,1,1
16.92025,120.90277,7.3608957e-11,25.072005,6.5659189e-16,1,1,1
16.97155,69.30336,4.2193806e-11,20.827081,3.7636875e-16,1,1,1
16.97635,527.30817,3.2103982e-10,40.963634,2.8636752e-15,1,1,1
17.01255,108.30345,6.5938142e-11,24.168948,5.8816822e-16,1,1,1
17.0707,70.202271,4.2741087e-11,20.916742,3.812505e-16,1,1,1
17.08585,86.902664,5.290875e-11,22.458875,4.7194605e-16,1,1,1
17.12705,42.501881,2.5876322e-11,17.694829,2.308168e-16,1,1,1
17.17975,48.501881,2.9529289e-11,18.491118,2.6340125e-16,1,1,1
17.2099,79.003738,4.8099665e-11,21.756692,4.2904901e-16,1,1,1
17.2157,82.202293,5.0047034e-11,22.046431,4.4641954e-16,1,1,1
17.217,121.6031,7.4035338e-11,25.120322,6.6039522e-16,1,1,1
17.28095,92.303383,5.6196857e-11,22.914806,5.0127596e-16,1,1,1
17.30115,841.6391,5.124132e-10,47.872445,4.5707257e-15,1,1,1
17.3146,254.20625,1.5476781e-10,32.119767,1.3805289e-15,1,1,1
17.34435,70.501915,4.2923519e-11,20.946459,3.8287779e-16,1,1,1
17.3483,172.40463,1.0496472e-10,28.220191,9.3628527e-16,1,1,1
17.35095,124.30345,7.5679385e-11,25.304905,6.7506011e-16,1,1,1
17.38665,180.70432,1.1001779e-10,28.66596,9.8135872e-16,1,1,1
17.3991,274.0043,1.6682141e-10,32.932859,1.488047e-15,1,1,1
17.4133,92.404472,5.6258403e-11,22.923168,5.0182495e-16,1,1,1
17.43475,316.90366,1.9293973e-10,34.56894,1.7210224e-15,1,1,1
17.573,81.40448,4.9561303e-11,21.974875,4.4208682e-16,1,1,1
17.5874,54.602978,3.3243806e-11,19.236044,2.9653475e-16,1,1,1
17.61495,879.50916,5.3546954e-10,48.579954,4.7763883e-15,1,1,1
17.631,74.60302,4.5420385e-11,21.344981,4.0514984e-16,1,1,1
17.66825,80.303375,4.889092e-11,21.875345,4.36107e-16,1,1,1
17.6991,86.202309,5.2482354e-11,22.39838,4.6814259e-16,1,1,1
17.75355,175.90286,1.0709454e-10,28.409785,9.5528326e-16,1,1,1
17.78255,122.30346,7.4461734e-11,25.168455,6.6419867e-16,1,1,1
17.78645,115.90274,7.0564799e-11,24.721503,6.2943801e-16,1,1,1
17.8125,68.602989,4.17674e-11,20.756685,3.7256521e-16,1,1,1
17.8729,414.40881,2.5230357e-10,37.802452,2.2505478e-15,1,1,1
17.9701,116.00378,7.0626318e-11,24.728685,6.2998675e-16,1,1,1
17.9832,68.602997,4.1767405e-11,20.756686,3.7256525e-16,1,1,1
17.9879,85.60302,5.211749e-11,22.346354,4.6488801e-16,1,1,1
17.99935,102.30341,6.2285152e-11,23.71412,5.5558356e-16,1,1,1
18.00145,81.902664,4.9864611e-11,22.019612,4.4479233e-16,1,1,1
18.0208,151.00386,9.1935334e-11,27.000574,8.2006318e-16,1,1,1
18.07745,97.303421,5.9241018e-11,23.321314,5.2842988e-16,1,1,1
18.09345,94.501976,5.7535421e-11,23.095318,5.1321596e-16,1,1,1
18.18565,357.90378,2.1790174e-10,35.999716,1.9436835e-15,1,1,1
18.2421,54.202251,3.2999832e-11,19.188871,2.943585e-16,1,1,1
18.2455,342.60406,2.0858685e-10,35.479254,1.8605947e-15,1,1,1
18.3068,229.60336,1.3978889e-10,31.048197,1.2469169e-15,1,1,1
18.33205,133.70419,8.1402817e-11,25.927381,7.2611313e-16,1,1,1
18.4812,73.202278,4.4567575e-11,21.210546,3.9754277e-16,1,1,1
18.5355,87.003746,5.2970291e-11,22.46758,4.72495e-16,1,1,1
18.56865,155.70425,9.4797064e-11,27.277871,8.4558981e-16,1,1,1
18.62885,84.104836,5.1205354e-11,22.215221,4.5675176e-16,1,1,1
18.66505,75.303368,4.5846776e-11,21.411567,4.0895325e-16,1,1,1
18.6883,64.801544,3.9452975e-11,20.365985,3.5192054e-16,1,1,1
18.723,78.603012,4.7855691e-11,21.719844,4.2687277e-16,1,1,1
18.82005,74.902649,4.5602808e-11,21.373519,4.0677705e-16,1,1,1
18.89115,87.902664,5.3517577e-11,22.544693,4.7737679e-16,1,1,1
18.9408,49.20224,2.9955687e-11,18.579696,2.6720473e-16,1,1,1
18.97575,127.10493,7.7385001e-11,25.493596,6.9027421e-16,1,1,1
18.9791,318.60379,1.9397481e-10,34.630648,1.7302553e-15,1,1,1
18.9861,59.602985,3.6287949e-11,19.806131,3.236885e-16,1,1,1
19.02745,75.303368,4.5846776e-11,21.411567,4.0895325e-16,1,1,1
19.1177,105.20596,6.40523e-11,23.936304,5.7134652e-16,1,1,1
19.13735,60.902626,3.7079206e-11,19.949054,3.3074652e-16,1,1,1
19.1681,84.60302,5.1508662e-11,22.258997,4.5945727e-16,1,1,1
19.20895,71.501923,4.3532351e-11,21.04503,3.8830857e-16,1,1,1
19.23345,60.90263,3.7079208e-11,19.949055,3.3074654e-16,1,1,1
19.24755,183.30717,1.1160249e-10,28.802939,9.9549418e-16,1,1,1
19.26345,67.902634,4.1341005e-11,20.685809,3.6876176e-16,1,1,1
19.2948,52.801525,3.2147031e-11,19.022129,2.8675152e-16,1,1,1
19.37995,415.30777,2.5285088e-10,37.829767,2.2554298e-15,1,1,1
19.4454,135.00386,8.219409e-11,26.011119,7.3317129e-16,1,1,1
19.4936,59.80154,3.6408835e-11,19.8281,3.247668e-16,1,1,1
19.50015,27.101131,1.649992e-11,15.230218,1.4717928e-16,1,1,1
19.5441,63.202271,3.8479293e-11,20.197047,3.432353e-16,1,1,1
19.56375,193.90642,1.180556e-10,29.34772,1.0530559e-15,1,1,1
19.6018,87.202309,5.3091181e-11,22.484659,4.7357334e-16,1,1,1
19.63075,67.902626,4.1341e-11,20.685809,3.6876172e-16,1,1,1
19.6416,110.80527,6.7461317e-11,24.353634,6.0175494e-16,1,1,1
19.6545,114.0038,6.9408671e-11,24.585748,6.1912535e-16,1,1,1
19.71695,95.501968,5.8144244e-11,23.176495,5.1864666e-16,1,1,1
19.7197,130.40454,7.9393897e-11,25.712317,7.0819356e-16,1,1,1
19.75395,48.501881,2.9529289e-11,18.491118,2.6340125e-16,1,1,1
19.77925,138.90636,8.4570038e-11,26.259373,7.5436474e-16,1,1,1
19.80375,144.70421,8.8099931e-11,26.619754,7.8585138e-16,1,1,1
19.81705,151.90637,9.2484808e-11,27.054259,8.2496449e-16,1,1,1
19.83785,94.303391,5.7414517e-11,23.079129,5.1213749e-16,1,1,1
19.88805,567.3089,3.4539337e-10,41.974304,3.0809089e-15,1,1,1
19.89425,70.501923,4.2923524e-11,20.94646,3.8287783e-16,1,1,1
19.9159,114.60308,6.9773531e-11,24.628752,6.2237989e-16,1,1,1
19.9427,48.20224,2.9346859e-11,18.45296,2.6177398e-16,1,1,1
19.94645,74.303375,4.5237953e-11,21.316365,4.0352254e-16,1,1,1
19.97405,164.90642,1.003996e-10,27.804996,8.9556439e-16,1,1,1
20.06195,164.30356,1.0003256e-10,27.771071,8.9229042e-16,1,1,1
20.06535,93.704124,5.7049667e-11,23.030138,5.0888303e-16,1,1,1
20.1731,84.003738,5.1143803e-11,22.206316,4.5620272e-16,1,1,1
20.21475,127.1049,7.7384987e-11,25.493595,6.9027408e-16,1,1,1
20.217,120.20238,7.3182537e-11,25.023497,6.5278823e-16,1,1,1
20.27475,126.30349,7.6897064e-11,25.439902,6.8592181e-16,1,1,1
20.35465,46.303333,2.8190752e-11,18.207391,2.5146151e-16,1,1,1
20.41415,110.10488,6.7034902e-11,24.302214,5.9795133e-16,1,1,1
20.4323,122.00382,7.4279307e-11,25.147884,6.6257142e-16,1,1,1
