Repository: guad-isa-santos/Release-of-microplastics-and-metals-from-antifouling-paint-

# General Information
This release contains the data used in the publication titled: "Release of microplastics and metals from antifouling paint during weathering in simulated cold climates". The dataset contains raw data files and processed data files for the analysis undertaken in the paper. 
Title of Dataset: Detection of unlabeled nanoplastics using enhanced dark field hyperspectral microscopy

Author Information 

Corresponding author(s): 

A. Contact Information Name: Prof. Kevin Wilkinson 
Institution:  Université de Montréal 
Email: kj.wilkinson@umontreal.ca

B. Contact Information Name: Prof. Nathalie Tufenkji 
Institution: McGill University
Email: nathalie.tufenkji@mcgill.ca

File: Supplementary/Figure S11/Raw data/6-10_3x_5_results.csv
# SPCal Export 1.2.4
# Date,Mon Jun 24 23:01:48 2024
# File,C:\Users\Public\Documents\PerkinElmer Syngistix\ICPMS\Nano\RawData\Guadalupe RawData\2024-06-03 diluted AF paints\6-10_3x_5.csv
# Acquisition events,499999
#
# Options and inputs,Cu,
# Density,8.96,g/cm3
# Dwelltime,0.1,ms
# Efficiency,0.014013426,
# Mass fraction,1,
# Molar mass,63.546,g/mol
# Response,2.19,counts/(μg/L)
# Time,49.9999,s
# Uptake,0.192,ml/min
#
# Limit method,Poisson (alpha=0.001)
#
# Detection results,Cu,
# Particle number,121
# Number error,11
# Number concentration,53966212,#/L
# Mass concentration,0.0085885375,μg/L
#
# Background,1.0067309,counts
#,7.602428,nm
# Background error,1.0987884,counts
# Ionic background,0.45969448,μg/L
#
# Mean,Cu,
#,77.72256,counts
#,1.5914657e-10,μg
#,31.048077,nm
#,1.4259533e-15,m³
# Median,Cu,
#,59.744263,counts
#,1.2233378e-10,μg
#,29.65377,nm
#,1.0961107e-15,m³
# Limits of detection,Cu,
#,11.974424,counts
#,2.4519116e-11,μg
#,17.353992,nm
#,2.1969128e-16,m³
#
# Raw detection data
Time,Cu,,Cu,,Cu,,Cu,
s,counts,μg,nm,m³
0.58125,58.76984,1.2033853e-10,29.491669,1.0782332e-15
1.24125,93.667564,1.9179594e-10,34.449077,1.7184916e-15
2.607,55.795418,1.1424803e-10,28.985493,1.0236623e-15
2.8011,54.795418,1.1220041e-10,28.811283,1.0053156e-15
2.95025,33.820976,6.9252638e-11,24.530697,6.2050364e-16
3.11665,37.872139,7.7547896e-11,25.473452,6.9482914e-16
3.76915,73.769852,1.5105291e-10,31.81321,1.3534341e-15
3.8713,72.795433,1.4905767e-10,31.672516,1.3355567e-15
4.0172,78.795441,1.6134342e-10,32.519826,1.4456371e-15
4.0959,89.795448,1.838673e-10,33.967686,1.647451e-15
4.1806,31.846558,6.5209771e-11,24.04374,5.8427955e-16
4.6283,30.846556,6.3162144e-11,23.789396,5.6593281e-16
5.067,38.795403,7.9438392e-11,25.678793,7.1176799e-16
5.08735,41.616364,8.5214659e-11,26.286689,7.6352335e-16
5.58935,56.718678,1.1613852e-10,29.144496,1.0406011e-15
5.83185,46.769833,9.5767025e-11,27.3298,8.5807255e-16
6.08,26.846554,5.4971644e-11,22.71315,4.9254593e-16
6.0845,49.846569,1.0206702e-10,27.916413,9.1452054e-16
6.79365,61.820999,1.2658615e-10,29.993457,1.1342119e-15
7.96305,54.769836,1.1214802e-10,28.806799,1.0048463e-15
8.00685,87.769867,1.7971967e-10,33.710329,1.6102883e-15
8.4615,55.846577,1.1435278e-10,28.994349,1.0246009e-15
8.68215,102.82107,2.1053887e-10,35.536547,1.8864283e-15
9.02045,113.82108,2.3306275e-10,36.761121,2.0882422e-15
9.1233,67.744278,1.387148e-10,30.922319,1.2428846e-15
9.2821,86.846611,1.7782919e-10,33.591712,1.5933496e-15
9.89715,61.820995,1.2658615e-10,29.993456,1.1342119e-15
10.9276,35.846554,7.3400259e-11,25.010958,6.5766632e-16
11.4499,42.846565,8.773365e-11,26.543194,7.860935e-16
11.55685,64.769852,1.3262429e-10,30.462964,1.1883137e-15
12.15275,59.872166,1.2259568e-10,29.674917,1.0984573e-15
12.69885,106.71872,2.185198e-10,35.980019,1.9579374e-15
13.8965,31.846558,6.5209771e-11,24.04374,5.8427955e-16
14.0222,112.79552,2.3096279e-10,36.650378,2.0694266e-15
14.2834,60.795414,1.2448614e-10,29.826671,1.1153958e-15
14.41295,38.820984,7.9490773e-11,25.684436,7.1223733e-16
15.12885,78.821022,1.6139581e-10,32.523345,1.4461064e-15
15.3897,41.846561,8.5686018e-11,26.335068,7.6774672e-16
15.8522,449.69424,9.2080467e-10,58.114828,8.2504098e-15
16.02055,43.820984,8.9728892e-11,26.742904,8.0397088e-16
16.16135,56.820995,1.1634803e-10,29.162011,1.0424783e-15
16.96035,40.82098,8.3586013e-11,26.118145,7.4893068e-16
17.53605,73.769852,1.5105291e-10,31.81321,1.3534341e-15
17.59795,61.769848,1.2648141e-10,29.985182,1.1332735e-15
18.29975,26.872129,5.5024014e-11,22.72036,4.9301516e-16
18.46325,37.769825,7.7338395e-11,25.450492,6.9295202e-16
18.5383,139.69324,2.8603921e-10,39.3586,2.5629113e-15
18.90985,42.872139,8.7786015e-11,26.548474,7.8656269e-16
19.6873,55.744255,1.1414327e-10,28.976631,1.0227237e-15
19.7269,123.74435,2.5338189e-10,37.799813,2.2703018e-15
19.7702,59.744263,1.2233378e-10,29.65377,1.0961107e-15
19.8443,130.7955,2.6781999e-10,38.504556,2.3996671e-15
20.49565,48.820995,9.9967035e-11,27.723628,8.9570463e-16
20.9181,39.846561,8.159077e-11,25.908651,7.310533e-16
21.0423,108.84663,2.2287697e-10,36.217587,1.9969776e-15
21.2691,129.74435,2.6566764e-10,38.40113,2.380382e-15
21.51795,40.872139,8.3690767e-11,26.129051,7.4986927e-16
22.0023,77.693123,1.5908629e-10,32.367467,1.4254132e-15
22.1819,47.795406,9.7867015e-11,27.528121,8.7688845e-16
22.57655,142.76996,2.9233917e-10,39.64546,2.619359e-15
22.9587,73.795433,1.5110529e-10,31.816887,1.3539034e-15
23.07255,49.820995,1.0201466e-10,27.911638,9.1405134e-16
23.19245,38.872139,7.9595519e-11,25.695712,7.1317585e-16
23.6454,434.69427,8.9009037e-10,57.46135,7.9752097e-15
23.978,39.846561,8.159077e-11,25.908651,7.310533e-16
24.30785,63.76984,1.3057665e-10,30.305372,1.1699668e-15
26.09665,48.820988,9.996702e-11,27.723626,8.9570449e-16
26.2159,21.948858,4.4943006e-11,21.238239,4.0268933e-16
26.28875,48.872147,1.0007177e-10,27.733307,8.9664309e-16
26.44755,57.872158,1.1850041e-10,29.340741,1.0617637e-15
26.4931,31.846556,6.5209767e-11,24.043739,5.8427952e-16
26.53425,109.66758,2.2455795e-10,36.308413,2.0120393e-15
27.3071,64.74427,1.3257191e-10,30.458953,1.1878443e-15
27.349,143.74437,2.943344e-10,39.73545,2.6372362e-15
27.62495,40.820984,8.3586021e-11,26.118146,7.4893075e-16
29.93945,185.77002,3.8038713e-10,43.281907,3.4082686e-15
29.98225,57.820995,1.1839565e-10,29.332092,1.060825e-15
30.0574,47.744259,9.7762284e-11,27.518298,8.7595006e-16
30.2059,104.79546,2.1458169e-10,35.762566,1.922652e-15
30.233,32.846554,6.7257387e-11,24.292812,6.0262619e-16
30.66955,41.820984,8.5633645e-11,26.329701,7.6727746e-16
30.80835,71.821014,1.4706242e-10,31.530561,1.3176793e-15
30.85975,87.82103,1.7982444e-10,33.716878,1.6112269e-15
31.4317,153.79558,3.149155e-10,40.64082,2.8216428e-15
31.6026,56.795418,1.1629565e-10,29.157634,1.042009e-15
32.4944,80.846603,1.6554343e-10,32.799592,1.4832692e-15
32.54735,42.820984,8.7681269e-11,26.537911,7.8562417e-16
32.55545,67.718697,1.3866242e-10,30.918426,1.2424153e-15
32.73705,157.77002,3.2305366e-10,40.987932,2.8945608e-15
32.83535,111.71873,2.2875795e-10,36.53338,2.0496712e-15
33.07315,77.769867,1.5924344e-10,32.378121,1.4268212e-15
34.4105,30.897711,6.326689e-11,23.802539,5.6687133e-16
34.8294,78.795441,1.6134342e-10,32.519826,1.4456371e-15
35.00155,21.923281,4.4890633e-11,21.229986,4.0222007e-16
35.4578,123.74437,2.5338192e-10,37.799814,2.270302e-15
37.0785,82.641975,1.6921968e-10,33.040612,1.5162083e-15
37.26835,104.82105,2.1463409e-10,35.765477,1.9231214e-15
38.7872,50.846569,1.0411465e-10,28.10186,9.3286725e-16
38.8127,35.795399,7.3295513e-11,24.999055,6.5672779e-16
39.41955,146.76996,3.0052967e-10,40.012305,2.6927458e-15
39.6561,57.795418,1.1834328e-10,29.327766,1.0603558e-15
39.86105,45.872143,9.3928894e-11,27.153815,8.4160289e-16
40.3954,37.846558,7.7495515e-11,25.467715,6.9435981e-16
40.7317,50.795414,1.040099e-10,28.092433,9.3192872e-16
40.74595,52.769836,1.0805278e-10,28.451801,9.6815288e-16
41.41595,82.667564,1.6927208e-10,33.044022,1.5166778e-15
41.4286,114.79549,2.3505799e-10,36.865727,2.1061196e-15
41.5993,207.74451,4.2538261e-10,44.925305,3.8114282e-15
41.67975,215.82132,4.4192088e-10,45.500129,3.9596111e-15
42.37685,36.769825,7.5290771e-11,25.223869,6.7460531e-16
43.0881,64.846581,1.3278141e-10,30.474988,1.1897214e-15
44.28365,111.7699,2.2886271e-10,36.538956,2.0506099e-15
44.5763,56.795418,1.1629565e-10,29.157634,1.042009e-15
45.61785,171.77002,3.5172039e-10,42.16612,3.1514147e-15
46.08935,89.769882,1.8381495e-10,33.964462,1.646982e-15
47.4534,77.744286,1.5919105e-10,32.37457,1.4263518e-15
48.3976,85.795471,1.7567685e-10,33.455637,1.5740646e-15
49.23085,83.82103,1.7163394e-10,33.197001,1.5378401e-15
49.30585,40.769829,8.3481274e-11,26.107231,7.4799222e-16
49.5215,33.846554,6.9305011e-11,24.53688,6.209729e-16
49.5658,37.846561,7.7495522e-11,25.467716,6.9435988e-16
#
# End of export

File: Supplementary/Figure S11/Raw data/6-11_3x_1_results.csv
# SPCal Export 1.2.4
# Date,Mon Jun 24 23:12:16 2024
# File,C:\Users\Public\Documents\PerkinElmer Syngistix\ICPMS\Nano\RawData\Guadalupe RawData\2024-06-03 diluted AF paints\6-12_3x_1.csv
# Acquisition events,499999
#
# Options and inputs,Cu,
# Density,8.96,g/cm3
# Dwelltime,0.1,ms
# Efficiency,0.014013426,
# Mass fraction,1,
# Molar mass,63.546,g/mol
# Response,2.19,counts/(μg/L)
# Time,49.9999,s
# Uptake,0.192,ml/min
#
# Limit method,Poisson (alpha=0.001)
#
# Detection results,Cu,
# Particle number,142
# Number error,11.916375
# Number concentration,63332249,#/L
# Mass concentration,0.012707907,μg/L
#
# Background,1.5205626,counts
#,8.7226669,nm
# Background error,1.3463131,counts
# Ionic background,0.69432084,μg/L
#
# Mean,Cu,
#,97.993874,counts
#,2.006546e-10,μg
#,32.933169,nm
#,1.7978652e-15,m³
# Median,Cu,
#,68.595768,counts
#,1.4045833e-10,μg
#,31.051313,nm
#,1.2585067e-15,m³
# Limits of detection,Cu,
#,12.451536,counts
#,2.5496062e-11,μg
#,17.581482,nm
#,2.2844471e-16,m³
#
# Raw detection data
Time,Cu,,Cu,,Cu,,Cu,
s,counts,μg,nm,m³
0.1362,336.51599,6.8905817e-10,52.761413,6.1739612e-15
0.9041,58.709251,1.2021446e-10,29.481531,1.0771216e-15
1.4727,248.41875,5.0866815e-10,47.684362,4.5576667e-15
1.6722,169.61252,3.4730264e-10,41.988834,3.1118317e-15
2.0561,106.51546,2.1810359e-10,35.957161,1.9542082e-15
2.1128,100.61237,2.0601628e-10,35.280249,1.8459059e-15
2.12435,76.063873,1.557502e-10,32.139614,1.3955218e-15
2.2172,143.51553,2.9386583e-10,39.714353,2.6330378e-15
2.37255,37.063835,7.5892793e-11,25.29092,6.7999943e-16
2.39585,141.06395,2.8884591e-10,39.486914,2.5880594e-15
2.42045,119.06393,2.4379815e-10,37.317103,2.1844315e-15
3.07675,35.257698,7.2194504e-11,24.873248,6.4686276e-16
3.3618,98.418518,2.0152411e-10,35.021934,1.805656e-15
3.59165,70.966934,1.4531359e-10,31.405077,1.3020097e-15
5.2165,37.709232,7.7214324e-11,25.436875,6.9184034e-16
5.4421,66.61232,1.3639698e-10,30.749121,1.2221169e-15
5.7737,41.709236,8.5404827e-11,26.306229,7.6522725e-16
6.09675,79.773071,1.6334524e-10,32.653767,1.4635734e-15
6.1004,55.612316,1.1387311e-10,28.953752,1.020303e-15
6.60835,80.160812,1.6413919e-10,32.706586,1.4706872e-15
7.8774,384.51648,7.8734512e-10,55.159396,7.0546123e-15
8.08595,52.160782,1.0680566e-10,28.341917,9.5697873e-16
8.64695,1146.4733,2.347546e-09,79.390614,2.1034012e-14
8.654,25.806152,5.2841293e-11,22.41587,4.7345799e-16
8.8179,32.709229,6.6976197e-11,24.25891,6.0010672e-16
9.0239,82.61235,1.6915902e-10,33.036663,1.5156648e-15
9.1192,36.709229,7.5166692e-11,25.210005,6.7349356e-16
9.1262,114.4185,2.3428606e-10,36.825326,2.0992031e-15
9.53415,68.773064,1.4082137e-10,31.078065,1.2617594e-15
9.6776,138.51552,2.8362768e-10,39.24768,2.541304e-15
9.87185,128.967,2.640759e-10,38.324283,2.36612e-15
10.8479,102.41849,2.0971454e-10,35.490107,1.8790423e-15
11.25665,37.160767,7.6091273e-11,25.312949,6.817778e-16
11.2658,110.6124,2.2649258e-10,36.412384,2.0293735e-15
11.3588,58.418449,1.1961901e-10,29.432774,1.0717863e-15
11.4192,91.515427,1.8738917e-10,34.183192,1.679007e-15
12.06085,117.06393,2.3970291e-10,37.106975,2.147738e-15
12.494,56.515385,1.1572225e-10,29.109634,1.0368714e-15
12.5454,124.61243,2.5515939e-10,37.887997,2.2862282e-15
12.5998,71.612381,1.4663522e-10,31.5,1.3138516e-15
12.694,206.22488,4.2227099e-10,44.815496,3.7835481e-15
12.76315,100.67616,2.061469e-10,35.287703,1.8470762e-15
12.86825,206.06415,4.2194187e-10,44.803849,3.7805991e-15
14.4192,56.709248,1.1611921e-10,29.142881,1.0404281e-15
15.0362,53.612316,1.0977786e-10,28.602415,9.8360961e-16
15.76875,64.06385,1.3117867e-10,30.351875,1.1753609e-15
16.29295,110.06393,2.2536952e-10,36.352101,2.0193109e-15
16.30895,40.16077,8.2234152e-11,25.976573,7.36818e-16
16.3658,60.418453,1.2371427e-10,29.764897,1.1084798e-15
16.9143,152.51552,3.1229441e-10,40.527753,2.798158e-15
16.9422,46.612309,9.5444475e-11,27.299083,8.551825e-16
16.96725,109.06392,2.2332188e-10,36.241671,2.0009641e-15
17.06045,46.966915,9.6170576e-11,27.368134,8.6168836e-16
17.08155,85.257759,1.7457582e-10,33.385598,1.5641994e-15
17.10235,70.966934,1.4531359e-10,31.405077,1.3020097e-15
17.1331,295.51584,6.0510528e-10,50.525207,5.4217433e-15
17.76555,30.257692,6.1956373e-11,23.637042,5.551291e-16
18.0181,60.515385,1.2391275e-10,29.780806,1.1102582e-15
18.2933,89.61235,1.8349239e-10,33.944583,1.6440918e-15
18.62295,186.9671,3.828383e-10,43.374677,3.4302312e-15
18.85145,73.160805,1.4980581e-10,31.725417,1.3422601e-15
19.0743,207.32178,4.2451702e-10,44.894812,3.8036725e-15
19.46145,43.063835,8.8178537e-11,26.587985,7.9007969e-16
20.73265,203.16103,4.1599737e-10,44.592448,3.7273364e-15
21.04615,58.160778,1.190914e-10,29.389436,1.0670589e-15
21.1821,81.418472,1.6671441e-10,32.876747,1.4937611e-15
22.3167,35.709229,7.3119068e-11,24.978978,6.5514685e-16
22.71765,69.160789,1.4161528e-10,31.136359,1.2688729e-15
23.36225,39.160767,8.018652e-11,25.759153,7.1847122e-16
23.8195,108.51546,2.2219884e-10,36.180818,1.9909016e-15
24.39335,56.676125,1.1605139e-10,29.137206,1.0398204e-15
25.0558,244.51588,5.0067656e-10,47.433322,4.486062e-15
25.64285,87.160812,1.7847256e-10,33.632174,1.5991141e-15
25.72665,289.77347,5.9334707e-10,50.195801,5.3163897e-15
26.98205,92.063889,1.8851222e-10,34.251344,1.6890694e-15
27.15835,71.160797,1.4571055e-10,31.433648,1.3055665e-15
27.3759,74.61235,1.5277803e-10,31.933861,1.3688911e-15
27.53445,119.16086,2.4399662e-10,37.327227,2.1862097e-15
27.6132,58.515388,1.1981751e-10,29.449045,1.0735649e-15
27.8924,57.515392,1.1776989e-10,29.280324,1.0552182e-15
28.2467,49.22459,1.0079345e-10,27.799814,9.0310927e-16
28.43535,39.160767,8.018652e-11,25.759153,7.1847122e-16
29.1591,71.612335,1.4663513e-10,31.499993,1.3138507e-15
29.84025,46.160774,9.4519903e-11,27.210648,8.4689833e-16
29.84925,70.063858,1.4346443e-10,31.271295,1.2854413e-15
30.0031,87.515427,1.7919868e-10,33.677723,1.6056201e-15
30.04255,52.160774,1.0680565e-10,28.341915,9.5697859e-16
30.0508,166.61249,3.4115971e-10,41.7398,3.056791e-15
30.2278,53.515381,1.0957937e-10,28.585166,9.8183116e-16
30.27835,77.063873,1.5779783e-10,32.279847,1.4138685e-15
30.42865,84.160812,1.7232969e-10,33.241797,1.544074e-15
30.54925,46.966908,9.6170561e-11,27.368133,8.6168822e-16
30.8359,68.418472,1.400953e-10,31.024561,1.2552539e-15
31.18205,204.96716,4.1969565e-10,44.724203,3.7604731e-15
31.36785,97.063889,1.9875033e-10,34.860511,1.780803e-15
32.42635,194.96712,3.9921932e-10,43.984701,3.5770051e-15
32.76815,42.257702,8.6527879e-11,26.421034,7.7528979e-16
33.52455,35.869976,7.3448219e-11,25.016404,6.5809604e-16
33.53185,44.257702,9.0623127e-11,26.83145,8.1198321e-16
36.2046,20.612293,4.2206224e-11,20.798082,3.7816776e-16
36.7405,61.709267,1.2635737e-10,29.975376,1.132162e-15
37.01085,37.16077,7.609128e-11,25.31295,6.8177787e-16
37.5113,50.70924,1.0383345e-10,28.076538,9.3034771e-16
38.10725,48.160774,9.8615151e-11,27.598089,8.8359175e-16
38.19695,38.160767,7.8138896e-11,25.538,7.0012451e-16
38.9847,51.515377,1.0548412e-10,28.224536,9.4513767e-16
39.3487,45.709236,9.3595323e-11,27.121633,8.3861409e-16
39.41685,41.16077,8.4281776e-11,26.190413,7.5516471e-16
39.45655,52.063843,1.0660717e-10,28.324348,9.5520022e-16
39.4665,131.22467,2.6869877e-10,38.546624,2.407541e-15
40.03185,38.966904,7.9789562e-11,25.716576,7.1491447e-16
40.96435,36.160763,7.4043641e-11,25.083822,6.6343102e-16
41.03625,42.063839,8.613092e-11,26.380569,7.7173305e-16
41.07505,86.063873,1.7622644e-10,33.490488,1.5789889e-15
42.0485,56.321518,1.1532528e-10,29.076311,1.0333145e-15
42.41685,217.96722,4.4631489e-10,45.650434,3.9989814e-15
42.6277,44.709232,9.1547691e-11,26.922389,8.2026731e-16
42.7924,51.709236,1.0588107e-10,28.259896,9.4869435e-16
42.94145,229.06412,4.6903715e-10,46.412348,4.2025729e-15
43.2943,58.612312,1.2001597e-10,29.465296,1.0753431e-15
43.54165,137.16092,2.8085397e-10,39.119321,2.5164516e-15
43.88335,46.063843,9.4321424e-11,27.191588,8.4511996e-16
44.77385,45.16077,9.2472271e-11,27.012719,8.2855155e-16
45.04095,52.063847,1.0660717e-10,28.324349,9.5520029e-16
45.14075,22.257689,4.5575374e-11,21.337386,4.0835535e-16
45.20935,60.063854,1.2298818e-10,29.706552,1.1019741e-15
45.4092,86.70929,1.7754801e-10,33.573998,1.5908302e-15
45.5872,60.612312,1.2411122e-10,29.796698,1.1120365e-15
45.62805,158.96706,3.2550474e-10,41.091333,2.9165225e-15
45.6456,54.612316,1.1182548e-10,28.779156,1.0019563e-15
45.7476,111.61238,2.2854017e-10,36.521783,2.04772e-15
45.83525,136.06395,2.7860779e-10,39.014754,2.4963258e-15
46.2744,51.418446,1.0528564e-10,28.206822,9.433593e-16
46.5921,184.51559,3.7781853e-10,43.184266,3.3852541e-15
47.02675,57.160782,1.1704378e-10,29.220024,1.0487123e-15
47.0944,66.709259,1.3659547e-10,30.76403,1.2238954e-15
47.1225,47.418446,9.7095141e-11,27.455559,8.6997246e-16
47.89065,84.063881,1.7213121e-10,33.22903,1.5422956e-15
47.97995,91.063889,1.8646459e-10,34.12688,1.6707227e-15
48.19155,65.966927,1.3507545e-10,30.649491,1.2102761e-15
48.73495,34.257694,7.0146872e-11,24.635832,6.2851598e-16
49.32455,62.160786,1.2728191e-10,30.048308,1.1404459e-15
#
# End of export

File: Supplementary/Figure S11/Raw data/6-11_3x_2_results.csv
# SPCal Export 1.2.4
# Date,Mon Jun 24 23:12:16 2024
# File,C:\Users\Public\Documents\PerkinElmer Syngistix\ICPMS\Nano\RawData\Guadalupe RawData\2024-06-03 diluted AF paints\6-12_3x_2.csv
# Acquisition events,499999
#
# Options and inputs,Cu,
# Density,8.96,g/cm3
# Dwelltime,0.1,ms
# Efficiency,0.014013426,
# Mass fraction,1,
# Molar mass,63.546,g/mol
# Response,2.19,counts/(μg/L)
# Time,49.9999,s
# Uptake,0.192,ml/min
#
# Limit method,Poisson (alpha=0.001)
#
# Detection results,Cu,
# Particle number,138
# Number error,11.74734
# Number concentration,61548242,#/L
# Mass concentration,0.011834469,μg/L
#
# Background,1.6097877,counts
#,8.8900469,nm
# Background error,1.3882103,counts
# Ionic background,0.73506288,μg/L
#
# Mean,Cu,
#,93.90375,counts
#,1.9227956e-10,μg
#,32.823498,nm
#,1.7228249e-15,m³
# Median,Cu,
#,66.142292,counts
#,1.3543454e-10,μg
#,30.676353,nm
#,1.2134934e-15,m³
# Limits of detection,Cu,
#,12.364225,counts
#,2.5317282e-11,μg
#,17.540292,nm
#,2.2684284e-16,m³
#
# Raw detection data
Time,Cu,,Cu,,Cu,,Cu,
s,counts,μg,nm,m³
0.91755,42.549595,8.7125566e-11,26.481728,7.8064507e-16
1.99605,174.27832,3.5685645e-10,42.370375,3.1974338e-15
2.09095,43.549587,8.9173174e-11,26.68758,7.9899164e-16
2.91175,207.00681,4.2387207e-10,44.872065,3.7978938e-15
3.0188,49.370712,1.0109265e-10,27.827294,9.0579013e-16
3.1137,44.642265,9.1410568e-11,26.90894,8.1903869e-16
3.43795,192.00674,3.9315759e-10,43.760944,3.522692e-15
3.69455,126.27814,2.5857013e-10,38.056067,2.3167883e-15
3.91555,30.549589,6.2554068e-11,23.712807,5.6048445e-16
3.9468,257.91434,5.2811155e-10,48.284345,4.7318795e-15
4.0103,52.642269,1.0779157e-10,28.428856,9.6581244e-16
4.2833,190.6425,3.9036414e-10,43.657054,3.4976627e-15
5.1097,206.09937,4.2201398e-10,44.806402,3.7812452e-15
5.2161,213.09943,4.3634747e-10,45.30804,3.9096733e-15
5.2246,153.914,3.1515798e-10,40.651249,2.8238155e-15
5.6562,33.456913,6.8507173e-11,24.44236,6.1382427e-16
6.00365,35.549587,7.2792183e-11,24.941699,6.5221796e-16
6.0642,112.64235,2.3064916e-10,36.633781,2.0666165e-15
6.29105,66.734962,1.366481e-10,30.76798,1.224367e-15
6.51195,55.191837,1.1301212e-10,28.880595,1.0125886e-15
6.958,47.185371,9.6617893e-11,27.410501,8.6569632e-16
6.96815,110.00655,2.2525204e-10,36.345784,2.0182583e-15
7.4259,50.913818,1.0425235e-10,28.114244,9.3410105e-16
7.4424,85.827652,1.7574275e-10,33.45982,1.574655e-15
7.9869,42.913815,8.7871351e-11,26.557074,7.873273e-16
8.4544,49.913818,1.0220473e-10,27.928961,9.1575434e-16
8.807,44.185368,9.0475013e-11,26.816824,8.1065612e-16
9.8156,116.91392,2.3939573e-10,37.091118,2.1449857e-15
10.37145,80.648773,1.6513835e-10,32.772817,1.4796396e-15
10.8797,36.913815,7.5585608e-11,25.256752,6.7724704e-16
10.90015,26.549591,5.4363576e-11,22.629092,4.8709764e-16
11.2469,94.913864,1.9434789e-10,34.601193,1.7413571e-15
11.5438,88.913872,1.8206217e-10,33.856159,1.631277e-15
11.902,25.185362,5.1570148e-11,22.234665,4.6206853e-16
12.24365,54.006493,1.1058498e-10,28.672342,9.9084145e-16
13.11935,126.92036,2.5988515e-10,38.120473,2.328571e-15
13.1712,45.456924,9.3078683e-11,27.071638,8.33985e-16
13.2878,97.913887,2.0049081e-10,34.961974,1.7963977e-15
14.67525,44.549591,9.1220806e-11,26.890307,8.1733842e-16
14.75335,165.54979,3.389837e-10,41.650868,3.0372939e-15
15.02475,55.463387,1.1356815e-10,28.927882,1.0175707e-15
15.51665,46.549591,9.5316054e-11,27.286833,8.5403184e-16
16.5615,64.642288,1.3236309e-10,30.442952,1.1859733e-15
16.97755,52.549595,1.076018e-10,28.412164,9.6411217e-16
17.67685,55.549599,1.1374468e-10,28.942863,1.0191524e-15
18.48845,166.0067,3.3991928e-10,41.689151,3.0456767e-15
19.19275,93.734985,1.9193399e-10,34.457341,1.7197286e-15
19.8759,210.09946,4.3020466e-10,45.094422,3.8546338e-15
20.28335,41.278042,8.4521904e-11,26.215263,7.5731626e-16
20.33325,87.278091,1.787127e-10,33.647252,1.6012658e-15
20.51905,121.00659,2.4777599e-10,37.518966,2.2200728e-15
20.74825,50.278046,1.0295053e-10,27.99673,9.2243671e-16
20.8126,24.185358,4.9522516e-11,21.9364,4.4372175e-16
21.8465,90.37075,1.8504531e-10,34.040073,1.6580059e-15
23.41515,73.006508,1.4948987e-10,31.703098,1.3394292e-15
23.4263,46.913815,9.6061846e-11,27.357817,8.6071414e-16
23.42845,482.46472,9.8790628e-10,59.493525,8.8516403e-15
23.5413,35.913811,7.3537976e-11,25.02659,6.5890026e-16
23.901,132.09926,2.7048959e-10,38.63207,2.4235868e-15
25.0327,85.642296,1.7536321e-10,33.435715,1.5712544e-15
25.08855,64.549614,1.3217333e-10,30.428396,1.184273e-15
25.88025,55.821159,1.1430074e-10,28.98995,1.0241346e-15
26.8418,48.099159,9.8488986e-11,27.586314,8.8246132e-16
26.8916,40.642265,8.3220072e-11,26.079974,7.4565185e-16
27.25615,76.006531,1.5563279e-10,32.131536,1.3944698e-15
27.553,38.913811,7.9680848e-11,25.704891,7.1394039e-16
27.8966,44.642262,9.141056e-11,26.908939,8.1903862e-16
28.42785,61.278053,1.254744e-10,29.905392,1.1242507e-15
28.56615,262.73529,5.3798305e-10,48.583335,4.8203281e-15
28.59775,47.549595,9.7363685e-11,27.480848,8.7237862e-16
28.6678,263.91434,5.403973e-10,48.6559,4.8419598e-15
28.6985,102.37077,2.0961684e-10,35.484594,1.8781669e-15
28.76215,34.278038,7.0188529e-11,24.640707,6.2888922e-16
29.1242,55.642273,1.1393445e-10,28.95895,1.0208526e-15
29.17995,130.92036,2.6807566e-10,38.516805,2.4019579e-15
30.04745,59.278049,1.2137915e-10,29.576435,1.0875572e-15
30.1623,105.3708,2.1575976e-10,35.827893,1.9332074e-15
30.3788,68.370735,1.3999755e-10,31.017344,1.254378e-15
31.6939,54.642269,1.1188681e-10,28.784416,1.0025059e-15
31.76295,62.278049,1.2752202e-10,30.067191,1.1425973e-15
31.7639,46.913822,9.6061862e-11,27.357818,8.6071428e-16
31.858,47.185368,9.6617885e-11,27.4105,8.6569625e-16
31.88605,201.19202,4.1196557e-10,44.447919,3.6912115e-15
32.2817,96.642319,1.9788712e-10,34.809969,1.7730686e-15
32.64945,298.46384,6.1114167e-10,50.692661,5.4758294e-15
32.67955,71.278061,1.4595066e-10,31.450905,1.3077179e-15
32.68225,70.278069,1.4390305e-10,31.303132,1.2893713e-15
32.7137,47.913818,9.8109478e-11,27.550836,8.7906092e-16
33.20535,102.92033,2.1074213e-10,35.547979,1.8882495e-15
33.2139,52.185379,1.0685603e-10,28.346371,9.5743001e-16
33.3655,55.185371,1.1299888e-10,28.879467,1.01247e-15
33.39455,115.27812,2.3604623e-10,36.917318,2.1149743e-15
34.24435,32.549583,6.6649304e-11,24.219379,5.9717776e-16
34.7139,46.913818,9.6061854e-11,27.357817,8.6071421e-16
34.91095,101.54965,2.0793549e-10,35.389465,1.863102e-15
35.75515,54.549599,1.1169706e-10,28.768135,1.0008057e-15
36.0827,79.642296,1.6307747e-10,32.635914,1.4611741e-15
36.1803,412.91516,8.4549494e-10,56.485216,7.5756346e-15
36.2245,47.913822,9.8109486e-11,27.550836,8.7906099e-16
36.33975,47.278042,9.6807647e-11,27.428434,8.6739651e-16
36.49895,41.549583,8.5077919e-11,26.272621,7.6229815e-16
36.53145,107.27811,2.1966521e-10,36.042775,1.9682003e-15
37.64325,49.006493,1.0034686e-10,27.758696,8.991079e-16
38.3647,71.370743,1.4614044e-10,31.46453,1.3094183e-15
38.51395,97.278107,1.9918897e-10,34.886137,1.7847332e-15
39.2538,48.913822,1.0015711e-10,27.741188,8.974077e-16
39.40625,254.73528,5.2160203e-10,48.085139,4.6735542e-15
39.4281,39.185368,8.0236894e-11,25.764546,7.1892257e-16
39.754,53.913818,1.1039522e-10,28.655933,9.8914118e-16
40.08535,31.734934,6.4981208e-11,24.015615,5.8223162e-16
41.07155,80.549614,1.6493531e-10,32.75938,1.4778204e-15
41.9339,100.82766,2.0645712e-10,35.305395,1.8498558e-15
42.01445,140.00662,2.866809e-10,39.38801,2.5686609e-15
42.1097,60.642273,1.2417257e-10,29.801606,1.1125862e-15
42.15085,46.278042,9.4760023e-11,27.23367,8.4904981e-16
42.1665,211.37097,4.3280825e-10,45.185209,3.8779619e-15
42.27135,68.278061,1.3980779e-10,31.003323,1.2526778e-15
42.34285,53.549595,1.0964943e-10,28.591257,9.8245888e-16
42.4615,98.913879,2.0253842e-10,35.080593,1.8147442e-15
43.27635,71.463417,1.463302e-10,31.478143,1.3111186e-15
43.50925,68.278069,1.398078e-10,31.003324,1.2526779e-15
44.86825,137.73508,2.8202963e-10,39.17383,2.5269855e-15
44.8949,69.642296,1.4260123e-10,31.208451,1.277707e-15
44.93265,63.549606,1.3012569e-10,30.270445,1.1659262e-15
45.14885,209.00679,4.2796729e-10,45.016112,3.8345869e-15
45.60765,36.006485,7.3727738e-11,25.048098,6.6060053e-16
45.76155,86.006546,1.7610906e-10,33.483051,1.5779371e-15
45.89865,80.734993,1.653149e-10,32.784492,1.4812215e-15
46.3574,59.642273,1.2212494e-10,29.636887,1.0942395e-15
46.5592,44.642262,9.141056e-11,26.908939,8.1903862e-16
46.82075,256.27859,5.2476217e-10,48.182052,4.701869e-15
47.19655,50.278049,1.0295053e-10,27.996731,9.2243678e-16
47.2107,111.91391,2.2915759e-10,36.554642,2.053252e-15
47.22315,182.00668,3.7268123e-10,42.987643,3.3392238e-15
48.2992,86.185425,1.7647533e-10,33.506248,1.581219e-15
48.81125,54.549595,1.1169705e-10,28.768134,1.0008056e-15
49.56845,65.549622,1.3422097e-10,30.584725,1.2026199e-15
49.90365,125.27815,2.5652253e-10,37.955347,2.2984419e-15
#
# End of export

File: Supplementary/Figure S11/Raw data/6-11_3x_results.csv
# SPCal Export 1.2.4
# Date,Mon Jun 24 23:12:16 2024
# File,C:\Users\Public\Documents\PerkinElmer Syngistix\ICPMS\Nano\RawData\Guadalupe RawData\2024-06-03 diluted AF paints\6-12_3x.csv
# Acquisition events,499999
#
# Options and inputs,Cu,
# Density,8.96,g/cm3
# Dwelltime,0.1,ms
# Efficiency,0.014013426,
# Mass fraction,1,
# Molar mass,63.546,g/mol
# Response,2.19,counts/(μg/L)
# Time,49.9999,s
# Uptake,0.192,ml/min
#
# Limit method,Poisson (alpha=0.001)
#
# Detection results,Cu,
# Particle number,114
# Number error,10.677078
# Number concentration,50844200,#/L
# Mass concentration,0.010686156,μg/L
#
# Background,1.7924356,counts
#,9.2143006,nm
# Background error,1.4856927,counts
# Ionic background,0.81846377,μg/L
#
# Mean,Cu,
#,102.64313,counts
#,2.1017452e-10,μg
#,33.168431,nm
#,1.8831637e-15,m³
# Median,Cu,
#,67.472881,counts
#,1.3815908e-10,μg
#,30.88097,nm
#,1.2379054e-15,m³
# Limits of detection,Cu,
#,13.184105,counts
#,2.6996088e-11,μg
#,17.919727,nm
#,2.4188495e-16,m³
#
# Raw detection data
Time,Cu,,Cu,,Cu,,Cu,
s,counts,μg,nm,m³
0.35505,77.0252,1.5771864e-10,32.274446,1.413159e-15
0.462,59.472866,1.2177806e-10,29.6088,1.0911314e-15
0.49845,113.39343,2.321871e-10,36.715024,2.0803964e-15
0.807,75.418541,1.544288e-10,32.048464,1.3836821e-15
1.51355,54.025177,1.1062324e-10,28.675649,9.9118425e-16
2.49645,51.656967,1.0577404e-10,28.250371,9.4773539e-16
2.6382,76.050339,1.5572249e-10,32.137708,1.3952735e-15
3.0096,79.577499,1.6294479e-10,32.62706,1.4599853e-15
3.0942,74.841087,1.532464e-10,31.96646,1.3730877e-15
3.35745,73.920586,1.5136156e-10,31.834863,1.3561995e-15
3.36035,90.0252,1.8433775e-10,33.996631,1.6516662e-15
3.50335,50.656963,1.0372641e-10,28.066886,9.2938861e-16
3.58725,208.02545,4.2595788e-10,44.945547,3.8165826e-15
3.75505,28.656956,5.8678666e-11,23.21264,5.2576085e-16
4.2844,40.577484,8.3087425e-11,26.06611,7.4446333e-16
5.1375,61.84108,1.2662727e-10,29.996704,1.1345803e-15
6.28135,94.0252,1.9252824e-10,34.492865,1.7250531e-15
6.5864,31.841061,6.5198516e-11,24.042356,5.841787e-16
6.5903,102.47292,2.09826e-10,35.496393,1.880041e-15
6.95815,104.65703,2.1429823e-10,35.746812,1.9201121e-15
7.03425,64.761597,1.3260739e-10,30.461669,1.1881622e-15
7.3641,33.104645,6.7785861e-11,24.356273,6.0736131e-16
7.8176,55.10466,1.1283362e-10,28.865381,1.0109892e-15
8.65215,48.656967,9.9631167e-11,27.692544,8.9269526e-16
8.88875,30.761581,6.2988148e-11,23.767531,5.6437381e-16
9.7505,85.577515,1.7523056e-10,33.427283,1.5700658e-15
10.0035,213.84135,4.3786666e-10,45.360561,3.9232853e-15
10.1523,57.841087,1.1843679e-10,29.335489,1.0611936e-15
10.85935,46.656963,9.5535912e-11,27.307797,8.5600177e-16
10.9579,50.841068,1.0410338e-10,28.100847,9.3276633e-16
11.68185,97.761635,2.0017906e-10,34.943843,1.7936043e-15
11.7049,118.20935,2.4204829e-10,37.227608,2.1687527e-15
12.09305,245.49835,5.0268828e-10,47.496766,4.504087e-15
12.11245,44.288754,9.0686709e-11,26.837723,8.1255291e-16
12.3896,34.472855,7.058744e-11,24.6873,6.3246346e-16
12.5949,99.577545,2.0389736e-10,35.158876,1.8269203e-15
13.94405,99.12986,2.0298067e-10,35.106108,1.8187068e-15
14.59445,87.657005,1.7948858e-10,33.695874,1.6082176e-15
15.0985,77.841095,1.5938928e-10,32.388002,1.428128e-15
15.70695,65.025185,1.3314712e-10,30.502941,1.1929982e-15
16.1,55.472874,1.1358758e-10,28.929532,1.0177447e-15
16.37615,116.02526,2.3757609e-10,36.996903,2.1286818e-15
16.41875,58.393379,1.1956768e-10,29.428563,1.0713264e-15
17.2688,147.47301,3.0196925e-10,40.076092,2.7056445e-15
17.6453,49.472858,1.0130181e-10,27.846472,9.0766418e-16
17.6931,365.4191,7.4824087e-10,54.230665,6.7042382e-15
17.72895,44.920547,9.1980385e-11,26.964738,8.2414425e-16
17.8793,85.313919,1.7469082e-10,33.392926,1.5652297e-15
18.46,44.104645,9.0309723e-11,26.800483,8.0917512e-16
18.4826,354.8418,7.2658253e-10,53.702286,6.5101795e-15
19.80935,95.288818,1.9511566e-10,34.646696,1.7482363e-15
19.9224,123.31396,2.5250062e-10,37.755939,2.2624055e-15
20.19735,99.39344,2.0352038e-10,35.137195,1.8235426e-15
20.23895,44.288754,9.0686709e-11,26.837723,8.1255291e-16
20.56365,52.656971,1.0782167e-10,28.431502,9.6608217e-16
20.9189,62.682121,1.2834941e-10,30.132078,1.1500107e-15
21.69445,45.656963,9.3488288e-11,27.111291,8.3765506e-16
21.94525,157.39352,3.2228274e-10,40.955302,2.8876533e-15
21.9894,60.841072,1.2457963e-10,29.834136,1.1162335e-15
22.31005,45.288754,9.2734332e-11,27.038212,8.3089962e-16
22.5424,93.841125,1.9215133e-10,34.470342,1.7216759e-15
22.8432,227.94594,4.6674754e-10,46.336704,4.182058e-15
23.2266,156.84123,3.2115185e-10,40.907342,2.8775206e-15
23.7108,119.10476,2.4388175e-10,37.321368,2.1851805e-15
24.0739,43.104652,8.8262115e-11,26.596382,7.9082855e-16
24.18675,58.656971,1.2010741e-10,29.472777,1.0761624e-15
24.3104,89.577507,1.8342104e-10,33.940183,1.6434525e-15
25.4986,44.104652,9.0309739e-11,26.800485,8.0917526e-16
25.51555,125.02528,2.5600474e-10,37.929792,2.2938025e-15
25.65235,51.393387,1.0523433e-10,28.20224,9.4289956e-16
27.3334,63.472874,1.2996857e-10,30.258257,1.1645184e-15
28.3043,80.841103,1.6553217e-10,32.798848,1.4831683e-15
29.5806,174.57765,3.5746937e-10,42.394619,3.2029255e-15
29.641,55.47287,1.1358757e-10,28.929531,1.0177446e-15
30.03505,47.656967,9.7583543e-11,27.501517,8.7434855e-16
30.8523,38.104649,7.8023988e-11,25.525475,6.9909493e-16
31.39385,490.65869,1.0046844e-09,59.82844,9.0019726e-15
32.0769,104.84112,2.1467517e-10,35.767759,1.9234896e-15
32.5224,1100.7483,2.2539185e-09,78.320814,2.0195109e-14
32.7136,109.57754,2.2437358e-10,36.298474,2.0103873e-15
32.8041,67.472885,1.3815909e-10,30.880971,1.2379054e-15
33.29005,20.920536,4.2837389e-11,20.901243,3.83823e-16
34.785,50.841072,1.0410339e-10,28.100847,9.327664e-16
36.08675,32.28875,6.6115214e-11,24.154512,5.9239232e-16
36.4477,131.57758,2.6942138e-10,38.581148,2.4140156e-15
38.20655,59.393387,1.2161532e-10,29.595604,1.0896732e-15
38.25595,74.656982,1.5286942e-10,31.940227,1.36971e-15
39.3773,21.104641,4.3214366e-11,20.962376,3.8720072e-16
39.5217,67.472878,1.3815907e-10,30.88097,1.2379053e-15
39.53705,70.65699,1.4467894e-10,31.35929,1.2963233e-15
40.635,334.84177,6.8562999e-10,52.673769,6.1432447e-15
41.4283,86.209312,1.7652425e-10,33.509343,1.5816572e-15
41.4804,49.736458,1.0184156e-10,27.895842,9.1250036e-16
41.6025,44.841076,9.1817657e-11,26.948826,8.2268621e-16
41.9516,40.472855,8.2873183e-11,26.043687,7.4254372e-16
42.20705,79.288788,1.6235361e-10,32.587555,1.4546884e-15
42.2613,63.209282,1.2942883e-10,30.216313,1.1596824e-15
42.60365,130.02527,2.6624284e-10,38.428825,2.3855359e-15
42.6881,56.10466,1.1488124e-10,29.038945,1.0293359e-15
43.28075,36.28875,7.430571e-11,25.113381,6.6577916e-16
43.33445,52.656975,1.0782168e-10,28.431503,9.6608224e-16
43.4919,57.84108,1.1843678e-10,29.335488,1.0611935e-15
45.0748,345.57806,7.0761389e-10,53.23083,6.3402205e-15
45.3161,45.104652,9.2357363e-11,27.001525,8.2752197e-16
45.79345,104.76163,2.1451242e-10,35.758718,1.9220313e-15
46.64115,228.1301,4.6712463e-10,46.349179,4.1854367e-15
47.1331,107.20936,2.1952444e-10,36.035074,1.966939e-15
47.9033,160.94582,3.2955649e-10,41.261126,2.9528262e-15
48.0304,147.57759,3.021834e-10,40.085563,2.7075632e-15
48.6287,37.472855,7.6730311e-11,25.383613,6.8750359e-16
48.66535,45.288754,9.2734332e-11,27.038212,8.3089962e-16
49.3554,165.84129,3.3958059e-10,41.675301,3.0426421e-15
49.3854,58.84108,1.204844e-10,29.503581,1.0795402e-15
49.8813,38.104649,7.8023988e-11,25.525475,6.9909493e-16
#
# End of export

File: Supplementary/Figure S11/Raw data/6-12_3x_1_results.csv
# SPCal Export 1.2.4
# Date,Mon Jun 24 23:12:15 2024
# File,C:\Users\Public\Documents\PerkinElmer Syngistix\ICPMS\Nano\RawData\Guadalupe RawData\2024-06-03 diluted AF paints\6-11_3x_1.csv
# Acquisition events,499999
#
# Options and inputs,Cu,
# Density,8.96,g/cm3
# Dwelltime,0.1,ms
# Efficiency,0.014013426,
# Mass fraction,1,
# Molar mass,63.546,g/mol
# Response,2.19,counts/(μg/L)
# Time,49.9999,s
# Uptake,0.192,ml/min
#
# Limit method,Poisson (alpha=0.001)
#
# Detection results,Cu,
# Particle number,94
# Number error,9.6953597
# Number concentration,41924165,#/L
# Mass concentration,0.0073197069,μg/L
#
# Background,1.5750016,counts
#,8.8255446,nm
# Background error,1.3619368,counts
# Ionic background,0.71917881,μg/L
#
# Mean,Cu,
#,85.266627,counts
#,1.7459398e-10,μg
#,31.629019,nm
#,1.5643621e-15,m³
# Median,Cu,
#,62.293907,counts
#,1.2755449e-10,μg
#,30.069742,nm
#,1.1428882e-15,m³
# Limits of detection,Cu,
#,12.408941,counts
#,2.5408843e-11,μg
#,17.561412,nm
#,2.2766324e-16,m³
#
# Raw detection data
Time,Cu,,Cu,,Cu,,Cu,
s,counts,μg,nm,m³
1.29615,43.680485,8.9441203e-11,26.714292,8.0139318e-16
1.884,172.27179,3.5274783e-10,42.207138,3.1606205e-15
1.99225,33.862602,6.9337872e-11,24.540757,6.2126734e-16
1.9937,59.271557,1.2136585e-10,29.575355,1.0874381e-15
2.3137,77.089455,1.5785021e-10,32.283418,1.4143379e-15
2.60195,208.49861,4.2692673e-10,44.979598,3.8252635e-15
3.58505,59.498375,1.2183029e-10,29.613033,1.0915994e-15
3.66735,56.86261,1.1643324e-10,29.169128,1.0432418e-15
4.30595,76.134163,1.5589413e-10,32.149511,1.3968114e-15
5.6149,79.271576,1.6231837e-10,32.585197,1.4543726e-15
5.85555,38.862602,7.9575992e-11,25.693611,7.1300089e-16
6.5874,717.54602,1.4692644e-09,67.909589,1.3164609e-14
7.08345,201.31644,4.1222034e-10,44.457079,3.6934942e-15
7.58725,36.862602,7.5480744e-11,25.245066,6.7630747e-16
7.6113,59.089432,1.2099293e-10,29.545031,1.0840967e-15
8.10755,35.862598,7.3433112e-11,25.014689,6.5796069e-16
8.28525,63.862625,1.3076664e-10,30.320063,1.1716691e-15
8.60345,54.86261,1.1233799e-10,28.823055,1.0065484e-15
8.6306,142.08955,2.9094596e-10,39.58238,2.6068758e-15
8.95585,47.044724,9.6329899e-11,27.383239,8.6311589e-16
9.0738,98.271614,2.012233e-10,35.0045,1.8029608e-15
9.282,79.907341,1.6362018e-10,32.672077,1.4660368e-15
9.8302,33.453659,6.8500511e-11,24.441568,6.1376458e-16
10.00635,70.680511,1.447271e-10,31.36277,1.2967548e-15
10.68295,78.680519,1.6110811e-10,32.504008,1.4435287e-15
11.28195,145.31633,2.9755319e-10,39.879771,2.6660765e-15
11.77115,62.316254,1.2760025e-10,30.073338,1.1432982e-15
12.36565,24.862595,5.0909242e-11,22.139272,4.5614681e-16
12.6404,54.089432,1.1075481e-10,28.687013,9.9236311e-16
13.2589,49.089432,1.0051669e-10,27.774347,9.0062956e-16
13.88695,52.862614,1.0824275e-10,28.468466,9.6985503e-16
14.0081,80.907349,1.6566782e-10,32.807805,1.4843836e-15
14.0593,112.90737,2.3119183e-10,36.662489,2.0714788e-15
14.56385,89.498413,1.8325909e-10,33.93019,1.6420014e-15
15.3403,47.725182,9.7723221e-11,27.514632,8.7560006e-16
15.382,154.90744,3.1719217e-10,40.738523,2.8420419e-15
16.13175,166.68069,3.4129937e-10,41.745495,3.0580423e-15
16.9352,52.089436,1.0665957e-10,28.328988,9.5566976e-16
17.0857,45.089428,9.2326189e-11,26.998487,8.2724265e-16
17.15225,74.316269,1.5217177e-10,31.891564,1.363459e-15
17.51465,51.044743,1.0452043e-10,28.138322,9.3650308e-16
18.46335,40.862606,8.3671247e-11,26.12702,7.4969438e-16
20.05695,61.862621,1.2667138e-10,30.000187,1.1349756e-15
20.10145,29.044716,5.9472653e-11,23.316869,5.3287497e-16
22.2155,107.27162,2.1965193e-10,36.042048,1.9680813e-15
22.3357,116.27164,2.3808059e-10,37.023072,2.1332021e-15
23.28885,275.31671,5.6374507e-10,49.346767,5.0511558e-15
24.67235,59.680492,1.222032e-10,29.643216,1.0949407e-15
26.0589,101.08949,2.0699324e-10,35.335929,1.8546595e-15
26.47885,75.680519,1.5496524e-10,32.08553,1.3884885e-15
27.37365,72.86264,1.4919528e-10,31.68226,1.3367897e-15
27.5486,60.907318,1.2471528e-10,29.844961,1.1174489e-15
28.45655,65.680504,1.3448897e-10,30.605068,1.2050211e-15
29.58955,51.862614,1.0619513e-10,28.287809,9.5150832e-16
29.7825,187.72534,3.8439089e-10,43.433232,3.4441424e-15
30.02495,40.862602,8.367124e-11,26.127019,7.4969431e-16
30.73005,40.316238,8.2552492e-11,26.01005,7.3967033e-16
30.957,43.271542,8.8603841e-11,26.630663,7.9389042e-16
31.17965,75.044762,1.5366344e-10,31.995432,1.3768245e-15
31.90195,126.49847,2.5902128e-10,38.078188,2.3208307e-15
32.00925,76.862648,1.5738579e-10,32.251726,1.4101767e-15
32.07065,63.680504,1.3039372e-10,30.291214,1.1683277e-15
32.09555,50.862614,1.041475e-10,28.104816,9.3316161e-16
32.13875,90.134178,1.8456089e-10,34.010343,1.6536656e-15
32.56445,39.680489,8.1250715e-11,25.872607,7.2800641e-16
32.657,52.271545,1.0703246e-10,28.361964,9.5901088e-16
33.3942,116.0895,2.3770763e-10,37.00373,2.1298604e-15
33.3959,53.725193,1.1000899e-10,28.622475,9.8568053e-16
33.67155,30.8626,6.3194997e-11,23.79352,5.6622717e-16
34.0289,91.089478,1.8651699e-10,34.130076,1.6711922e-15
34.20905,33.04472,6.7663157e-11,24.341567,6.0626188e-16
35.83425,116.95206,2.3947382e-10,37.095151,2.1456855e-15
36.34795,68.044762,1.3933008e-10,30.967971,1.2483975e-15
36.8225,53.089432,1.0870719e-10,28.509124,9.740164e-16
37.3082,62.271561,1.2750873e-10,30.066146,1.1424783e-15
37.32975,69.680519,1.4267949e-10,31.214159,1.2784083e-15
37.8717,62.453682,1.2788165e-10,30.095429,1.1458196e-15
38.34345,39.680481,8.12507e-11,25.872605,7.2800627e-16
39.48595,63.6805,1.3039371e-10,30.291213,1.1683277e-15
40.36615,58.498371,1.1978266e-10,29.44619,1.0732526e-15
40.7568,53.089432,1.0870719e-10,28.509124,9.740164e-16
42.30635,33.044716,6.7663149e-11,24.341567,6.0626181e-16
43.49385,43.862602,8.9814111e-11,26.751367,8.0473444e-16
44.32205,70.498405,1.4435422e-10,31.335812,1.2934138e-15
45.3785,41.453671,8.4881525e-11,26.25239,7.6053846e-16
45.4482,64.271561,1.3160398e-10,30.384643,1.1791717e-15
46.66885,470.49988,9.6340678e-10,58.997601,8.6321247e-15
46.8142,92.271599,1.8893753e-10,34.277084,1.6928802e-15
48.089,35.63578,7.2968674e-11,24.961841,6.5379932e-16
48.4858,37.453663,7.6691014e-11,25.379279,6.8715148e-16
49.29275,56.862614,1.1643324e-10,29.169129,1.0432419e-15
49.42185,37.862602,7.7528368e-11,25.471313,6.9465418e-16
49.57245,97.68055,2.0001302e-10,34.93418,1.7921167e-15
49.8049,67.271568,1.3774687e-10,30.850227,1.2342119e-15
#
# End of export
