Repository: guad-isa-santos/Release-of-microplastics-and-metals-from-antifouling-paint-

# General Information
This release contains the data used in the publication titled: "Release of microplastics and metals from antifouling paint during weathering in simulated cold climates". The dataset contains raw data files and processed data files for the analysis undertaken in the paper. 
Title of Dataset: Detection of unlabeled nanoplastics using enhanced dark field hyperspectral microscopy

Author Information 

Corresponding author(s): 

A. Contact Information Name: Prof. Kevin Wilkinson 
Institution:  Université de Montréal 
Email: kj.wilkinson@umontreal.ca

B. Contact Information Name: Prof. Nathalie Tufenkji 
Institution: McGill University
Email: nathalie.tufenkji@mcgill.ca

Associate or Co-Investigator:
C. Contact Information Name: Guadalupe Santos 
Institution: McGill University 
Email: guadalupe.santos@mail.mcgill.ca

Date of data collection (single date, range, approximate date): 2023 to 2025

Geographic location of data collection: Montréal, Canada

Information about funding sources that supported the collection of the data:

The authors acknowledge funding from Environment and Climate Change Canada for supporting this project, the Natural Sciences and Engineering Research Council of Canada, the Fonds de recherche du Québec – Nature et technologies, the NSERC PURE CREATE network, EcotoQ, and support from the EUL fund in the Department of Chemical Engineering at McGill, and McGill University’s SURE Program.

# Sharing/Access Information

1. Licenses/restrictions placed on the data: These data are available under a CC BY 4.0 license <https://creativecommons.org/licenses/by/4.0/> 

2. Links to publications that cite or use the data:

# Data and File Overview
Files in this repository are organized based on the Figures in the manuscrcipt. Each folder contains folders that contain raw data, processed data and corresponding figures.

Abbreviations: 
CC: Cold Control
HC: Heat Control
FT: Freeze-thaw
UV: Ultraviolet radiation
SP-ICP-MS: Single-Particle Inductively Couped Plasma Mass Spectrometry
ICP-MS: Inductively Couped Plasma Mass Spectrometry
O-PTIR: Optical Photothermal Infrared spectroscopy

File: Supplementary/Figure S11/Raw data/2-10_1_results.csv (part 1 of 6)
# SPCal Export 1.2.7
# Date,Mon Jul 15 18:27:59 2024
# File,C:\Users\p1196157\Documents\Guadalupe\SP-ICP-MS\Raw data\2024-05-28_Cu_AF_paint\2-10_1.csv
# Acquisition events,499999
#
# Options and inputs,Cu,
# Density,6,g/cm3
# Dwelltime,0.1,ms
# Efficiency,0.0041521992,
# Mass fraction,0.8881,
# Molar mass,143.09,g/mol
# Response,2.412,counts/(μg/L)
# Time,49.9999,s
# Uptake,0.212,ml/min
#
# Limit method,Poisson (alpha=0.001)
#
# Detection results,Cu,
# Particle number,4010
# Number error,63.324561
# Number concentration,5.4665389e+09,#/L
# Mass concentration,0.62430776,μg/L
#
# Background,10.788698,counts
#,13.298855,nm
# Background error,5.2003222,counts
# Ionic background,4.4729263,μg/L
#
# Mean,Cu,
#,166.74878,counts
#,1.1420531e-10,μg
#,31.589966,nm
#,6.8523185e-16,m³
# Median,Cu,
#,126.4437,counts
#,8.6600579e-11,μg
#,30.208116,nm
#,5.1960348e-16,m³
# Limits of detection,Cu,
#,21.767587,counts
#,1.4908498e-11,μg
#,16.804593,nm
#,8.945099e-17,m³
#
# Raw detection data
Time,Cu,,Cu,,Cu,,Cu,
s,counts,μg,nm,m³
0.00695,160.04929,1.0961686e-10,32.677024,6.5770116e-16
0.01035,177.90869,1.2184867e-10,33.849867,7.3109201e-16
0.01565,122.44368,8.3860991e-11,29.886155,5.0316595e-16
0.02215,701.44678,4.8041697e-10,53.47566,2.8825018e-15
0.0284,120.21126,8.2332018e-11,29.703409,4.9399211e-16
0.0573,507.9588,3.4789814e-10,48.021318,2.0873889e-15
0.05985,74.373238,5.0937814e-11,25.310272,3.0562689e-16
0.0611,172.28174,1.179948e-10,33.489166,7.0796879e-16
0.0667,81.605667,5.5891265e-11,26.10546,3.3534759e-16
0.06825,146.9789,1.0066502e-10,31.762127,6.0399015e-16
0.0739,102.14088,6.995572e-11,28.133545,4.1973432e-16
0.07495,61.373226,4.2034179e-11,23.740192,2.5220508e-16
0.07965,41.302834,2.828808e-11,20.804209,1.6972848e-16
0.08475,92.90847,6.3632492e-11,27.258985,3.8179495e-16
0.089,90.605675,6.205532e-11,27.031888,3.7233192e-16
0.10245,123.37336,8.4497724e-11,29.961603,5.0698634e-16
0.11245,85.908447,5.8838215e-11,26.556441,3.5302929e-16
0.1173,132.14095,9.0502594e-11,30.655169,5.4301557e-16
0.1231,523.14301,3.5829772e-10,48.495122,2.1497863e-15
0.1242,133.21129,9.1235666e-11,30.737716,5.47414e-16
0.1265,115.67609,7.9225905e-11,29.325074,4.7535543e-16
0.13545,166.37346,1.1394825e-10,33.101875,6.8368951e-16
0.1366,189.67624,1.299082e-10,34.580311,7.7944917e-16
0.13875,186.90868,1.2801271e-10,34.411299,7.6807624e-16
0.16975,157.37344,1.0778419e-10,32.493892,6.4670515e-16
0.1757,146.74648,1.0050584e-10,31.745376,6.0303504e-16
0.1778,170.14105,1.1652865e-10,33.349881,6.9917193e-16
0.1976,61.605629,4.2193351e-11,23.77012,2.531601e-16
0.1986,147.21132,1.0082421e-10,31.77886,6.0494525e-16
0.20165,222.51433,1.5239882e-10,36.470684,9.1439291e-16
0.2094,87.140854,5.9682283e-11,26.682828,3.580937e-16
0.2171,452.81793,3.1013247e-10,46.21672,1.8607948e-15
0.2221,479.35297,3.2830617e-10,47.102402,1.969837e-15
0.22615,75.838074,5.1941072e-11,25.475361,3.1164643e-16
0.2316,299.28217,2.0497668e-10,40.257938,1.2298601e-15
0.2336,232.21155,1.5904039e-10,36.992969,9.5424234e-16
0.2375,93.140869,6.379166e-11,27.281695,3.8274996e-16
0.24265,111.44369,7.6327158e-11,28.962969,4.5796295e-16
0.2488,208.21143,1.4260284e-10,35.671888,8.5561705e-16
0.25845,136.4437,9.3449524e-11,30.984351,5.6069714e-16
0.26765,72.443604,4.9616219e-11,25.089457,2.9769731e-16
0.2717,178.21141,1.22056e-10,33.869055,7.3233599e-16
0.2925,134.28165,9.1968749e-11,30.819823,5.5181249e-16
0.2992,96.140869,6.5846344e-11,27.571513,3.9507806e-16
0.30685,88.443634,6.057455e-11,26.815142,3.634473e-16
0.3327,205.74663,1.4091471e-10,35.530569,8.4548829e-16
0.33905,100.90848,6.9111652e-11,28.019936,4.1466991e-16
0.3424,120.14092,8.2283846e-11,29.697615,4.9370308e-16
0.36725,90.838112,6.2214515e-11,27.054984,3.7328709e-16
0.37345,97.908463,6.7056958e-11,27.739459,4.0234175e-16
0.3944,167.28168,1.1457029e-10,33.161999,6.8742171e-16
0.4201,188.14113,1.2885681e-10,34.486768,7.7314084e-16
0.42555,66.908417,4.58252e-11,24.433452,2.749512e-16
0.4313,98.746407,6.7630862e-11,27.81837,4.0578517e-16
0.43465,115.90852,7.9385099e-11,29.344702,4.763106e-16
0.4585,73.605652,5.0412099e-11,25.222897,3.024726e-16
0.4696,97.676064,6.689779e-11,27.717494,4.0138674e-16
0.4868,126.6058,8.6711602e-11,30.22102,5.2026961e-16
0.50775,70.838058,4.851659e-11,24.902721,2.9109954e-16
0.54195,245.90904,1.6842173e-10,37.706488,1.0105304e-15
0.57485,167.51413,1.1472949e-10,33.177353,6.8837694e-16
0.58785,125.90852,8.6234038e-11,30.165437,5.1740423e-16
0.59495,119.90855,8.2124693e-11,29.678455,4.9274816e-16
0.60425,239.97917,1.6436039e-10,37.400933,9.8616235e-16
0.60565,118.9085,8.1439767e-11,29.595718,4.886386e-16
0.609,58.605637,4.0138673e-11,23.37784,2.4083204e-16
0.6111,115.60574,7.9177722e-11,29.319128,4.7506633e-16
0.6144,93.140869,6.379166e-11,27.281695,3.8274996e-16
0.62725,217.90881,1.4924453e-10,36.217309,8.9546716e-16
0.62885,248.90895,1.7047635e-10,37.859199,1.0228581e-15
0.6748,82.140854,5.6257811e-11,26.162404,3.3754687e-16
0.6765,181.67622,1.2442903e-10,34.087144,7.4657418e-16
0.68605,156.90862,1.0746583e-10,32.461868,6.44795e-16
0.6941,253.14136,1.733751e-10,38.072578,1.0402506e-15
0.69565,192.90871,1.3212209e-10,34.775645,7.9273256e-16
0.7141,272.21161,1.8643621e-10,39.005585,1.1186172e-15
0.72745,92.373276,6.326594e-11,27.206543,3.7959564e-16
0.7348,109.67606,7.5116522e-11,28.809023,4.5069913e-16
0.74085,89.908447,6.1577793e-11,26.962371,3.6946676e-16
0.75155,125.37336,8.5867513e-11,30.122638,5.1520508e-16
0.75355,406.19058,2.7819766e-10,44.572589,1.6691859e-15
0.7724,172.21136,1.179466e-10,33.484605,7.076796e-16
0.78305,236.44398,1.6193916e-10,37.21637,9.7163498e-16
0.78955,153.97894,1.0545932e-10,32.258564,6.327559e-16
0.7917,113.21127,7.7537763e-11,29.115291,4.6522658e-16
0.7966,73.605652,5.0412099e-11,25.222897,3.024726e-16
0.80315,75.373245,5.1622714e-11,25.423206,3.0973628e-16
0.81955,142.90855,9.7877269e-11,31.466178,5.8726362e-16
0.82135,74.373245,5.093782e-11,25.310273,3.0562692e-16
0.833,103.1409,7.0640625e-11,28.225061,4.2384375e-16
0.8341,86.140846,5.8997384e-11,26.580366,3.539843e-16
0.838,267.81711,1.8342644e-10,38.794547,1.1005586e-15
0.84895,114.37334,7.8333664e-11,29.214572,4.7000198e-16
0.85455,128.44368,8.7970358e-11,30.366553,5.2782215e-16
0.87045,228.97906,1.5682648e-10,36.820514,9.4095888e-16
0.8789,973.55115,6.6677974e-10,59.650054,4.0006784e-15
0.91625,103.44365,7.0847977e-11,28.25265,4.2508786e-16
0.9219,454.74765,3.1145412e-10,46.282279,1.8687247e-15
0.92885,110.37332,7.5594071e-11,28.869945,4.5356442e-16
0.93455,185.44385,1.2700945e-10,34.321168,7.6205672e-16
0.9386,156.74651,1.0735481e-10,32.450685,6.4412883e-16
0.94845,175.51413,1.2020865e-10,33.697313,7.2125187e-16
0.9605,248.28188,1.7004687e-10,37.827379,1.0202812e-15
0.9654,263.21167,1.802722e-10,38.570887,1.0816332e-15
0.9806,83.070503,5.6894523e-11,26.260734,3.4136714e-16
1.00135,129.44373,8.8655284e-11,30.445159,5.319317e-16
1.0027,128.67612,8.8129553e-11,30.384859,5.2877732e-16
1.03825,216.97903,1.4860773e-10,36.165725,8.9164636e-16
1.04015,83.838104,5.7420249e-11,26.341372,3.4452149e-16
1.0426,287.67657,1.9702808e-10,39.730688,1.1821685e-15
1.05585,426.47186,2.9208819e-10,45.302417,1.7525292e-15
1.065,113.67609,7.7856116e-11,29.155083,4.6713669e-16
1.0733,105.67607,7.237695e-11,28.454446,4.342617e-16
1.0775,86.605682,5.9315747e-11,26.628092,3.5589448e-16
1.09695,267.83878,1.8344128e-10,38.795593,1.1006477e-15
1.1054,95.605698,6.5479808e-11,27.520258,3.9287885e-16
1.13265,209.97913,1.4381353e-10,35.772555,8.6288117e-16
1.13455,69.373238,4.7513342e-11,24.729874,2.8508005e-16
1.16415,66.908409,4.5825195e-11,24.433451,2.7495117e-16
1.16545,72.838066,4.9886384e-11,25.134913,2.993183e-16
1.16825,63.838058,4.3722329e-11,24.053843,2.6233398e-16
1.1794,87.605682,6.0000642e-11,26.730188,3.6000385e-16
1.18595,79.373253,5.4362297e-11,25.865208,3.2617378e-16
1.18845,100.90846,6.9111642e-11,28.019934,4.1466985e-16
1.199,154.60588,1.058887e-10,32.302286,6.3533222e-16
1.2037,113.67608,7.7856111e-11,29.155083,4.6713666e-16
1.2137,171.28171,1.1730988e-10,33.424243,7.038593e-16
1.2229,105.60571,7.2328762e-11,28.44813,4.3397257e-16
1.22785,56.302868,3.8561519e-11,23.067547,2.3136912e-16
1.23915,397.37457,2.7215962e-10,44.247758,1.6329577e-15
1.254,222.21146,1.5219138e-10,36.454129,9.131483e-16
1.25535,93.373283,6.395084e-11,27.304368,3.8370504e-16
1.2592,230.74667,1.5803711e-10,36.915016,9.4822264e-16
1.28145,356.97968,2.4449338e-10,42.694547,1.4669603e-15
1.2832,182.3521,1.2489193e-10,34.129362,7.4935159e-16
1.29105,64.838051,4.4407218e-11,24.17879,2.6644331e-16
1.30805,157.44377,1.0783236e-10,32.498732,6.4699415e-16
1.31325,147.37343,1.0093524e-10,31.790521,6.0561142e-16
1.33065,267.65509,1.8331547e-10,38.786723,1.0998928e-15
1.3334,199.28174,1.3648695e-10,35.154459,8.1892169e-16
1.33495,161.97896,1.1093848e-10,32.807826,6.6563089e-16
1.35055,114.44368,7.8381836e-11,29.220559,4.7029102e-16
1.35245,203.51424,1.3938576e-10,35.401596,8.3631457e-16
1.3611,285.1416,1.9529189e-10,39.613642,1.1717513e-15
1.37485,135.90852,9.3082988e-11,30.943788,5.5849793e-16
1.3887,128.14093,8.7763006e-11,30.342676,5.2657804e-16
1.3899,101.14088,6.9270821e-11,28.04143,4.1562492e-16
1.39725,86.90844,5.9523104e-11,26.659085,3.5713863e-16
1.4169,130.60582,8.9451195e-11,30.535996,5.3670717e-16
1.41825,70.908432,4.8564788e-11,24.910965,2.9138873e-16
1.4211,86.140854,5.8997389e-11,26.580367,3.5398433e-16
1.42245,146.9789,1.0066502e-10,31.762127,6.0399015e-16
1.42865,249.11983,1.7062078e-10,37.869887,1.0237247e-15
1.44535,279.97937,1.917563e-10,39.373129,1.1505378e-15
1.44895,140.97888,9.6555648e-11,31.323908,5.7933389e-16
1.47485,155.37344,1.064144e-10,32.355654,6.3848641e-16
1.48325,128.90852,8.8288727e-11,30.403141,5.2973236e-16
1.49015,190.04933,1.3016372e-10,34.602969,7.8098235e-16
1.4915,88.140854,6.0367178e-11,26.784508,3.6220307e-16
1.494,411.88785,2.8209968e-10,44.780016,1.6925981e-15
1.49975,257.37399,1.7627401e-10,38.283603,1.057644e-15
1.50145,192.58452,1.3190006e-10,34.756153,7.9140036e-16
1.5286,124.74645,8.5438147e-11,30.072346,5.1262888e-16
1.53445,333.26062,2.2824833e-10,41.7272,1.36949e-15
1.54495,144.37338,9.8880522e-11,31.573323,5.9328313e-16
1.5466,321.67688,2.203147e-10,41.238026,1.3218882e-15
1.5477,132.60577,9.0820953e-11,30.691072,5.4492572e-16
1.56775,386.33118,2.6459606e-10,43.834007,1.5875764e-15
1.5703,185.67621,1.271686e-10,34.335497,7.6301158e-16
1.58895,78.838074,5.3995756e-11,25.806944,3.2397453e-16
1.5994,158.14102,1.083099e-10,32.546635,6.4985941e-16
1.61015,77.373253,5.2992508e-11,25.646112,3.1795505e-16
1.61325,177.0493,1.2126008e-10,33.795275,7.2756046e-16
1.6161,122.67611,8.4020181e-11,29.905053,5.0412109e-16
1.6275,163.74652,1.1214908e-10,32.926731,6.7289446e-16
1.6336,323.81726,2.2178063e-10,41.329287,1.3306838e-15
1.63705,73.373245,5.0252925e-11,25.196322,3.0151755e-16
1.64215,171.37349,1.1737274e-10,33.430212,7.0423647e-16
1.6436,1209.0221,8.2805247e-10,64.116429,4.9683148e-15
1.65055,110.37334,7.5594081e-11,28.869946,4.5356449e-16
1.65405,463.44516,3.17411e-10,46.575483,1.904466e-15
1.6669,49.605618,3.397461e-11,22.114046,2.0384766e-16
1.67095,67.908417,4.6510095e-11,24.554577,2.7906057e-16
1.68655,157.44376,1.0783235e-10,32.49873,6.4699409e-16
1.6969,139.74649,9.571159e-11,31.232366,5.7426954e-16
1.7014,175.14107,1.1995314e-10,33.673421,7.1971882e-16
1.7039,47.070431,3.2238275e-11,21.730713,1.9342965e-16
1.74985,89.373283,6.1211262e-11,26.908768,3.6726757e-16
1.7589,391.42294,2.6808338e-10,44.025741,1.6085003e-15
1.77205,89.978813,6.1625986e-11,26.969403,3.6975592e-16
1.778,179.21138,1.2274087e-10,33.932285,7.3644523e-16
1.7831,244.67642,1.6757751e-10,37.643381,1.0054651e-15
1.78835,97.978806,6.7105136e-11,27.746101,4.0263082e-16
1.7914,111.60573,7.6438139e-11,28.976999,4.5862883e-16
1.7944,41.070431,2.8128908e-11,20.765115,1.6877345e-16
1.83525,201.11972,1.3774577e-10,35.262205,8.2647463e-16
1.83835,98.373291,6.7375317e-11,27.783289,4.042519e-16
1.85305,72.373238,4.9568026e-11,25.081331,2.9740815e-16
1.8576,762.75012,5.2240329e-10,54.990206,3.1344198e-15
1.85955,104.90849,7.1851235e-11,28.385385,4.3110741e-16
1.86215,146.44374,1.002985e-10,31.723531,6.0179099e-16
1.8811,383.28247,2.6250802e-10,43.718398,1.5750481e-15
1.8855,92.211235,6.3154959e-11,27.190625,3.7892975e-16
1.8978,456.49341,3.1264978e-10,46.341429,1.8758987e-15
1.90045,163.44376,1.1194171e-10,32.906424,6.7165029e-16
1.9103,109.14091,7.4750002e-11,28.76209,4.4850001e-16
1.92185,68.838058,4.7146801e-11,24.666117,2.8288081e-16
1.93145,99.373291,6.8060211e-11,27.877114,4.0836127e-16
1.9399,151.21132,1.0356379e-10,32.064122,6.2138272e-16
1.944,108.14091,7.4065108e-11,28.673977,4.4439065e-16
1.9533,180.14111,1.2337764e-10,33.990863,7.4026585e-16
1.96605,102.90848,7.0481441e-11,28.203844,4.2288864e-16
1.96975,404.5148,2.7704992e-10,44.511209,1.6622995e-15
2.0016,139.21132,9.5345054e-11,31.192446,5.7207032e-16
2.0034,164.67616,1.1278578e-10,32.988925,6.767147e-16
2.0046,129.2113,8.8496099e-11,30.426926,5.3097659e-16
2.022,55.140804,3.7765628e-11,22.907742,2.2659377e-16
2.02625,116.90849,8.0069973e-11,29.428849,4.8041984e-16
2.0279,108.60571,7.4383445e-11,28.714999,4.4630067e-16
2.0396,98.140892,6.7216148e-11,27.761393,4.0329689e-16
2.05305,100.44363,6.8793283e-11,27.976844,4.127597e-16
2.0827,76.140839,5.2148434e-11,25.509217,3.1289061e-16
2.10435,89.373283,6.1211262e-11,26.908768,3.6726757e-16
2.1086,142.14095,9.7351538e-11,31.409738,5.8410923e-16
2.11105,96.90847,6.6372069e-11,27.644697,3.9823241e-16
2.11395,193.51416,1.3253677e-10,34.811989,7.952206e-16
2.11585,243.11978,1.6651138e-10,37.563382,9.9906827e-16
2.1183,169.21136,1.1589192e-10,33.289026,6.953515e-16
2.1343,310.88751,2.1292512e-10,40.771718,1.2775507e-15
2.14415,76.838074,5.2625967e-11,25.586845,3.157558e-16
2.152,213.21156,1.4602741e-10,35.955183,8.7616444e-16
2.1533,108.21125,7.411328e-11,28.680192,4.4467968e-16
2.1562,187.74658,1.2858658e-10,34.462644,7.715195e-16
2.16015,395.9097,2.7115634e-10,44.19332,1.626938e-15
2.17035,79.443611,5.4410485e-11,25.872848,3.2646291e-16
2.1823,225.81696,1.5466077e-10,36.650235,9.2796462e-16
2.1848,192.21144,1.3164454e-10,34.733696,7.8986724e-16
2.19155,145.51407,9.9661772e-11,31.656258,5.9797063e-16
2.20255,393.79593,2.6970863e-10,44.11453,1.6182518e-15
2.2058,389.8877,2.670319e-10,43.968106,1.6021914e-15
2.20825,276.11981,1.8911291e-10,39.191369,1.1346775e-15
2.21135,269.97928,1.849073e-10,38.898668,1.1094438e-15
2.22425,138.44374,9.4819344e-11,31.135011,5.6891606e-16
2.23585,290.90909,1.9924201e-10,39.878947,1.195452e-15
2.23855,148.44374,1.0166829e-10,31.867296,6.1000973e-16
2.2467,261.67657,1.7922082e-10,38.495757,1.0753249e-15
2.2502,183.2114,1.2548046e-10,34.182887,7.5288276e-16
2.26605,101.90848,6.9796546e-11,28.11219,4.1877928e-16
2.285,269.74701,1.8474822e-10,38.887509,1.1084893e-15
2.30405,201.44395,1.3796784e-10,35.281144,8.2780703e-16
2.3086,209.74664,1.436543e-10,35.759348,8.6192582e-16
2.3135,64.605644,4.4248044e-11,24.149867,2.6548827e-16
2.32605,169.97902,1.1641768e-10,33.339291,6.9850608e-16
2.345,135.67615,9.2923834e-11,30.926142,5.5754301e-16
2.35455,300.90921,2.0609103e-10,40.33076,1.2365462e-15
2.36485,186.44386,1.2769436e-10,34.38275,7.6616615e-16
2.37015,82.37326,5.6416985e-11,26.187055,3.3850191e-16
2.37645,119.37335,8.1758141e-11,29.634234,4.9054885e-16
2.3776,110.67607,7.5801422e-11,28.896317,4.5480853e-16
2.38535,117.37334,8.0388347e-11,29.467802,4.8233008e-16
2.4003,144.60593,9.903979e-11,31.590266,5.9423874e-16
2.408,196.21143,1.3438411e-10,34.972983,8.0630465e-16
2.4266,133.21129,9.1235666e-11,30.737716,5.47414e-16
2.4338,99.676056,6.8267573e-11,27.905396,4.0960544e-16
2.44405,277.90897,1.903383e-10,39.275836,1.1420298e-15
2.44555,95.443649,6.5368822e-11,27.504701,3.9221293e-16
2.44835,174.37354,1.1942746e-10,33.62416,7.1656475e-16
2.452,98.676071,6.7582689e-11,27.811764,4.0549614e-16
2.4722,307.60651,2.1067798e-10,40.62778,1.2640679e-15
2.4771,547.28284,3.7483095e-10,49.229851,2.2489857e-15
2.48065,171.51416,1.1746909e-10,33.439356,7.0481453e-16
2.48905,120.4437,8.2491213e-11,29.722541,4.9494728e-16
2.4983,87.676041,6.004883e-11,26.737342,3.6029298e-16
2.528,84.211235,5.7675804e-11,26.380393,3.4605482e-16
2.53395,146.9789,1.0066502e-10,31.762127,6.0399015e-16
2.5559,84.676033,5.7994141e-11,26.428839,3.4796485e-16
2.5731,342.2821,2.344271e-10,42.100377,1.4065626e-15
2.5764,98.605705,6.7534496e-11,27.805151,4.0520698e-16
2.5846,219.67645,1.5045517e-10,36.314975,9.0273104e-16
2.62325,82.838089,5.6735344e-11,26.236221,3.4041206e-16
2.63155,155.9086,1.0678093e-10,32.392759,6.4068557e-16
2.64435,154.44376,1.0577766e-10,32.290991,6.3466599e-16
2.6508,80.140846,5.4888017e-11,25.948319,3.293281e-16
2.65835,141.37341,9.682586e-11,31.353101,5.8095516e-16
2.6709,117.14091,8.0229157e-11,29.448338,4.8137494e-16
2.6859,957.74377,6.5595335e-10,59.325448,3.9357201e-15
2.70005,103.37331,7.0799799e-11,28.246245,4.247988e-16
2.7022,189.81691,1.3000454e-10,34.588857,7.8002724e-16
2.70365,76.90844,5.267416e-11,25.594653,3.1604496e-16
2.7203,118.60574,8.123241e-11,29.570579,4.8739446e-16
2.72645,82.838089,5.6735344e-11,26.236221,3.4041206e-16
2.729,166.14105,1.1378908e-10,33.086455,6.8273446e-16
2.73605,67.838058,4.6461907e-11,24.546094,2.7877144e-16
2.73765,277.44412,1.9001993e-10,39.253925,1.1401196e-15
2.75765,168.90863,1.1568458e-10,33.269162,6.9410746e-16
2.76005,63.838055,4.3722327e-11,24.053843,2.6233396e-16
2.7629,211.28177,1.447057e-10,35.846376,8.6823421e-16
2.76805,152.90863,1.0472627e-10,32.183646,6.2835759e-16
2.77265,219.51421,1.5034405e-10,36.306033,9.0206431e-16
2.77535,103.83815,7.1118168e-11,28.28852,4.2670901e-16
2.77915,122.9085,8.4179345e-11,29.923925,5.0507607e-16
2.7824,98.676056,6.7582679e-11,27.811762,4.0549607e-16
2.78355,172.90865,1.1842416e-10,33.529737,7.1054499e-16
2.7852,146.67615,1.0045767e-10,31.740304,6.0274604e-16
2.7867,92.140862,6.3106761e-11,27.183706,3.7864056e-16
2.8042,91.60569,6.2740225e-11,27.130975,3.7644135e-16
2.81135,455.91,3.1225021e-10,46.321679,1.8735013e-15
2.84565,241.90894,1.6568208e-10,37.500917,9.9409246e-16
2.8485,203.74664,1.3954494e-10,35.415067,8.3726962e-16
2.87915,174.19002,1.1930177e-10,33.61236,7.1581061e-16
2.8826,178.14108,1.2200783e-10,33.8646,7.3204699e-16
2.8907,85.140862,5.83125e-11,26.477111,3.49875e-16
2.90145,86.838089,5.9474921e-11,26.651889,3.5684953e-16
2.911,60.605637,4.1508462e-11,23.640805,2.4905077e-16
2.92215,244.11981,1.6719629e-10,37.614815,1.0031778e-15
2.9251,244.42255,1.6740363e-10,37.630357,1.0044218e-15
2.93755,163.44376,1.1194171e-10,32.906424,6.7165029e-16
2.94,140.14101,9.5981791e-11,31.261729,5.7589075e-16
2.94275,502.4455,3.4412211e-10,47.846947,2.0647327e-15
2.94725,176.44385,1.208454e-10,33.756708,7.2507243e-16
2.96085,320.51459,2.1951865e-10,41.188298,1.3171119e-15
2.9674,147.2113,1.008242e-10,31.778859,6.0494519e-16
2.97165,127.44369,8.7285469e-11,30.287542,5.2371281e-16
2.9769,87.605675,6.0000637e-11,26.730187,3.6000382e-16
2.9925,295.14157,2.0214081e-10,40.071418,1.2128449e-15
2.9996,208.74664,1.4296941e-10,35.702428,8.5781645e-16
3.00175,30.302818,2.0754231e-11,18.763719,1.2452538e-16
3.0115,192.14117,1.3159642e-10,34.729463,7.8957849e-16
3.01805,76.373253,5.2307614e-11,25.535146,3.1384568e-16
3.02955,62.838051,4.303743e-11,23.927582,2.5822458e-16
3.0329,65.605644,4.4932939e-11,24.273831,2.6959763e-16
3.03975,107.44366,7.3587565e-11,28.612218,4.4152539e-16
3.0415,149.14102,1.0214585e-10,31.917114,6.1287511e-16
3.0433,117.67609,8.0595699e-11,29.493116,4.8357419e-16
3.0561,49.605618,3.397461e-11,22.114046,2.0384766e-16
3.06985,82.373268,5.6416991e-11,26.187056,3.3850194e-16
3.0728,113.14091,7.748958e-11,29.109259,4.6493748e-16
3.08295,105.37333,7.2169604e-11,28.427248,4.3301762e-16
3.0862,83.140854,5.6942706e-11,26.268145,3.4165623e-16
3.08825,70.373238,4.8198237e-11,24.848133,2.8918942e-16
3.09675,87.373268,5.9841463e-11,26.706529,3.5904878e-16
3.10205,193.44391,1.3248865e-10,34.807775,7.9493191e-16
3.1042,84.605682,5.7945959e-11,26.421518,3.4767575e-16
3.15515,99.373322,6.8060232e-11,27.877117,4.0836139e-16
3.16295,751.54333,5.1472783e-10,54.719559,3.088367e-15
3.18125,108.37331,7.4224271e-11,28.694502,4.4534563e-16
3.19045,145.90858,9.9931973e-11,31.684841,5.9959184e-16
3.1994,218.14124,1.4940371e-10,36.230181,8.9642227e-16
3.20125,156.44382,1.071475e-10,32.429784,6.4288497e-16
3.22365,211.58455,1.4491307e-10,35.863491,8.6947844e-16
3.23915,133.37335,9.1346663e-11,30.750176,5.4807998e-16
3.25395,54.838039,3.7558266e-11,22.865738,2.253496e-16
3.2563,138.14096,9.4611971e-11,31.112297,5.6767183e-16
3.2923,158.21132,1.0835805e-10,32.551457,6.5014828e-16
3.3007,269.74683,1.8474809e-10,38.887501,1.1084886e-15
3.3056,49.605621,3.3974613e-11,22.114046,2.0384768e-16
3.3117,584.67859,4.004431e-10,50.326529,2.4026586e-15
3.3134,226.28183,1.5497916e-10,36.675368,9.2987496e-16
3.34265,74.373245,5.093782e-11,25.310273,3.0562692e-16
3.35125,121.97887,8.3542643e-11,29.848289,5.0125586e-16
3.38275,248.04955,1.6988775e-10,37.815577,1.0193265e-15
3.3859,130.67612,8.9499342e-11,30.541474,5.3699605e-16
3.4019,116.60574,7.9862616e-11,29.403423,4.791757e-16
3.407,71.676025,4.9090509e-11,25.00053,2.9454305e-16
3.4124,80.605667,5.5206371e-11,25.998389,3.3123822e-16
3.4302,433.21259,2.9670488e-10,45.539851,1.7802293e-15
3.4312,128.60579,8.8081386e-11,30.379323,5.2848831e-16
3.43585,345.19034,2.3641893e-10,42.219277,1.4185136e-15
3.441,48.070431,3.2923169e-11,21.883524,1.9753901e-16
3.45875,124.37337,8.5182624e-11,30.042337,5.1109574e-16
3.46125,159.37347,1.09154e-10,32.630966,6.5492401e-16
3.46615,160.97893,1.1025357e-10,32.74017,6.615214e-16
3.49495,95.373276,6.5320623e-11,27.497939,3.9192374e-16
3.5088,192.74661,1.3201108e-10,34.765902,7.9206646e-16
3.5235,193.67632,1.3264783e-10,34.821709,7.9588695e-16
3.54105,292.58475,2.0038966e-10,39.955369,1.2023379e-15
3.5518,189.60597,1.2986007e-10,34.57604,7.7916042e-16
3.55415,100.90846,6.9111642e-11,28.019934,4.1466985e-16
3.5584,69.605652,4.7672522e-11,24.75746,2.8603513e-16
3.57765,104.83814,7.1803057e-11,28.379039,4.3081834e-16
3.60335,305.44434,2.0919712e-10,40.532365,1.2551827e-15
3.6057,90.605698,6.2055336e-11,27.03189,3.7233201e-16
3.6096,90.211212,6.1785155e-11,26.992602,3.7071093e-16
3.61125,68.838066,4.7146806e-11,24.666118,2.8288084e-16
3.6146,127.14094,8.7078117e-11,30.263539,5.224687e-16
3.6276,167.14108,1.1447399e-10,33.152706,6.8684396e-16
3.63745,128.44371,8.7970379e-11,30.366555,5.2782227e-16
3.6395,117.60575,8.0547521e-11,29.487238,4.8328513e-16
3.6471,111.67607,7.6486316e-11,28.983086,4.589179e-16
3.64925,166.44377,1.1399641e-10,33.106538,6.8397845e-16
3.6596,225.67639,1.545645e-10,36.642629,9.2738699e-16
3.66375,83.373268,5.7101885e-11,26.292599,3.4261131e-16
3.6815,86.605682,5.9315747e-11,26.628092,3.5589448e-16
3.6836,131.60579,9.0136069e-11,30.61373,5.4081641e-16
3.68495,166.37347,1.1394826e-10,33.101876,6.8368957e-16
3.691,239.7467,1.6420118e-10,37.388852,9.8520706e-16
3.70045,250.44405,1.7152773e-10,37.936869,1.0291664e-15
3.7065,90.60569,6.205533e-11,27.03189,3.7233198e-16
3.7122,176.67624,1.2100457e-10,33.771522,7.2602741e-16
3.72625,87.838104,6.0159826e-11,26.753806,3.6095896e-16
3.7295,170.14102,1.1652863e-10,33.349879,6.991718e-16
3.73515,78.373253,5.3677403e-11,25.756126,3.2206442e-16
3.752,70.605652,4.8357416e-11,24.875457,2.901445e-16
3.7535,131.14093,8.981769e-11,30.577643,5.3890614e-16
3.7563,71.605652,4.904231e-11,24.992346,2.9425386e-16
3.7621,117.14092,8.0229163e-11,29.448338,4.8137498e-16
3.76375,477.44534,3.2699964e-10,47.039836,1.9619979e-15
3.77605,180.44383,1.2358497e-10,34.009893,7.4150983e-16
3.79205,426.6554,2.9221389e-10,45.308915,1.7532834e-15
3.80015,234.44405,1.6056942e-10,37.111142,9.6341649e-16
3.80255,251.04948,1.7194239e-10,37.967415,1.0316543e-15
3.8081,176.21138,1.2068619e-10,33.741877,7.2411713e-16
3.8107,102.14089,6.9955726e-11,28.133545,4.1973435e-16
3.81375,92.373276,6.326594e-11,27.206543,3.7959564e-16
3.82785,86.908447,5.9523109e-11,26.659085,3.5713866e-16
3.8356,227.21152,1.556159e-10,36.725526,9.3369538e-16
3.84315,229.58463,1.5724123e-10,36.852944,9.4344735e-16
3.84575,124.37336,8.5182618e-11,30.042336,5.1109571e-16
3.8875,93.60569,6.4110013e-11,27.327003,3.8466008e-16
3.89325,276.90903,1.8965344e-10,39.228673,1.1379207e-15
3.89515,126.37337,8.6552412e-11,30.202514,5.1931447e-16
3.90285,135.44371,9.276464e-11,30.908472,5.5658784e-16
3.91075,124.90855,8.554917e-11,30.085367,5.1329502e-16
3.9189,211.8873,1.4512043e-10,35.880588,8.7072255e-16
3.921,269.21161,1.8438153e-10,38.861764,1.1062892e-15
3.9275,147.2113,1.008242e-10,31.778859,6.0494519e-16
3.9323,315.35254,2.1598319e-10,40.965981,1.2958991e-15
3.94115,117.37334,8.0388342e-11,29.467801,4.8233005e-16
3.95105,53.373222,3.6555021e-11,22.660304,2.1933013e-16
3.955,67.070473,4.5936192e-11,24.453163,2.7561715e-16
3.9573,144.28165,9.8817693e-11,31.566634,5.9290616e-16
3.9615,114.67609,7.854101e-11,29.240326,4.7124606e-16
3.9741,189.2114,1.2958983e-10,34.552039,7.7753896e-16
3.9893,358.21201,2.453374e-10,42.743619,1.4720244e-15
3.9942,159.81686,1.0945768e-10,32.661198,6.5674606e-16
3.99915,85.90844,5.883821e-11,26.55644,3.5302926e-16
4.01915,41.838017,2.8654623e-11,20.89368,1.7192774e-16
4.02225,188.11967,1.2884211e-10,34.485457,7.7305268e-16
4.0401,67.140823,4.5984374e-11,24.461709,2.7590625e-16
4.04145,135.97888,9.3131176e-11,30.949127,5.5878705e-16
4.04565,123.37337,8.4497729e-11,29.961604,5.0698638e-16
4.0494,475.81775,3.2588491e-10,46.986323,1.9553095e-15
4.0531,748.09955,5.123692e-10,54.635851,3.0742152e-15
4.0559,256.67654,1.7579633e-10,38.24899,1.054778e-15
4.05845,114.90849,7.8700179e-11,29.260065,4.7220107e-16
4.06575,151.37344,1.0367482e-10,32.075577,6.2204895e-16
4.07775,275.90903,1.8896855e-10,39.181394,1.1338113e-15
4.0842,179.81689,1.2315559e-10,33.970459,7.3893351e-16
4.0882,135.67612,9.2923814e-11,30.92614,5.5754288e-16
4.10125,118.37332,8.1073226e-11,29.55125,4.8643935e-16
4.10395,98.908463,6.7741853e-11,27.83358,4.0645112e-16
4.105,56.675995,3.8817072e-11,23.118393,2.3290243e-16
4.1125,110.1409,7.5434886e-11,28.849666,4.5260932e-16
4.1257,233.74666,1.6009178e-10,37.074308,9.6055067e-16
4.1353,98.140869,6.7216132e-11,27.761391,4.0329679e-16
4.1513,134.67615,9.223894e-11,30.849975,5.5343364e-16
4.1527,144.67616,9.9087895e-11,31.595379,5.9452737e-16
4.1667,184.21141,1.2616536e-10,34.244967,7.5699219e-16
4.17135,112.37334,7.6963875e-11,29.043282,4.6178325e-16
4.1737,148.21132,1.015091e-10,31.850655,6.0905462e-16
4.2264,620.6347,4.2506924e-10,51.337723,2.5504154e-15
4.2383,237.67647,1.6278328e-10,37.280922,9.766997e-16
4.2427,93.605698,6.4110019e-11,27.327003,3.8466011e-16
4.248,73.605659,5.0412104e-11,25.222898,3.0247263e-16
4.2578,127.14092,8.7078107e-11,30.263538,5.2246864e-16
4.26715,137.90855,9.4452797e-11,31.094839,5.6671678e-16
4.26905,168.51411,1.1541437e-10,33.24324,6.9248625e-16
4.3022,238.21156,1.6314977e-10,37.308879,9.788986e-16
4.30415,238.90883,1.6362732e-10,37.345245,9.8176392e-16
4.3288,196.21144,1.3438412e-10,34.972984,8.0630471e-16
4.34095,290.97922,1.9929004e-10,39.882151,1.1957402e-15
4.3528,130.21129,8.9180983e-11,30.505218,5.350859e-16
4.3624,126.14095,8.6393228e-11,30.183987,5.1835937e-16
4.3681,199.74657,1.3680531e-10,35.18177,8.2083184e-16
4.38355,159.37346,1.0915399e-10,32.630965,6.5492394e-16
4.38575,92.443642,6.3314133e-11,27.21345,3.798848e-16
4.39175,141.51407,9.6922194e-11,31.363495,5.8153316e-16
4.39655,156.44377,1.0714746e-10,32.42978,6.4288478e-16
4.3987,113.1409,7.7489569e-11,29.109257,4.6493742e-16
4.40705,176.90866,1.2116375e-10,33.786324,7.2698251e-16
4.4132,135.14093,9.2557267e-11,30.885423,5.553436e-16
4.42165,127.97887,8.7652015e-11,30.329879,5.2591209e-16
4.42475,135.4437,9.2764629e-11,30.90847,5.5658777e-16
4.4327,177.2114,1.2137109e-10,33.805586,7.2822656e-16
4.44425,147.37341,1.0093523e-10,31.79052,6.0561136e-16
4.44875,140.04926,9.5918952e-11,31.254905,5.7551371e-16
4.452,140.67615,9.6348307e-11,31.30147,5.7808984e-16
4.4774,159.67618,1.0936132e-10,32.651612,6.5616793e-16
4.4818,149.28168,1.0224219e-10,31.927145,6.1345311e-16
4.5102,62.60564,4.2878253e-11,23.898047,2.5726952e-16
4.5128,94.140862,6.4476549e-11,27.378983,3.868593e-16
4.5187,831.14496,5.6924653e-10,56.587022,3.4154792e-15
4.52205,51.373211,3.5185225e-11,22.373649,2.1111135e-16
4.5312,178.74654,1.224225e-10,33.902922,7.3453502e-16
4.5423,73.140823,5.0093741e-11,25.16969,3.0056244e-16
4.5438,200.81696,1.3753841e-10,35.244502,8.2523046e-16
4.54735,288.11987,1.9733169e-10,39.751085,1.1839901e-15
4.56365,91.838104,6.2899404e-11,27.1539,3.7739642e-16
4.5762,170.67622,1.1689519e-10,33.384811,7.0137115e-16
4.5785,124.14092,8.5023423e-11,30.02361,5.1014054e-16
4.58015,132.37335,9.0661768e-11,30.673131,5.4397061e-16
4.5844,150.21132,1.0287889e-10,31.993283,6.1727335e-16
4.5872,102.21123,7.0003898e-11,28.140002,4.2002339e-16
4.5898,476.42313,3.2629953e-10,47.006241,1.9577972e-15
4.6112,70.605644,4.8357411e-11,24.875456,2.9014446e-16
4.61405,90.443626,6.1944334e-11,27.015763,3.71666e-16
4.6212,92.676041,6.3473302e-11,27.236235,3.8083981e-16
4.63105,390.51495,2.6746151e-10,43.991672,1.604769e-15
4.6351,490.28271,3.3579189e-10,47.45771,2.0147513e-15
4.63725,209.44394,1.4344698e-10,35.742137,8.6068189e-16
4.645,292.81717,2.0054884e-10,39.965946,1.203293e-15
4.6515,99.605705,6.821939e-11,27.89883,4.0931634e-16
4.68675,122.97887,8.4227543e-11,29.929635,5.0536526e-16
4.70345,107.37333,7.3539393e-11,28.605973,4.4123636e-16
4.731,175.74655,1.2036783e-10,33.712181,7.2220698e-16
4.7362,108.74644,7.4479826e-11,28.727396,4.4687896e-16
4.75465,223.58456,1.5313182e-10,36.529062,9.187909e-16
4.7579,81.605675,5.589127e-11,26.105461,3.3534762e-16
4.77205,158.97897,1.0888381e-10,32.60402,6.5330286e-16
4.7732,135.14098,9.2557299e-11,30.885426,5.5534379e-16
4.7762,217.14122,1.4871881e-10,36.174733,8.9231284e-16
4.79255,105.44366,7.2217776e-11,28.433571,4.3330666e-16
4.8344,388.28241,2.6593245e-10,43.90768,1.5955947e-15
4.8563,79.140839,5.4203118e-11,25.839938,3.2521871e-16
4.85785,212.44389,1.4550163e-10,35.911979,8.7300981e-16
4.86495,103.83813,7.1118158e-11,28.288519,4.2670895e-16
4.8846,148.74648,1.0187563e-10,31.888944,6.1125377e-16
4.90865,151.83829,1.0399319e-10,32.108377,6.2395916e-16
4.92695,69.37323,4.7513337e-11,24.729873,2.8508002e-16
4.9375,81.140839,5.5572907e-11,26.0558,3.3343744e-16
4.9483,81.140854,5.5572917e-11,26.055802,3.334375e-16
4.97485,204.44391,1.4002249e-10,35.455421,8.4013494e-16
5.00725,383.44476,2.6261917e-10,43.724567,1.575715e-15
5.0096,175.21138,1.2000129e-10,33.677927,7.2000776e-16
5.03005,78.373253,5.3677403e-11,25.756126,3.2206442e-16
5.0322,155.74651,1.0666991e-10,32.381529,6.4001946e-16
5.0416,143.14098,9.8036454e-11,31.483227,5.8821872e-16
5.04475,248.65498,1.7030241e-10,37.846318,1.0218144e-15
5.04825,121.97887,8.3542643e-11,29.848289,5.0125586e-16
5.07575,109.37332,7.4909176e-11,28.782491,4.4945506e-16
5.0881,137.2113,9.3975254e-11,31.042347,5.6385153e-16
5.0958,152.21136,1.0424871e-10,32.134653,6.2549227e-16
5.1345,87.605682,6.0000642e-11,26.730188,3.6000385e-16
5.1473,76.140839,5.2148434e-11,25.509217,3.1289061e-16
5.15635,93.373276,6.3950834e-11,27.304367,3.8370501e-16
5.1595,139.74648,9.5711579e-11,31.232365,5.7426948e-16
5.1666,50.070435,3.4292961e-11,22.182902,2.0575776e-16
5.18445,77.838066,5.3310856e-11,25.697365,3.1986514e-16
5.1916,34.070415,2.3334637e-11,19.511189,1.4000782e-16
5.21665,121.37334,8.3127925e-11,29.798817,4.9876755e-16
5.22495,109.37335,7.4909197e-11,28.782494,4.4945518e-16
5.2285,266.7468,1.8269339e-10,38.742798,1.0961603e-15
5.2333,248.35219,1.7009502e-10,37.83095,1.0205701e-15
5.2378,158.14104,1.0830991e-10,32.546636,6.4985947e-16
5.24695,128.9789,8.8336925e-11,30.408673,5.3002155e-16
5.2486,130.67609,8.9499321e-11,30.541471,5.3699592e-16
5.25225,172.44376,1.1810576e-10,33.499661,7.0863458e-16
5.26965,791.6568,5.4220131e-10,55.676283,3.2532079e-15
5.3028,189.21144,1.2958986e-10,34.552042,7.7753915e-16
5.30735,133.44373,9.1394861e-11,30.755583,5.4836917e-16
5.3129,144.67612,9.9087863e-11,31.595376,5.9452718e-16
5.32345,153.51414,1.0514098e-10,32.226073,6.3084587e-16
5.3369,85.676033,5.8679036e-11,26.532471,3.5207421e-16
5.3568,84.140854,5.76276e-11,26.373042,3.457656e-16
5.3766,69.605644,4.7672516e-11,24.757459,2.860351e-16
5.378,115.14091,7.8859363e-11,29.279779,4.7315618e-16
5.3892,164.21135,1.1246743e-10,32.957858,6.7480461e-16
5.41645,170.4438,1.1673601e-10,33.36965,7.0041604e-16
5.42145,85.373268,5.8471674e-11,26.50118,3.5083004e-16
5.4257,132.67612,9.086913e-11,30.696498,5.4521478e-16
5.4274,141.67616,9.7033211e-11,31.375465,5.8219927e-16
5.43445,259.58459,1.7778804e-10,38.392897,1.0667282e-15
5.4654,103.14091,7.064063e-11,28.225062,4.2384378e-16
5.48585,105.90848,7.2536124e-11,28.47529,4.3521674e-16
5.49425,133.90855,9.171322e-11,30.791253,5.5027932e-16
5.5041,129.14095,8.8447911e-11,30.421403,5.3068747e-16
5.50585,215.97908,1.4792286e-10,36.110082,8.8753718e-16
5.5075,138.67612,9.4978497e-11,31.152421,5.6987098e-16
5.52,93.605713,6.4110029e-11,27.327005,3.8466018e-16
5.5264,449.95816,3.0817383e-10,46.119221,1.849043e-15
5.5364,397.21219,2.7204841e-10,44.24173,1.6322904e-15
5.5469,115.67609,7.922591e-11,29.325074,4.7535546e-16
5.55115,183.97896,1.2600616e-10,34.230557,7.5603696e-16
5.5722,178.28172,1.2210415e-10,33.873509,7.3262493e-16
5.5761,75.605667,5.1781899e-11,25.449311,3.1069139e-16
5.58765,84.373268,5.7786779e-11,26.397302,3.4672068e-16
5.59165,173.51413,1.1883886e-10,33.568829,7.1303314e-16
5.59965,51.373215,3.5185227e-11,22.373649,2.1111136e-16
5.6006,76.070496,5.2100257e-11,25.501359,3.1260154e-16
5.60485,90.373283,6.1896156e-11,27.008757,3.7137694e-16
5.61555,73.908417,5.0619461e-11,25.257433,3.0371677e-16
5.61715,179.97896,1.2326658e-10,33.980661,7.3959949e-16
5.6243,136.6058,9.3560551e-11,30.996617,5.6136331e-16
5.6472,129.6058,8.8766291e-11,30.457861,5.3259774e-16
5.6517,90.676041,6.2103513e-11,27.038884,3.7262108e-16
5.65345,115.90851,7.9385089e-11,29.344701,4.7631053e-16
5.6768,92.605698,6.3425124e-11,27.229342,3.8055075e-16
5.68235,122.37335,8.3812824e-11,29.880432,5.0287695e-16
5.6847,149.74649,1.0256053e-10,31.960247,6.153632e-16
5.7103,89.140869,6.1052083e-11,26.885423,3.663125e-16
5.72125,78.37326,5.3677408e-11,25.756127,3.2206445e-16
5.73145,47.83802,3.2763993e-11,21.848199,1.9658396e-16
5.74805,189.44386,1.2974904e-10,34.566183,7.7849425e-16
5.75145,108.9085,7.4590823e-11,28.74166,4.4754494e-16
5.7612,100.14088,6.8585926e-11,27.948706,4.1151556e-16
5.77085,133.37337,9.1346673e-11,30.750177,5.4808004e-16
5.7771,302.81717,2.0739779e-10,40.415822,1.2443867e-15
5.78075,110.37334,7.5594081e-11,28.869946,4.5356449e-16
5.79345,92.373283,6.3265945e-11,27.206544,3.7959567e-16
5.8271,96.140877,6.5846349e-11,27.571514,3.9507809e-16
5.83595,209.97905,1.4381348e-10,35.77255,8.6288086e-16
5.8408,172.606,1.1821689e-10,33.510164,7.0930132e-16
5.84575,396.12033,2.713006e-10,44.201156,1.6278036e-15
5.87815,112.37333,7.6963865e-11,29.04328,4.6178319e-16
5.8813,101.14089,6.9270831e-11,28.041431,4.1562499e-16
5.8921,233.6062,1.5999558e-10,37.066881,9.5997348e-16
5.89575,115.04921,7.879656e-11,29.272004,4.7277936e-16
5.9002,41.070423,2.8128903e-11,20.765113,1.6877342e-16
5.9125,194.1411,1.3296615e-10,34.849542,7.9779691e-16
5.9279,166.28171,1.1388541e-10,33.095789,6.8331247e-16
5.93655,142.90855,9.7877269e-11,31.466178,5.8726362e-16
5.956,159.81686,1.0945768e-10,32.661198,6.5674606e-16
5.9645,335.21185,2.2958472e-10,41.808479,1.3775083e-15
5.9681,99.140892,6.7901042e-11,27.855365,4.0740625e-16
5.9728,111.67607,7.6486316e-11,28.983086,4.589179e-16
5.97515,181.90866,1.2458822e-10,34.101675,7.4752935e-16
5.9937,121.21127,8.3016923e-11,29.785547,4.9810154e-16
5.99705,66.443604,4.5506852e-11,24.376741,2.7304111e-16
6.00235,513.98071,3.5202252e-10,48.210339,2.1121351e-15
6.0069,125.21127,8.5756501e-11,30.109651,5.14539e-16
6.0229,109.60573,7.506835e-11,28.802863,4.504101e-16
6.03285,275.37393,1.8860207e-10,39.156048,1.1316124e-15
6.0347,129.60577,8.876627e-11,30.457859,5.3259762e-16
6.03795,143.90854,9.8562153e-11,31.539401,5.9137292e-16
6.0396,89.605705,6.1370446e-11,26.932074,3.6822268e-16
6.0497,368.42291,2.5233079e-10,43.145959,1.5139848e-15
6.05345,171.44379,1.1742089e-10,33.434782,7.0452534e-16
6.05595,80.838089,5.5365555e-11,26.023354,3.3219333e-16
6.06095,96.373283,6.6005523e-11,27.593712,3.9603314e-16
6.07695,75.373238,5.1622709e-11,25.423205,3.0973625e-16
6.0905,94.605698,6.4794913e-11,27.423971,3.8876948e-16
6.09605,128.4437,8.7970368e-11,30.366554,5.2782221e-16
6.10875,368.44461,2.5234565e-10,43.146806,1.5140739e-15
6.12495,76.838081,5.2625972e-11,25.586846,3.1575583e-16
6.13535,146.90855,1.0061685e-10,31.757059,6.0370108e-16
6.1469,90.140862,6.1736972e-11,26.985584,3.7042183e-16
6.14945,71.373238,4.8883131e-11,24.965277,2.9329879e-16
6.19655,104.83814,7.1803057e-11,28.379039,4.3081834e-16
6.22195,159.37344,1.0915398e-10,32.630964,6.5492388e-16
6.2291,75.605675,5.1781904e-11,25.449312,3.1069142e-16
6.23355,248.51439,1.7020611e-10,37.839184,1.0212367e-15
6.23635,277.97931,1.9038647e-10,39.279149,1.1423188e-15
6.24695,228.44394,1.5645998e-10,36.791808,9.3875986e-16
6.25445,196.65486,1.3468781e-10,34.99931,8.0812689e-16
6.26035,151.9086,1.0404135e-10,32.113332,6.242481e-16
6.274,77.070488,5.2785146e-11,25.612617,3.1671088e-16
6.28295,465.51547,3.1882894e-10,46.644734,1.9129737e-15
6.3003,115.14093,7.8859379e-11,29.279781,4.7315627e-16
6.3055,102.14089,6.9955726e-11,28.133545,4.1973435e-16
6.3123,213.28177,1.4607549e-10,35.959129,8.7645294e-16
6.32615,103.37331,7.0799804e-11,28.246245,4.2479883e-16
6.33235,100.90849,6.9111657e-11,28.019936,4.1466994e-16
6.33415,117.37334,8.0388342e-11,29.467801,4.8233005e-16
6.35475,61.838055,4.2352538e-11,23.799976,2.5411523e-16
6.3559,258.28192,1.7689584e-10,38.328567,1.0613751e-15
6.35865,157.97894,1.0819889e-10,32.535512,6.4919337e-16
6.36535,80.838081,5.536555e-11,26.023353,3.321933e-16
6.3699,131.14096,8.981771e-11,30.577645,5.3890626e-16
6.38225,287.44424,1.9686896e-10,39.719989,1.1812137e-15
6.3853,140.14096,9.598176e-11,31.261726,5.7589056e-16
6.40735,72.443604,4.9616219e-11,25.089457,2.9769731e-16
6.41485,81.373268,5.5732096e-11,26.080655,3.3439258e-16
6.42095,136.44371,9.3449534e-11,30.984352,5.606972e-16
6.4236,372.14188,2.5487789e-10,43.290649,1.5292673e-15
6.43435,80.373268,5.5047202e-11,25.973379,3.3028321e-16
6.4432,73.605652,5.0412099e-11,25.222897,3.024726e-16
6.44945,413.58533,2.8326228e-10,44.841447,1.6995737e-15
6.4587,105.21126,7.2058602e-11,28.412666,4.3235161e-16
6.4601,96.676041,6.6212879e-11,27.622578,3.9727728e-16
6.48015,309.90921,2.1225508e-10,40.728906,1.2735305e-15
6.4883,151.14101,1.0351563e-10,32.059151,6.2109378e-16
6.49185,88.373268,6.0526357e-11,26.808029,3.6315814e-16
6.49335,285.51434,1.9554718e-10,39.630896,1.1732831e-15
6.4981,107.67607,7.3746739e-11,28.632833,4.4248043e-16
6.51845,77.443604,5.3040691e-11,25.653882,3.1824415e-16
6.5197,699.81213,4.7929742e-10,53.434088,2.8757845e-15
6.52315,82.373253,5.641698e-11,26.187055,3.3850188e-16
6.5432,219.21156,1.5013677e-10,36.28934,9.0082064e-16
6.5504,121.74644,8.3383454e-11,29.829319,5.0030072e-16
6.5537,115.60575,7.9177732e-11,29.319129,4.7506639e-16
6.5552,84.140846,5.7627595e-11,26.373041,3.4576557e-16
6.5608,177.14113,1.2132297e-10,33.801117,7.2793781e-16
6.56375,59.838047,4.0982744e-11,23.540574,2.4589646e-16
6.56715,154.97891,1.0614419e-10,32.328244,6.3686514e-16
6.5794,158.67616,1.0867642e-10,32.583306,6.520585e-16
6.59285,316.97943,2.1709744e-10,41.036308,1.3025846e-15
6.60185,362.79596,2.4847692e-10,42.925174,1.4908615e-15
6.61365,265.19016,1.8162725e-10,38.667288,1.0897635e-15
6.6188,99.211227,6.7949215e-11,27.861951,4.0769529e-16
6.625,39.070423,2.6759114e-11,20.422424,1.6055469e-16
6.64925,106.44365,7.290266e-11,28.523173,4.3741596e-16
6.65855,143.90855,9.8562164e-11,31.539402,5.9137298e-16
6.6609,118.14091,8.0914052e-11,29.531898,4.8548431e-16
6.6621,58.070457,3.9772131e-11,23.306461,2.3863279e-16
6.6634,192.3521,1.3174088e-10,34.742166,7.9044525e-16
6.6689,208.60612,1.4287317e-10,35.694415,8.5723901e-16
6.70355,214.04939,1.4660123e-10,36.002217,8.7960739e-16
6.7049,80.140846,5.4888017e-11,25.948319,3.293281e-16
