Repository: guad-isa-santos/Release-of-microplastics-and-metals-from-antifouling-paint-

# General Information
This release contains the data used in the publication titled: "Release of microplastics and metals from antifouling paint during weathering in simulated cold climates". The dataset contains raw data files and processed data files for the analysis undertaken in the paper. 
Title of Dataset: Detection of unlabeled nanoplastics using enhanced dark field hyperspectral microscopy

Author Information 

Corresponding author(s): 

A. Contact Information Name: Prof. Kevin Wilkinson 
Institution:  Université de Montréal 
Email: kj.wilkinson@umontreal.ca

B. Contact Information Name: Prof. Nathalie Tufenkji 
Institution: McGill University
Email: nathalie.tufenkji@mcgill.ca

File: Supplementary/Figure S11/Raw data/2-10_2_results.csv (part 1 of 5)
# SPCal Export 1.2.7
# Date,Mon Jul 15 18:27:59 2024
# File,C:\Users\p1196157\Documents\Guadalupe\SP-ICP-MS\Raw data\2024-05-28_Cu_AF_paint\2-10_2.csv
# Acquisition events,499999
#
# Options and inputs,Cu,
# Density,6,g/cm3
# Dwelltime,0.1,ms
# Efficiency,0.0041521992,
# Mass fraction,0.8881,
# Molar mass,143.09,g/mol
# Response,2.412,counts/(μg/L)
# Time,49.9999,s
# Uptake,0.212,ml/min
#
# Limit method,Poisson (alpha=0.001)
#
# Detection results,Cu,
# Particle number,3727
# Number error,61.049161
# Number concentration,5.0807458e+09,#/L
# Mass concentration,0.52426359,μg/L
#
# Background,7.5488262,counts
#,11.806406,nm
# Background error,4.2253489,counts
# Ionic background,3.1296958,μg/L
#
# Mean,Cu,
#,150.66023,counts
#,1.0318635e-10,μg
#,30.207161,nm
#,6.1911807e-16,m³
# Median,Cu,
#,108.45158,counts
#,7.4277883e-11,μg
#,28.701409,nm
#,4.456673e-16,m³
# Limits of detection,Cu,
#,19.245144,counts
#,1.3180891e-11,μg
#,16.128661,nm
#,7.9085348e-17,m³
#
# Raw detection data
Time,Cu,,Cu,,Cu,,Cu,
s,counts,μg,nm,m³
0.00695,59.225807,4.0563424e-11,23.460013,2.4338054e-16
0.0228,126.96136,8.6955129e-11,30.249285,5.2173077e-16
0.0239,179.94203,1.2324129e-10,33.978337,7.3944775e-16
0.0363,61.980675,4.2450217e-11,23.818259,2.547013e-16
0.0471,101.92245,6.9806114e-11,28.113475,4.1883668e-16
0.07655,86.206413,5.904229e-11,26.587108,3.5425374e-16
0.08445,92.206436,6.3151672e-11,27.190154,3.7891003e-16
0.1029,202.96152,1.3900721e-10,35.369519,8.3404325e-16
0.11975,171.20654,1.172584e-10,33.419353,7.0355042e-16
0.12285,160.65796,1.1003374e-10,32.718395,6.6020242e-16
0.1292,205.94211,1.410486e-10,35.541818,8.4629159e-16
0.14395,111.69674,7.6500472e-11,28.984874,4.5900283e-16
0.1478,734.92523,5.0334618e-10,54.31323,3.0200771e-15
0.1498,148.94194,1.020095e-10,31.902907,6.1205701e-16
0.15395,123.69678,8.4719231e-11,29.987761,5.0831539e-16
0.1776,116.45161,7.9757054e-11,29.390462,4.7854232e-16
0.2077,248.94212,1.7049907e-10,37.860881,1.0229944e-15
0.21,97.471008,6.6757348e-11,27.698084,4.0054409e-16
0.21355,64.20639,4.3974598e-11,24.100016,2.6384759e-16
0.221,205.39343,1.4067281e-10,35.510226,8.4403688e-16
0.23185,564.1889,3.8640982e-10,49.731638,2.3184589e-15
0.2396,72.470955,4.9634952e-11,25.092614,2.9780971e-16
0.24765,438.20779,3.0012607e-10,45.714217,1.8007564e-15
0.249,122.96138,8.4215561e-11,29.928216,5.0529337e-16
0.25965,232.16786,1.5901047e-10,36.990649,9.5406282e-16
0.2813,304.45209,2.0851753e-10,40.488427,1.2511052e-15
0.2982,151.9225,1.0405087e-10,32.114312,6.2430523e-16
0.32495,95.716148,6.5555455e-11,27.530852,3.9333273e-16
0.33595,160.18712,1.0971126e-10,32.686402,6.5826757e-16
0.34185,106.71618,7.3089314e-11,28.547495,4.3853588e-16
0.34585,85.206406,5.8357391e-11,26.483904,3.5014434e-16
0.3535,78.451538,5.373102e-11,25.764699,3.2238612e-16
0.3799,126.4322,8.6592705e-11,30.2072,5.1955623e-16
0.4126,157.43225,1.0782447e-10,32.497939,6.4694681e-16
0.4204,51.47094,3.5252159e-11,22.387827,2.1151295e-16
0.4227,193.47128,1.325074e-10,34.809417,7.950444e-16
0.4324,336.45224,2.3043426e-10,41.859984,1.3826055e-15
0.43765,560.67932,3.8400613e-10,49.628303,2.3040368e-15
0.45775,96.225876,6.5904564e-11,27.579637,3.9542738e-16
0.46215,120.18705,8.2315438e-11,29.701415,4.9389263e-16
0.4748,130.47107,8.9358906e-11,30.525491,5.3615343e-16
0.4891,93.961288,6.4353561e-11,27.361563,3.8612137e-16
0.5035,70.961266,4.8600974e-11,24.91715,2.9160584e-16
0.53,181.9615,1.2462441e-10,34.104976,7.4774649e-16
0.53435,79.206406,5.4248024e-11,25.847072,3.2548815e-16
0.5373,61.470955,4.2101113e-11,23.752787,2.5260668e-16
0.54405,150.20654,1.0287562e-10,31.992944,6.1725373e-16
0.5542,86.470985,5.9223494e-11,26.61428,3.5534097e-16
0.5633,60.470955,4.1416219e-11,23.62328,2.4849731e-16
0.5809,301.4718,2.0647635e-10,40.355879,1.2388581e-15
0.59955,72.71611,4.9802857e-11,25.120877,2.9881714e-16
0.60325,91.225876,6.2480092e-11,27.093426,3.7488055e-16
0.6392,62.980667,4.3135107e-11,23.94567,2.5881064e-16
0.6419,291.92285,1.9993633e-10,39.925216,1.199618e-15
0.64785,132.71625,9.0896616e-11,30.699593,5.4537969e-16
0.67135,69.20639,4.739907e-11,24.710032,2.8439442e-16
0.67545,60.716095,4.1584114e-11,23.655158,2.4950468e-16
0.68,82.451553,5.6470608e-11,26.195349,3.3882365e-16
0.692,94.470993,6.4702655e-11,27.410949,3.8821593e-16
0.7152,117.47107,8.0455278e-11,29.475978,4.8273167e-16
0.7192,188.45178,1.2906957e-10,34.505739,7.7441743e-16
0.72755,49.716076,3.4050262e-11,22.130448,2.0430157e-16
0.7283,98.471016,6.7442248e-11,27.792486,4.0465349e-16
0.72925,115.71622,7.9253395e-11,29.328465,4.7552037e-16
0.73615,244.20685,1.672559e-10,37.619284,1.0035354e-15
0.74285,73.71611,5.0487752e-11,25.235508,3.0292651e-16
0.7448,188.96147,1.2941865e-10,34.536819,7.7651193e-16
0.7483,121.43219,8.3168228e-11,29.803632,4.9900937e-16
0.7602,66.961243,4.5861381e-11,24.439881,2.7516828e-16
0.76225,212.2067,1.4533918e-10,35.898608,8.7203507e-16
0.7641,82.961273,5.6819712e-11,26.249219,3.4091827e-16
0.7783,85.941856,5.8861097e-11,26.559883,3.5316658e-16
0.8016,77.451553,5.3046136e-11,25.65476,3.1827681e-16
0.8034,103.9613,7.120251e-11,28.299699,4.2721506e-16
0.8195,321.47186,2.2017428e-10,41.229263,1.3210457e-15
0.82375,167.14825,1.144789e-10,33.15318,6.8687343e-16
0.8515,91.451584,6.2634678e-11,27.115752,3.7580807e-16
0.85405,60.20639,4.123502e-11,23.588778,2.4741012e-16
0.87125,111.20647,7.6164687e-11,28.942404,4.5698812e-16
0.87815,229.65807,1.5729152e-10,36.856873,9.4374915e-16
0.88175,83.696701,5.7323402e-11,26.326555,3.4394041e-16
0.8967,90.451569,6.1949773e-11,27.016554,3.7169864e-16
0.90415,70.20639,4.8083964e-11,24.82848,2.8850378e-16
0.90655,106.20647,7.2740215e-11,28.501972,4.3644129e-16
0.91075,159.6969,1.0937551e-10,32.653024,6.5625308e-16
0.9172,167.43225,1.1467341e-10,33.171946,6.8804047e-16
0.9473,62.470947,4.2786002e-11,23.880896,2.5671601e-16
0.94835,39.225777,2.6865515e-11,20.449456,1.6119309e-16
0.9711,136.94191,9.3790748e-11,31.022018,5.6274449e-16
0.9945,108.45159,7.4277888e-11,28.70141,4.4566733e-16
1.02125,53.225792,3.6454047e-11,22.63942,2.1872428e-16
1.0241,58.470947,4.0046425e-11,23.359917,2.4027855e-16
1.0404,1226.7252,8.4017724e-10,64.427856,5.0410634e-15
1.06385,51.225792,3.5084258e-11,22.352228,2.1050555e-16
1.0728,125.47108,8.5934444e-11,30.130463,5.1560666e-16
1.0752,54.980648,3.7655938e-11,22.885542,2.2593563e-16
1.09525,64.716087,4.4323686e-11,24.16362,2.6594212e-16
1.10055,115.71621,7.9253385e-11,29.328464,4.7552031e-16
1.10875,150.20656,1.0287563e-10,31.992945,6.1725379e-16
1.1366,113.4516,7.7702366e-11,29.135879,4.6621419e-16
1.1411,336.43277,2.3042092e-10,41.859176,1.3825255e-15
1.1531,37.980629,2.601272e-11,20.230749,1.5607632e-16
1.16425,111.20647,7.6164687e-11,28.942404,4.5698812e-16
1.18045,317.69736,2.1758914e-10,41.067265,1.3055349e-15
1.1868,85.961273,5.8874395e-11,26.561883,3.5324637e-16
1.2093,77.961266,5.3395235e-11,25.710916,3.2037141e-16
1.22435,52.225792,3.5769153e-11,22.49674,2.1461492e-16
1.24085,110.69675,7.5815588e-11,28.898117,4.5489353e-16
1.24275,231.69707,1.5868803e-10,36.965628,9.5212815e-16
1.25635,56.2258,3.8508736e-11,23.057017,2.3105241e-16
1.2607,187.43234,1.2837136e-10,34.443406,7.7022818e-16
1.27125,49.225784,3.3714464e-11,22.057458,2.0228679e-16
1.3096,144.96138,9.9283238e-11,31.616128,5.9569943e-16
1.3339,140.9614,9.6543671e-11,31.322613,5.7926203e-16
1.3375,74.961258,5.1340546e-11,25.376801,3.0804328e-16
1.3401,100.90303,6.9107921e-11,28.019431,4.1464753e-16
1.34365,498.71811,3.4156924e-10,47.728336,2.0494155e-15
1.349,191.41284,1.3109758e-10,34.685525,7.8658551e-16
1.3577,305.45215,2.0920247e-10,40.53271,1.2552148e-15
1.37895,54.225796,3.7138944e-11,22.780324,2.2283367e-16
1.38655,399.63898,2.737105e-10,44.331647,1.642263e-15
1.39665,68.716103,4.7063274e-11,24.651542,2.8237965e-16
1.40105,68.225815,4.6727479e-11,24.592773,2.8036487e-16
1.4037,119.43219,8.1798439e-11,29.639102,4.9079063e-16
1.4055,220.94217,1.5132206e-10,36.384587,9.0793233e-16
1.4089,76.47097,5.237454e-11,25.546032,3.1424724e-16
1.41195,84.716141,5.8021611e-11,26.433011,3.4812967e-16
1.42485,93.716141,6.4185661e-11,27.337747,3.8511396e-16
1.4273,85.961273,5.8874395e-11,26.561883,3.5324637e-16
1.4314,115.94188,7.9407945e-11,29.347517,4.7644767e-16
1.4491,152.94194,1.0474908e-10,32.185983,6.2849448e-16
1.47035,91.716156,6.2815882e-11,27.141876,3.7689529e-16
1.4782,99.961296,6.8462933e-11,27.93199,4.107776e-16
1.50275,817.18988,5.5968878e-10,56.268531,3.3581327e-15
1.5049,118.47105,8.1140162e-11,29.559381,4.8684097e-16
1.5193,214.94206,1.4721262e-10,36.052196,8.832757e-16
1.5304,76.47097,5.237454e-11,25.546032,3.1424724e-16
1.53185,67.20639,4.6029281e-11,24.46967,2.7617569e-16
1.55315,254.65811,1.7441392e-10,38.148467,1.0464835e-15
1.5575,89.941856,6.1600674e-11,26.96571,3.6960405e-16
1.5601,237.94212,1.6296523e-10,37.294807,9.7779138e-16
1.56685,88.696709,6.074788e-11,26.840695,3.6448728e-16
1.5919,212.94209,1.4584285e-10,35.940029,8.7505709e-16
1.5985,142.47112,9.757767e-11,31.434039,5.8546602e-16
1.61745,80.206421,5.4932929e-11,25.955394,3.2959757e-16
1.6423,122.43219,8.3853122e-11,29.88522,5.0311873e-16
1.6464,331.41333,2.2698314e-10,41.649959,1.3618988e-15
1.65355,173.71638,1.1897738e-10,33.581867,7.1386428e-16
1.66385,108.71618,7.4459103e-11,28.724731,4.4675462e-16
1.67725,83.716125,5.7336706e-11,26.328591,3.4402024e-16
1.68555,162.69684,1.1143015e-10,32.856222,6.6858093e-16
1.69015,162.69687,1.1143018e-10,32.856224,6.6858105e-16
1.6953,84.961304,5.8189522e-11,26.458485,3.4913713e-16
1.69895,78.225845,5.3576444e-11,25.739968,3.2145866e-16
1.71075,61.225807,4.1933213e-11,23.721169,2.5159928e-16
1.71555,154.20654,1.056152e-10,32.27445,6.3369119e-16
1.7306,139.45163,9.5509641e-11,31.210384,5.7305785e-16
1.73185,47.225784,3.2344676e-11,21.754594,1.9406805e-16
1.7384,82.961266,5.6819707e-11,26.249218,3.4091824e-16
1.74295,92.716156,6.3500777e-11,27.240164,3.8100466e-16
1.74485,55.2258,3.7823841e-11,22.919506,2.2694305e-16
1.7613,79.451553,5.4415924e-11,25.87371,3.2649555e-16
1.77505,107.20644,7.3425088e-11,28.591144,4.4055053e-16
1.84255,31.735474,2.1735448e-11,19.054881,1.3041269e-16
1.8536,85.961258,5.8874385e-11,26.561882,3.5324631e-16
1.85915,122.67732,8.4021012e-11,29.905152,5.0412607e-16
1.8705,113.47105,7.7715685e-11,29.137544,4.6629411e-16
1.8836,155.45169,1.0646799e-10,32.361084,6.3880796e-16
1.89165,326.14853,2.233773e-10,41.428231,1.3402638e-15
1.9002,55.980652,3.8340835e-11,23.023459,2.3004501e-16
1.90645,66.716095,4.569348e-11,24.410019,2.7416088e-16
1.9112,159.47119,1.0922093e-10,32.637634,6.5532556e-16
1.91515,133.71625,9.158151e-11,30.776506,5.4948906e-16
1.9161,109.45162,7.4962804e-11,28.789358,4.4977682e-16
1.92405,212.71648,1.4568832e-10,35.927331,8.7412995e-16
1.935,72.961258,4.9970757e-11,25.149075,2.9982454e-16
1.9493,69.470963,4.7580274e-11,24.741481,2.8548164e-16
1.95645,161.18713,1.1039617e-10,32.754279,6.62377e-16
1.96765,84.716125,5.80216e-11,26.433009,3.481296e-16
2.00225,100.71616,6.8979932e-11,28.002123,4.1387959e-16
2.00925,133.20653,9.1232406e-11,30.73735,5.4739443e-16
2.0178,84.470978,5.78537e-11,26.407488,3.471222e-16
2.0215,46.470932,3.1827681e-11,21.638063,1.9096609e-16
2.0563,207.94211,1.4241839e-10,35.656502,8.5451032e-16
2.06895,101.20644,6.9315722e-11,28.047487,4.1589433e-16
2.0732,97.961304,6.7093149e-11,27.744449,4.0255889e-16
2.1011,86.961273,5.955929e-11,26.664486,3.5735574e-16
2.12625,72.22583,4.9467067e-11,25.064291,2.968024e-16
2.13035,98.716164,6.7610148e-11,27.81553,4.0566089e-16
2.1319,106.96131,7.3257204e-11,28.569337,4.3954322e-16
2.163,610.45441,4.1809681e-10,51.055476,2.5085809e-15
2.16605,82.696716,5.6638518e-11,26.221287,3.3983111e-16
2.17595,62.716099,4.2953905e-11,23.912093,2.5772343e-16
2.19215,87.716148,6.0076299e-11,26.741418,3.604578e-16
2.2012,129.45164,8.8660707e-11,30.44578,5.3196424e-16
2.20695,94.716156,6.4870565e-11,27.43464,3.8922339e-16
2.22195,97.716171,6.6925259e-11,27.721287,4.0155155e-16
2.2278,101.47102,6.9496931e-11,28.071907,4.1698159e-16
2.24665,55.2258,3.7823841e-11,22.919506,2.2694305e-16
2.32565,103.69675,7.1021322e-11,28.275674,4.2612793e-16
2.3445,90.961288,6.2298878e-11,27.067207,3.7379327e-16
2.35985,100.69672,6.8966618e-11,28.000322,4.1379971e-16
2.3631,290.39362,1.9888896e-10,39.855378,1.1933338e-15
2.37625,146.71626,1.0048515e-10,31.743197,6.0291089e-16
2.4047,123.96135,8.4900435e-11,30.009126,5.0940261e-16
2.4115,125.43217,8.5907795e-11,30.127348,5.1544677e-16
2.41505,150.20654,1.0287562e-10,31.992944,6.1725373e-16
2.41965,114.20645,7.821936e-11,29.200355,4.6931616e-16
2.45175,123.2065,8.4383441e-11,29.948089,5.0630064e-16
2.46065,56.716095,3.8844536e-11,23.123844,2.3306722e-16
2.466,165.39339,1.1327701e-10,33.036748,6.7966203e-16
2.4677,382.96259,2.6228893e-10,43.706232,1.5737336e-15
2.47035,135.2065,9.2602174e-11,30.890417,5.5561304e-16
2.4851,187.43228,1.2837132e-10,34.443402,7.7022793e-16
2.48985,184.16772,1.2613544e-10,34.24226,7.5681267e-16
2.50655,328.71692,2.2513638e-10,41.536695,1.3508183e-15
2.52415,118.7162,8.1308063e-11,29.579756,4.8784838e-16
2.5256,82.941849,5.6806408e-11,26.24717,3.4083845e-16
2.5479,66.470955,4.5525585e-11,24.380085,2.7315351e-16
2.5602,129.4711,8.8674032e-11,30.447305,5.3204419e-16
2.56485,94.206429,6.4521456e-11,27.385337,3.8712874e-16
2.5673,414.43307,2.8384289e-10,44.872065,1.7030574e-15
2.5894,250.43253,1.7151984e-10,37.936287,1.029119e-15
2.636,67.96125,4.654628e-11,24.560943,2.7927768e-16
2.64875,184.71638,1.2651122e-10,34.276231,7.5906731e-16
2.66695,75.696693,5.1844242e-11,25.45952,3.1106545e-16
2.6704,99.451584,6.8113834e-11,27.884433,4.08683e-16
2.6822,194.94202,1.335147e-10,34.8974,8.0108818e-16
2.6942,156.96144,1.0750201e-10,32.465511,6.4501208e-16
2.6962,128.96138,8.8324928e-11,30.407296,5.2994957e-16
2.7144,58.47094,4.0046419e-11,23.359916,2.4027852e-16
2.73075,752.31915,5.1525918e-10,54.738382,3.0915551e-15
2.7453,139.9225,9.5832138e-11,31.245473,5.7499283e-16
2.7563,103.94188,7.1189212e-11,28.297937,4.2713527e-16
2.77,167.96146,1.1503586e-10,33.206859,6.9021517e-16
2.77175,281.69733,1.9293292e-10,39.453496,1.1575975e-15
2.778,91.961273,6.2983762e-11,27.166034,3.7790257e-16
2.7818,92.451569,6.3319562e-11,27.214227,3.7991737e-16
2.7835,178.45175,1.2222061e-10,33.884274,7.3332364e-16
2.7852,559.4339,3.8315315e-10,49.59153,2.2989189e-15
2.78655,75.206398,5.1508441e-11,25.404433,3.0905065e-16
2.825,215.96155,1.4791086e-10,36.109105,8.8746514e-16
2.82825,105.6579,7.2364503e-11,28.452815,4.3418702e-16
2.83575,83.716133,5.7336711e-11,26.328592,3.4402027e-16
2.8399,2656.1519,1.8191835e-09,83.350629,1.0915101e-14
2.84545,150.69681,1.032114e-10,32.027713,6.192684e-16
2.84655,77.22583,5.2891539e-11,25.629813,3.1734923e-16
2.87665,59.716087,4.0899214e-11,23.52457,2.4539529e-16
2.88085,279.14847,1.9118722e-10,39.334141,1.1471233e-15
2.8835,126.96138,8.6955139e-11,30.249286,5.2173083e-16
2.8868,95.961288,6.572335e-11,27.554335,3.943401e-16
2.8916,124.43219,8.5222911e-11,30.047072,5.1133747e-16
2.9211,111.43217,7.6319273e-11,28.961971,4.5791564e-16
2.9494,78.470985,5.3744339e-11,25.766828,3.2246603e-16
2.9571,35.980621,2.4642926e-11,19.869219,1.4785756e-16
2.96425,84.225845,5.768581e-11,26.381919,3.4611486e-16
2.9957,114.96133,7.873637e-11,29.264549,4.7241822e-16
2.99735,97.696709,6.6911929e-11,27.719447,4.0147158e-16
3.00515,66.716103,4.5693485e-11,24.41002,2.7416091e-16
3.01295,46.225784,3.1659781e-11,21.599947,1.8995869e-16
3.01565,91.696716,6.2802568e-11,27.139958,3.7681541e-16
3.024,302.4523,2.0714789e-10,40.399583,1.2428873e-15
3.0356,137.45168,9.4139884e-11,31.060463,5.648393e-16
3.04965,81.716133,5.5966922e-11,26.117234,3.3580153e-16
3.0626,71.470963,4.8950062e-11,24.976666,2.9370037e-16
3.0734,84.961266,5.8189496e-11,26.458481,3.4913697e-16
3.0824,113.4516,7.7702366e-11,29.135879,4.6621419e-16
3.0869,67.451538,4.6197181e-11,24.499386,2.7718309e-16
3.0888,48.470928,3.3197468e-11,21.94413,1.9918481e-16
3.1127,83.470978,5.7168806e-11,26.302867,3.4301283e-16
3.11955,227.18726,1.5559928e-10,36.724219,9.3359568e-16
3.12705,277.18741,1.8984411e-10,39.241815,1.1390646e-15
3.15365,58.716091,4.0214322e-11,23.392517,2.4128593e-16
3.1649,117.96133,8.0791053e-11,29.516926,4.8474632e-16
3.17355,204.71645,1.4020915e-10,35.471168,8.4125489e-16
3.17875,111.71619,7.6513791e-11,28.986556,4.5908275e-16
3.19105,112.20647,7.6849581e-11,29.028898,4.6109749e-16
3.19295,172.2066,1.1794334e-10,33.484297,7.0766004e-16
3.19705,103.69673,7.1021311e-11,28.275672,4.2612787e-16
3.21405,112.69675,7.7185372e-11,29.071116,4.6311223e-16
3.2168,81.470985,5.5799022e-11,26.091091,3.3479413e-16
3.25115,69.696678,4.7734865e-11,24.768247,2.8640919e-16
3.2547,117.43217,8.042864e-11,29.472724,4.8257184e-16
3.2563,155.43225,1.0645468e-10,32.359735,6.3872808e-16
3.26095,126.20649,8.6438119e-11,30.189214,5.1862871e-16
3.26535,91.225853,6.2480076e-11,27.093424,3.7488046e-16
3.2757,104.94189,7.1874111e-11,28.388397,4.3124467e-16
3.31035,98.206436,6.7261039e-11,27.767572,4.0356623e-16
3.32375,202.69704,1.3882607e-10,35.354149,8.329564e-16
3.33385,79.716118,5.4597123e-11,25.902397,3.2758274e-16
3.33745,42.225777,2.8920198e-11,20.95803,1.7352119e-16
3.35725,86.225845,5.9055599e-11,26.589106,3.5433359e-16
3.37275,104.20643,7.13704e-11,28.321924,4.282224e-16
3.37385,115.20647,7.8904265e-11,29.285335,4.7342559e-16
3.39805,116.16764,7.9562567e-11,29.366553,4.773754e-16
3.4058,80.47097,5.5114117e-11,25.9839,3.306847e-16
3.4069,245.45198,1.6810869e-10,37.683112,1.0086521e-15
3.4089,164.96141,1.1298115e-10,33.007961,6.7788688e-16
3.442,42.98064,2.94372e-11,21.082181,1.766232e-16
3.4494,108.47104,7.4291208e-11,28.703125,4.4574725e-16
3.47155,116.71618,7.9938258e-11,29.412703,4.7962955e-16
3.4736,72.451538,4.9621653e-11,25.090373,2.9772992e-16
3.47535,136.69681,9.3622879e-11,31.003499,5.6173727e-16
3.4867,118.94189,8.1462638e-11,29.598488,4.8877583e-16
3.48875,101.71618,6.9664842e-11,28.094497,4.1798905e-16
3.4944,83.941849,5.7491303e-11,26.352233,3.4494782e-16
3.5009,37.470921,2.5663624e-11,20.139841,1.5398174e-16
3.5074,188.94206,1.2940536e-10,34.535637,7.7643217e-16
3.5099,227.45187,1.5578052e-10,36.738472,9.346831e-16
3.51165,244.67761,1.6757833e-10,37.643442,1.00547e-15
3.5143,239.94217,1.6433505e-10,37.39901,9.860103e-16
3.5365,133.45164,9.1400285e-11,30.756192,5.4840171e-16
3.5411,144.96141,9.9283259e-11,31.616131,5.9569956e-16
3.54875,61.20639,4.1919914e-11,23.718661,2.5151949e-16
3.55915,392.16837,2.6859392e-10,44.053671,1.6115635e-15
3.56075,398.20743,2.7273004e-10,44.27865,1.6363802e-15
3.5751,126.94191,8.6941804e-11,30.24774,5.2165082e-16
3.58205,95.206429,6.520635e-11,27.481895,3.912381e-16
3.5978,58.980659,4.0395524e-11,23.427599,2.4237314e-16
3.6098,65.96125,4.5176491e-11,24.317609,2.7105895e-16
3.62815,106.71619,7.3089319e-11,28.547496,4.3853592e-16
3.6325,158.94196,1.0885846e-10,32.601489,6.5315074e-16
3.6547,106.96129,7.3257188e-11,28.569335,4.3954313e-16
3.7091,47.961212,3.2848366e-11,21.866938,1.970902e-16
3.7113,522.4339,3.5781206e-10,48.473201,2.1468723e-15
3.7223,80.941849,5.5436619e-11,26.034483,3.3261972e-16
3.7245,104.94188,7.1874106e-11,28.388396,4.3124464e-16
3.7381,97.961288,6.7093139e-11,27.744447,4.0255883e-16
3.73995,224.63867,1.5385377e-10,36.586379,9.2312262e-16
3.7532,428.39401,2.9340466e-10,45.370376,1.760428e-15
3.75525,59.2258,4.0563419e-11,23.460012,2.4338051e-16
3.79035,45.206364,3.0961586e-11,21.439983,1.8576951e-16
3.79675,162.71634,1.1144351e-10,32.857534,6.6866106e-16
3.81365,300.67783,2.0593256e-10,40.32042,1.2355954e-15
3.8172,58.47094,4.0046419e-11,23.359916,2.4027852e-16
3.83915,113.69675,7.7870271e-11,29.15685,4.6722163e-16
3.8452,170.43231,1.1672814e-10,33.3689,7.0036882e-16
3.87995,122.71621,8.4047645e-11,29.908311,5.0428587e-16
3.8828,146.96138,1.0065303e-10,31.760865,6.0391816e-16
3.8876,74.961258,5.1340546e-11,25.376801,3.0804328e-16
3.90395,389.65848,2.6687491e-10,43.959488,1.6012495e-15
3.91725,53.225792,3.6454047e-11,22.63942,2.1872428e-16
3.92515,86.206413,5.904229e-11,26.587108,3.5425374e-16
3.95745,114.71618,7.8568469e-11,29.243733,4.7141082e-16
3.96365,69.225815,4.7412373e-11,24.712344,2.8447424e-16
3.9666,64.470955,4.4155796e-11,24.133072,2.6493478e-16
3.97375,62.225807,4.2618107e-11,23.849618,2.5570864e-16
4.0007,531.43372,3.6397598e-10,48.749962,2.1838559e-15
4.0305,106.9613,7.3257199e-11,28.569336,4.3954319e-16
4.05365,68.71611,4.706328e-11,24.651543,2.8237968e-16
4.0627,116.96133,8.0106158e-11,29.433281,4.8063695e-16
4.06465,69.716095,4.7748163e-11,24.770547,2.8648898e-16
4.07875,87.225861,5.9740504e-11,26.691501,3.5844302e-16
4.08325,91.716141,6.2815872e-11,27.141875,3.7689523e-16
4.0881,74.451538,5.0991442e-11,25.319151,3.0594865e-16
4.09315,156.20662,1.0698504e-10,32.413385,6.4191024e-16
4.10115,100.71615,6.8979927e-11,28.002123,4.1387956e-16
4.10825,105.71618,7.240442e-11,28.458045,4.3442652e-16
4.1259,134.4711,9.2098504e-11,30.83431,5.5259102e-16
4.13505,332.67792,2.2784924e-10,41.702866,1.3670955e-15
4.1536,86.471001,5.9223505e-11,26.614281,3.5534103e-16
4.19655,140.16763,9.6000028e-11,31.263709,5.7600017e-16
4.21695,72.225815,4.9467057e-11,25.06429,2.9680234e-16
4.22235,24.73547,1.6941185e-11,17.536031,1.0164711e-16
4.22955,48.735497,3.3378669e-11,21.983983,2.0027201e-16
4.23175,42.716076,2.9256001e-11,21.038836,1.7553601e-16
4.25835,90.696701,6.2117663e-11,27.040938,3.7270598e-16
4.2732,38.980629,2.6697615e-11,20.406767,1.6018569e-16
4.28135,160.71634,1.1007372e-10,32.722358,6.6044233e-16
4.2838,72.961258,4.9970757e-11,25.149075,2.9982454e-16
4.2883,436.39429,2.9888401e-10,45.651067,1.793304e-15
4.30745,107.20645,7.3425099e-11,28.591146,4.4055059e-16
4.3251,409.41379,2.8040521e-10,44.690177,1.6824313e-15
4.3286,220.94206,1.5132198e-10,36.384581,9.079319e-16
4.36335,71.716103,4.9117958e-11,25.005189,2.9470775e-16
4.3693,93.961288,6.4353561e-11,27.361563,3.8612137e-16
4.3729,195.43233,1.3385051e-10,34.926633,8.0310305e-16
4.38135,240.69702,1.6485204e-10,37.438188,9.8911226e-16
4.38565,47.225788,3.2344678e-11,21.754594,1.9406807e-16
4.39325,65.225807,4.4672791e-11,24.226894,2.6803674e-16
4.4132,100.9613,6.9147832e-11,28.024824,4.1488699e-16
4.42475,89.225845,6.1110282e-11,26.893963,3.6666169e-16
4.44265,78.206406,5.356313e-11,25.737836,3.2137878e-16
4.4464,112.92247,7.7339968e-11,29.090512,4.6403981e-16
4.46335,105.20644,7.20553e-11,28.412232,4.323318e-16
4.4654,129.96136,8.9009812e-11,30.485688,5.3405887e-16
4.479,110.4516,7.5647682e-11,28.876768,4.5388609e-16
4.49665,63.206387,4.3289701e-11,23.974243,2.597382e-16
4.4994,190.45184,1.304394e-10,34.627381,7.8263641e-16
4.50805,44.7355,3.0639094e-11,21.365285,1.8383456e-16
4.5096,67.470963,4.6210485e-11,24.501738,2.7726291e-16
4.52045,80.225845,5.4946233e-11,25.957489,3.296774e-16
4.52225,225.2067,1.5424281e-10,36.61719,9.2545684e-16
4.5335,181.45175,1.2427529e-10,34.073099,7.4565174e-16
4.5479,403.37451,2.7626895e-10,44.469345,1.6576137e-15
4.557,207.94211,1.4241839e-10,35.656502,8.5451032e-16
4.5605,91.432144,6.2621364e-11,27.113831,3.7572818e-16
4.56385,373.69766,2.5594344e-10,43.350892,1.5356606e-15
4.56755,138.69676,9.4992637e-11,31.153967,5.6995582e-16
4.57665,154.18712,1.056019e-10,32.273095,6.3361137e-16
4.58205,175.1871,1.1998467e-10,33.676372,7.19908e-16
4.5979,55.470947,3.7991742e-11,22.953369,2.2795045e-16
4.61265,66.716103,4.5693485e-11,24.41002,2.7416091e-16
4.61615,93.206429,6.3836562e-11,27.288094,3.8301937e-16
4.63465,85.206406,5.8357391e-11,26.483904,3.5014434e-16
4.637,258.90332,1.7732144e-10,38.359281,1.0639286e-15
4.645,101.47102,6.9496936e-11,28.071908,4.1698162e-16
4.65515,379.69757,2.6005274e-10,43.581669,1.5603165e-15
4.65695,75.716125,5.1857551e-11,25.461699,3.111453e-16
4.68365,108.69672,7.4445778e-11,28.723018,4.4667467e-16
4.70235,126.18706,8.642481e-11,30.187665,5.1854886e-16
4.72795,251.20691,1.7205021e-10,37.975349,1.0323012e-15
4.7372,82.980705,5.6833021e-11,26.251268,3.4099813e-16
4.7451,217.43239,1.4891823e-10,36.190895,8.9350936e-16
4.7668,88.961273,6.0929078e-11,26.867355,3.6557447e-16
4.7876,116.96134,8.0106169e-11,29.433282,4.8063701e-16
4.79325,59.206375,4.0550115e-11,23.457447,2.4330069e-16
4.8104,44.980637,3.0806986e-11,21.404238,1.8484192e-16
4.8137,87.470985,5.9908389e-11,26.716481,3.5945033e-16
4.84725,150.71631,1.0322476e-10,32.029095,6.1934854e-16
4.8518,491.45319,3.3659354e-10,47.495446,2.0195612e-15
4.87935,129.69679,8.8828608e-11,30.464987,5.3297165e-16
4.89385,141.69681,9.7047351e-11,31.376989,5.8228411e-16
4.9021,222.41293,1.5232937e-10,36.465144,9.1397624e-16
4.9117,109.96131,7.5311887e-11,28.833977,4.5187132e-16
4.91595,43.716072,2.9940893e-11,21.201746,1.7964536e-16
4.91715,102.6773,7.0323108e-11,28.182708,4.2193865e-16
4.9257,172.45174,1.1811123e-10,33.500177,7.0866738e-16
4.93125,290.69733,1.9909697e-10,39.869268,1.1945818e-15
4.9342,217.45186,1.4893156e-10,36.191976,8.9358937e-16
4.936,80.451553,5.5100819e-11,25.981809,3.3060491e-16
4.9455,206.92258,1.4172012e-10,35.598132,8.5032069e-16
4.95775,85.225845,5.8370705e-11,26.485917,3.5022423e-16
4.97005,416.65857,2.8536712e-10,44.952242,1.7122027e-15
4.9724,225.96165,1.5475987e-10,36.658062,9.2855924e-16
4.97625,153.63853,1.0522617e-10,32.234774,6.3135704e-16
4.9805,222.43239,1.523427e-10,36.466207,9.1405619e-16
5.0101,165.45174,1.1331697e-10,33.040633,6.7990181e-16
5.012,116.92245,8.0079535e-11,29.43002,4.8047721e-16
5.0432,128.47108,8.7989127e-11,30.368712,5.2793476e-16
5.0645,159.96144,1.095567e-10,32.671044,6.5734018e-16
5.07495,55.2258,3.7823841e-11,22.919506,2.2694305e-16
5.0827,107.47103,7.3606308e-11,28.614647,4.4163785e-16
5.08785,90.696701,6.2117663e-11,27.040938,3.7270598e-16
5.15895,48.225792,3.3029575e-11,21.907074,1.9817745e-16
5.1673,100.45158,6.8798728e-11,27.977582,4.1279237e-16
5.17655,90.206421,6.1781873e-11,26.992124,3.7069124e-16
5.1872,111.96132,7.6681681e-11,29.007742,4.6009009e-16
5.1899,181.942,1.2461106e-10,34.103758,7.4766635e-16
5.20945,215.14832,1.4735388e-10,36.063724,8.8412327e-16
5.2254,56.980659,3.9025735e-11,23.159743,2.3415441e-16
5.22645,164.2066,1.1246418e-10,32.95754,6.7478511e-16
5.24395,48.22578,3.3029567e-11,21.907072,1.981774e-16
5.2561,122.96133,8.4215525e-11,29.928211,5.0529315e-16
5.2721,71.470963,4.8950062e-11,24.976666,2.9370037e-16
5.27795,106.20646,7.274021e-11,28.501971,4.3644126e-16
5.2886,178.4713,1.2223399e-10,33.885511,7.3340396e-16
5.2931,87.961281,6.0244189e-11,26.766305,3.6146514e-16
5.33455,78.71611,5.3912224e-11,25.793629,3.2347334e-16
5.3368,142.9614,9.791346e-11,31.470055,5.8748076e-16
5.355,79.961258,5.4765018e-11,25.928922,3.2859011e-16
5.39805,1509.261,1.0336844e-09,69.036595,6.2021064e-15
5.40095,91.696716,6.2802568e-11,27.139958,3.7681541e-16
5.4098,107.94186,7.3928779e-11,28.656373,4.4357267e-16
5.4295,43.470932,2.9772998e-11,21.162042,1.7863799e-16
5.4306,114.47106,7.840059e-11,29.222889,4.7040354e-16
5.4527,66.470955,4.5525585e-11,24.380085,2.7315351e-16
5.4603,38.470928,2.6348524e-11,20.317431,1.5809114e-16
5.4859,70.470963,4.8265168e-11,24.859629,2.8959101e-16
5.50015,40.735497,2.7899514e-11,20.708513,1.6739708e-16
5.5104,108.96133,7.4627008e-11,28.746307,4.4776205e-16
5.5118,33.980621,2.3273137e-11,19.494033,1.3963882e-16
5.52535,116.18703,7.9575845e-11,29.368186,4.7745507e-16
5.52915,306.69733,2.1005528e-10,40.587713,1.2603317e-15
5.53995,90.716148,6.2130983e-11,27.04287,3.727859e-16
5.5477,92.961296,6.3668672e-11,27.264151,3.8201203e-16
5.56065,113.20647,7.7534476e-11,29.114879,4.6520685e-16
5.58305,52.2258,3.5769158e-11,22.496741,2.1461495e-16
5.60945,73.225838,5.0151967e-11,25.179438,3.009118e-16
5.6129,90.471008,6.1963088e-11,27.018489,3.7177853e-16
5.61595,67.696686,4.6365081e-11,24.529031,2.7819049e-16
5.6194,122.45161,8.3866421e-11,29.8868,5.0319852e-16
5.6304,105.9613,7.2572304e-11,28.480024,4.3543383e-16
5.63435,199.67747,1.3675799e-10,35.177714,8.2054791e-16
5.6365,106.94188,7.3243895e-11,28.567606,4.3946337e-16
5.6489,137.4711,9.4153187e-11,31.061926,5.6491912e-16
5.67275,113.69675,7.7870266e-11,29.156849,4.672216e-16
5.67455,240.63867,1.6481208e-10,37.435163,9.8887248e-16
5.6843,54.47094,3.7306842e-11,22.814601,2.2384105e-16
5.6873,141.43221,9.6866126e-11,31.357446,5.8119676e-16
5.6884,69.470963,4.7580274e-11,24.741481,2.8548164e-16
5.76225,855.17157,5.8570222e-10,57.12712,3.5142133e-15
5.77405,62.716103,4.2953908e-11,23.912094,2.5772345e-16
5.78235,132.20651,9.0547501e-11,30.660239,5.4328501e-16
5.79945,69.225815,4.7412373e-11,24.712344,2.8447424e-16
5.80035,90.716125,6.2130967e-11,27.042868,3.727858e-16
5.8148,92.470993,6.3332866e-11,27.216133,3.799972e-16
5.8194,163.9615,1.1229632e-10,32.941134,6.7377789e-16
5.8395,279.39355,1.9135508e-10,39.345649,1.1481305e-15
5.86415,130.69678,8.9513492e-11,30.543083,5.3708095e-16
5.86915,93.716141,6.4185661e-11,27.337747,3.8511396e-16
5.87765,82.716125,5.6651812e-11,26.223338,3.3991087e-16
5.9008,266.94235,1.8282732e-10,38.752264,1.0969639e-15
5.90415,208.71651,1.4294877e-10,35.70071,8.5769261e-16
5.9088,118.96133,8.1475952e-11,29.600101,4.8885571e-16
5.91925,139.20654,9.5341783e-11,31.192089,5.720507e-16
5.92105,92.716133,6.3500761e-11,27.240162,3.8100457e-16
5.9477,70.470963,4.8265168e-11,24.859629,2.8959101e-16
5.9494,206.45184,1.4139771e-10,35.571117,8.4838628e-16
5.96935,168.67738,1.155262e-10,33.253973,6.9315718e-16
5.97335,41.716072,2.8571104e-11,20.873361,1.7142663e-16
5.986,116.47106,7.9770379e-11,29.392098,4.7862227e-16
6.02375,133.67734,9.1554861e-11,30.77352,5.4932916e-16
6.0381,51.47094,3.5252159e-11,22.387827,2.1151295e-16
6.0703,388.96249,2.6639824e-10,43.9333,1.5983894e-15
6.07775,147.18712,1.0080763e-10,31.777119,6.0484581e-16
6.1201,86.961273,5.955929e-11,26.664486,3.5735574e-16
6.12875,76.71611,5.2542435e-11,25.5733,3.1525461e-16
6.14215,70.225815,4.8097268e-11,24.830769,2.8858361e-16
6.1448,76.961266,5.271034e-11,25.600512,3.1626204e-16
6.16765,98.225876,6.7274353e-11,27.769404,4.0364612e-16
6.19705,80.22583,5.4946222e-11,25.957488,3.2967733e-16
6.20605,175.69691,1.2033383e-10,33.709007,7.22003e-16
6.23205,131.2065,8.9862596e-11,30.582738,5.3917558e-16
6.23455,175.71635,1.2034715e-10,33.71025,7.2208289e-16
6.24275,139.71628,9.5690897e-11,31.230115,5.7414538e-16
6.25225,57.2258,3.919363e-11,23.192908,2.3516178e-16
6.26405,56.225796,3.8508733e-11,23.057017,2.310524e-16
6.27395,132.69679,9.0883291e-11,30.698093,5.4529975e-16
6.28355,84.716133,5.8021606e-11,26.43301,3.4812963e-16
6.28535,213.71648,1.4637322e-10,35.983543,8.7823932e-16
6.2991,47.470932,3.2512576e-11,21.792171,1.9507545e-16
6.30435,287.69724,1.9704223e-10,39.731639,1.1822534e-15
6.3284,142.96141,9.791347e-11,31.470057,5.8748082e-16
6.336,80.470985,5.5114128e-11,25.983901,3.3068477e-16
6.3392,102.9613,7.0517621e-11,28.208669,4.2310573e-16
6.3673,66.470963,4.552559e-11,24.380086,2.7315354e-16
6.4335,152.94196,1.0474909e-10,32.185984,6.2849454e-16
6.43695,229.20682,1.5698247e-10,36.832717,9.418948e-16
6.4465,72.470955,4.9634952e-11,25.092614,2.9780971e-16
6.4524,85.470993,5.8538605e-11,26.511288,3.5123163e-16
6.45785,82.225861,5.6316032e-11,26.171426,3.3789619e-16
6.47065,38.225777,2.6180621e-11,20.274183,1.5708372e-16
6.5061,56.470943,3.8676633e-11,23.090478,2.320598e-16
6.5103,139.94196,9.5845463e-11,31.246921,5.7507278e-16
6.52275,123.7162,8.4732535e-11,29.989331,5.0839521e-16
6.5495,99.961319,6.8462948e-11,27.931992,4.1077769e-16
6.5524,570.43365,3.9068682e-10,49.914451,2.3441209e-15
6.56225,299.71689,2.0527442e-10,40.277421,1.2316465e-15
6.5799,90.470993,6.1963077e-11,27.018488,3.7177846e-16
6.5809,58.980659,4.0395524e-11,23.427599,2.4237314e-16
6.5843,99.471001,6.8127132e-11,27.886248,4.0876279e-16
6.589,182.96149,1.253093e-10,34.167338,7.5185579e-16
6.5949,321.96216,2.2051008e-10,41.250213,1.3230605e-15
6.61725,101.71616,6.9664832e-11,28.094496,4.1798899e-16
6.62155,223.16776,1.5284635e-10,36.506349,9.1707808e-16
6.6558,249.92276,1.711707e-10,37.91053,1.0270242e-15
6.66725,122.71621,8.4047645e-11,29.908311,5.0428587e-16
6.66895,187.71642,1.2856592e-10,34.460798,7.7139554e-16
6.6862,189.4323,1.2974112e-10,34.56548,7.7844672e-16
6.70215,122.18704,8.3685222e-11,29.86526,5.0211133e-16
6.7056,82.961266,5.6819707e-11,26.249218,3.4091824e-16
6.7152,151.43221,1.0371507e-10,32.079727,6.2229042e-16
6.7211,88.941849,6.0915775e-11,26.865399,3.6549465e-16
6.7286,156.96144,1.0750201e-10,32.465511,6.4501208e-16
6.74115,148.71623,1.0185492e-10,31.886783,6.1112949e-16
6.7486,49.470936,3.3882367e-11,22.094014,2.032942e-16
6.7519,159.96144,1.095567e-10,32.671044,6.5734018e-16
6.7554,90.451561,6.1949768e-11,27.016553,3.7169861e-16
6.7901,316.45221,2.1673635e-10,41.013543,1.3004181e-15
6.80075,324.20712,2.2204764e-10,41.345867,1.3322859e-15
6.82105,107.20647,7.3425109e-11,28.591147,4.4055066e-16
6.82735,151.18709,1.0354719e-10,32.062409,6.2128315e-16
6.8317,185.94203,1.2735066e-10,34.351874,7.6410395e-16
6.83365,507.20847,3.4738424e-10,47.997662,2.0843054e-15
6.8404,115.96133,7.9421269e-11,29.349158,4.7652762e-16
6.8624,240.92274,1.6500664e-10,37.449887,9.9003984e-16
6.86715,68.22583,4.6727489e-11,24.592774,2.8036494e-16
6.8902,75.451553,5.1676347e-11,25.432008,3.1005808e-16
6.89935,88.206413,6.0412079e-11,26.791147,3.6247247e-16
6.9053,54.980656,3.7655944e-11,22.885543,2.2593566e-16
6.91195,502.20834,3.4395969e-10,47.839418,2.0637581e-15
6.9146,46.98064,3.2176778e-11,21.716886,1.9306067e-16
6.9246,193.45178,1.3249404e-10,34.808248,7.9496426e-16
6.9418,170.94199,1.1707721e-10,33.40213,7.0246326e-16
6.9454,293.43268,2.009704e-10,39.993929,1.2058224e-15
6.95035,110.71619,7.5828897e-11,28.899808,4.5497338e-16
6.95855,146.67735,1.004585e-10,31.740391,6.0275099e-16
6.971,344.923,2.3623584e-10,42.208375,1.417415e-15
7.0226,61.470943,4.2101105e-11,23.752785,2.5260663e-16
7.03005,634.85168,4.3480637e-10,51.726768,2.6088382e-15
7.0313,239.45203,1.6399935e-10,37.373527,9.8399612e-16
7.044,200.92258,1.3761075e-10,35.25068,8.2566449e-16
7.05225,67.225815,4.6042585e-11,24.472027,2.7625551e-16
7.055,95.471016,6.5387565e-11,27.50733,3.9232539e-16
7.0626,75.961258,5.2025441e-11,25.489147,3.1215264e-16
7.0671,100.92245,6.9121225e-11,28.021229,4.1472735e-16
7.07155,113.18702,7.7521156e-11,29.113212,4.6512694e-16
7.0766,96.961288,6.6408244e-11,27.649718,3.9844946e-16
7.11435,147.71628,1.0117005e-10,31.815154,6.0702032e-16
7.12605,70.225822,4.8097273e-11,24.83077,2.8858364e-16
7.14375,75.206406,5.1508447e-11,25.404434,3.0905068e-16
7.1527,71.47097,4.8950068e-11,24.976666,2.9370041e-16
7.1544,211.45181,1.4482216e-10,35.85599,8.6893298e-16
7.17015,74.71611,5.1172646e-11,25.349107,3.0703588e-16
7.1747,93.470993,6.401776e-11,27.313889,3.8410656e-16
7.18625,118.71621,8.1308068e-11,29.579756,4.8784841e-16
7.2074,86.471008,5.922351e-11,26.614282,3.5534106e-16
7.2529,138.47112,9.4838092e-11,31.137063,5.6902855e-16
7.2652,131.9614,9.0379621e-11,30.641278,5.4227773e-16
7.29045,76.71611,5.2542435e-11,25.5733,3.1525461e-16
7.3086,59.470951,4.0731322e-11,23.492336,2.4438793e-16
7.30985,104.69673,7.1706206e-11,28.366274,4.3023723e-16
7.3155,135.45161,9.2770053e-11,30.909073,5.5662032e-16
7.3395,52.470936,3.593705e-11,22.531885,2.156223e-16
7.36285,128.22595,8.7821237e-11,30.349385,5.2692742e-16
7.36365,105.71619,7.2404425e-11,28.458046,4.3442655e-16
7.3755,142.96141,9.791347e-11,31.470057,5.8748082e-16
7.3897,156.92253,1.0747536e-10,32.462828,6.4485218e-16
7.3949,63.470947,4.3470897e-11,24.007646,2.6082538e-16
7.3998,36.980644,2.5327836e-11,20.051617,1.5196702e-16
7.4018,65.961235,4.5176481e-11,24.317607,2.7105889e-16
7.40855,53.716087,3.6789848e-11,22.708723,2.2073909e-16
7.4268,104.45159,7.1538311e-11,28.344117,4.2922986e-16
7.42885,133.71625,9.158151e-11,30.776506,5.4948906e-16
7.43775,81.716133,5.5966922e-11,26.117234,3.3580153e-16
7.44565,105.20646,7.2055315e-11,28.412234,4.3233189e-16
7.46245,405.18784,2.7751088e-10,44.535881,1.6650653e-15
7.46395,65.20639,4.4659492e-11,24.22449,2.6795695e-16
7.48875,124.69675,8.540411e-11,30.068352,5.1242466e-16
7.49045,110.22593,7.5493122e-11,28.857088,4.5295873e-16
7.50125,57.2258,3.919363e-11,23.192908,2.3516178e-16
7.5028,102.45158,7.0168517e-11,28.162042,4.210111e-16
7.5137,125.94191,8.625691e-11,30.168103,5.1754146e-16
7.52025,86.716141,5.93914e-11,26.639408,3.563484e-16
7.5273,52.47094,3.5937053e-11,22.531885,2.1562232e-16
7.5362,83.470985,5.7168811e-11,26.302867,3.4301287e-16
7.5622,136.45166,9.3454979e-11,30.984954,5.6072987e-16
7.5799,107.9419,7.3928805e-11,28.656376,4.4357283e-16
7.58155,112.71619,7.7198686e-11,29.072788,4.6319211e-16
7.58515,83.716125,5.7336706e-11,26.328591,3.4402024e-16
7.594,138.96136,9.5173861e-11,31.173766,5.7104317e-16
7.61705,84.186996,5.7659203e-11,26.377862,3.4595522e-16
7.61845,195.18718,1.3368261e-10,34.912023,8.0209564e-16
7.63395,95.206421,6.5206345e-11,27.481894,3.9123807e-16
7.6467,129.47108,8.8674022e-11,30.447304,5.3204413e-16
7.65255,123.67737,8.4705938e-11,29.986193,5.0823563e-16
7.65385,146.20654,1.0013604e-10,31.706394,6.0081626e-16
7.6589,82.470985,5.6483917e-11,26.197407,3.389035e-16
7.668,67.96125,4.654628e-11,24.560943,2.7927768e-16
7.6714,117.4516,8.0441943e-11,29.474349,4.8265166e-16
7.74475,89.696701,6.1432769e-11,26.941188,3.6859661e-16
7.7458,100.96132,6.9147843e-11,28.024826,4.1488706e-16
7.7597,132.43221,9.0702077e-11,30.677676,5.4421246e-16
7.77105,95.716164,6.5555465e-11,27.530854,3.9333279e-16
7.78405,165.69688,1.1348487e-10,33.056944,6.8090921e-16
7.80835,87.206406,5.9727179e-11,26.689517,3.5836308e-16
7.8176,35.470917,2.4293832e-11,19.77495,1.4576299e-16
7.833,101.96129,6.9832716e-11,28.117046,4.189963e-16
7.85755,159.18712,1.0902637e-10,32.618242,6.541582e-16
7.8591,138.94197,9.5160579e-11,31.172316,5.7096347e-16
7.88255,94.16758,6.4494849e-11,27.381572,3.8696909e-16
7.89485,84.696701,5.8008297e-11,26.430989,3.4804978e-16
7.89975,81.22583,5.5631117e-11,26.064894,3.337867e-16
7.904,70.470963,4.8265168e-11,24.859629,2.8959101e-16
7.91105,184.69688,1.2649786e-10,34.275024,7.5898718e-16
7.91245,105.20645,7.205531e-11,28.412233,4.3233186e-16
7.9238,135.43221,9.275676e-11,30.907596,5.5654056e-16
7.95625,84.716125,5.80216e-11,26.433009,3.481296e-16
7.96295,901.15247,6.1719428e-10,58.13317,3.7031657e-15
7.9719,173.41281,1.1876946e-10,33.562294,7.1261679e-16
7.9814,395.4527,2.7084334e-10,44.176309,1.62506e-15
7.991,1072.8688,7.3480182e-10,61.613155,4.4088109e-15
8.02335,88.696716,6.0747885e-11,26.840695,3.6448731e-16
8.0461,179.94202,1.2324128e-10,33.978336,7.3944768e-16
8.04845,160.16769,1.0969796e-10,32.68508,6.5818775e-16
8.0664,122.47106,8.3879745e-11,29.888382,5.0327847e-16
8.07775,69.716095,4.7748163e-11,24.770547,2.8648898e-16
8.08035,249.18736,1.7066703e-10,37.873309,1.0240022e-15
8.08315,74.71611,5.1172646e-11,25.349107,3.0703588e-16
8.09485,64.225815,4.3987901e-11,24.102446,2.6392741e-16
8.1203,151.96143,1.0407753e-10,32.117054,6.2446518e-16
8.1399,103.45158,7.0853411e-11,28.253373,4.2512047e-16
8.14195,185.65808,1.2715618e-10,34.334379,7.6293709e-16
8.14405,67.71611,4.6378385e-11,24.531376,2.7827031e-16
8.1496,74.961243,5.1340536e-11,25.376799,3.0804321e-16
8.15435,73.71611,5.0487752e-11,25.235508,3.0292651e-16
8.1631,148.96144,1.0202286e-10,31.904299,6.1213715e-16
8.18405,64.716095,4.4323691e-11,24.163621,2.6594215e-16
8.19,264.88385,1.8141747e-10,38.652395,1.0885048e-15
8.1975,169.90311,1.1636569e-10,33.334327,6.9819412e-16
8.2066,151.94196,1.040642e-10,32.115682,6.2438517e-16
8.2224,116.96134,8.0106169e-11,29.433282,4.8063701e-16
8.2332,153.47116,1.0511154e-10,32.223065,6.3066924e-16
8.26175,90.716125,6.2130967e-11,27.042868,3.727858e-16
8.26375,102.71616,7.0349726e-11,28.186264,4.2209836e-16
8.26535,180.65804,1.2373168e-10,34.023345,7.4239007e-16
8.279,398.88422,2.7319357e-10,44.303721,1.6391614e-15
8.28125,160.20659,1.097246e-10,32.687726,6.5834758e-16
8.28525,92.696716,6.3487462e-11,27.23826,3.8092477e-16
8.2951,128.94191,8.8311593e-11,30.405766,5.2986956e-16
8.30005,28.735474,1.9680765e-11,18.434472,1.1808459e-16
8.30245,89.206413,6.1096973e-11,26.892011,3.6658184e-16
8.3107,155.96143,1.0681711e-10,32.396417,6.4090265e-16
8.3591,159.43225,1.0919426e-10,32.634977,6.5516554e-16
8.3643,389.4527,2.6673397e-10,43.951748,1.6004038e-15
8.37215,125.18705,8.573991e-11,30.10771,5.1443946e-16
8.38855,83.716133,5.7336711e-11,26.328592,3.4402027e-16
8.39895,327.71698,2.2445153e-10,41.494535,1.3467092e-15
