Repository: guad-isa-santos/Release-of-microplastics-and-metals-from-antifouling-paint-

# General Information
This release contains the data used in the publication titled: "Release of microplastics and metals from antifouling paint during weathering in simulated cold climates". The dataset contains raw data files and processed data files for the analysis undertaken in the paper. 
Title of Dataset: Detection of unlabeled nanoplastics using enhanced dark field hyperspectral microscopy

Author Information 

Corresponding author(s): 

A. Contact Information Name: Prof. Kevin Wilkinson 
Institution:  Université de Montréal 
Email: kj.wilkinson@umontreal.ca

B. Contact Information Name: Prof. Nathalie Tufenkji 
Institution: McGill University
Email: nathalie.tufenkji@mcgill.ca

File: Supplementary/Figure S11/Raw data/2-10_3_results.csv (part 1 of 6)
# SPCal Export 1.2.7
# Date,Mon Jul 15 18:28:00 2024
# File,C:\Users\p1196157\Documents\Guadalupe\SP-ICP-MS\Raw data\2024-05-28_Cu_AF_paint\2-10_3.csv
# Acquisition events,499999
#
# Options and inputs,Cu,
# Density,6,g/cm3
# Dwelltime,0.1,ms
# Efficiency,0.0041521992,
# Mass fraction,0.8881,
# Molar mass,143.09,g/mol
# Response,2.412,counts/(μg/L)
# Time,49.9999,s
# Uptake,0.212,ml/min
#
# Limit method,Poisson (alpha=0.001)
#
# Detection results,Cu,
# Particle number,3887
# Number error,62.34581
# Number concentration,5.298862e+09,#/L
# Mass concentration,0.50501607,μg/L
#
# Background,7.3965597,counts
#,11.726485,nm
# Background error,4.1116042,counts
# Ionic background,3.066567,μg/L
#
# Mean,Cu,
#,139.15505,counts
#,9.5306514e-11,μg
#,29.51908,nm
#,5.7183908e-16,m³
# Median,Cu,
#,102.40517,counts
#,7.0136726e-11,μg
#,28.157788,nm
#,4.2082035e-16,m³
# Limits of detection,Cu,
#,18.440503,counts
#,1.2629797e-11,μg
#,15.900673,nm
#,7.5778785e-17,m³
#
# Raw detection data
Time,Cu,,Cu,,Cu,,Cu,
s,counts,μg,nm,m³
0.01205,111.96468,7.6683985e-11,29.008032,4.6010391e-16
0.03635,49.964603,3.4220477e-11,22.167262,2.0532286e-16
0.0399,129.40521,8.8628906e-11,30.44214,5.3177344e-16
0.04805,48.202576,3.3013674e-11,21.903558,1.9808205e-16
0.0581,123.4052,8.4519534e-11,29.964181,5.0711721e-16
0.06075,105.96466,7.2574603e-11,28.480324,4.3544762e-16
0.0705,63.524113,4.3507309e-11,24.014347,2.6104386e-16
0.07295,83.964638,5.7506911e-11,26.354618,3.4504146e-16
0.0864,94.524155,6.4739065e-11,27.41609,3.8843439e-16
0.08775,80.083641,5.4848838e-11,25.942143,3.2909303e-16
0.1015,79.405144,5.4384139e-11,25.868672,3.2630483e-16
0.11005,53.202587,3.6438154e-11,22.636129,2.1862893e-16
0.13905,78.083618,5.3479033e-11,25.724359,3.208742e-16
0.1424,449.93024,3.081547e-10,46.118267,1.8489282e-15
0.16155,44.321571,3.0355596e-11,21.299184,1.8213358e-16
0.163,115.64322,7.9203394e-11,29.322296,4.7522036e-16
0.18745,110.84569,7.5917592e-11,28.911071,4.5550555e-16
0.18865,127.08376,8.7038953e-11,30.259002,5.2223372e-16
0.20595,174.48877,1.1950638e-10,33.631565,7.1703829e-16
0.21715,325.84647,2.2317042e-10,41.415438,1.3390225e-15
0.2377,50.643085,3.4685166e-11,22.26715,2.08111e-16
0.24385,47.083591,3.2247288e-11,21.732738,1.9348373e-16
0.26505,118.9647,8.1478257e-11,29.60038,4.8886954e-16
0.2815,94.643158,6.4820569e-11,27.42759,3.8892342e-16
0.2856,186.5244,1.2774952e-10,34.3877,7.664971e-16
0.2919,64.524109,4.4192201e-11,24.139703,2.6515321e-16
0.295,80.405144,5.5069033e-11,25.976813,3.304142e-16
0.2985,82.762131,5.668332e-11,26.228199,3.4009992e-16
0.32355,155.96481,1.0681943e-10,32.396652,6.4091657e-16
0.32485,172.96478,1.1846261e-10,33.533366,7.1077567e-16
0.32615,125.96471,8.6272523e-11,30.169923,5.1763514e-16
0.3334,67.643105,4.6328384e-11,24.522557,2.779703e-16
0.3555,75.524132,5.1726055e-11,25.440159,3.1035633e-16
0.35685,107.08367,7.3341008e-11,28.580227,4.4004605e-16
0.37775,78.202637,5.3560548e-11,25.737422,3.2136329e-16
0.3795,237.52455,1.6267924e-10,37.272977,9.7607542e-16
0.3934,138.28621,9.4711451e-11,31.123197,5.6826871e-16
0.3996,132.52422,9.0765094e-11,30.684779,5.4459056e-16
0.4141,94.643166,6.4820575e-11,27.427591,3.8892345e-16
0.4177,121.28621,8.3068246e-11,29.791684,4.9840948e-16
0.4237,44.643082,3.0575797e-11,21.350562,1.8345478e-16
0.4438,61.643108,4.221902e-11,23.77494,2.5331412e-16
0.4683,92.286163,6.3206277e-11,27.197988,3.7923766e-16
0.4975,170.16727,1.1654661e-10,33.351594,6.9927966e-16
0.49855,54.202591,3.7123051e-11,22.777074,2.2273831e-16
0.5147,61.643101,4.2219015e-11,23.774939,2.5331409e-16
0.5425,89.524155,6.1314593e-11,26.923901,3.6788756e-16
0.5505,195.64345,1.339951e-10,34.939205,8.0397062e-16
0.55855,169.72676,1.1624491e-10,33.32279,6.9746945e-16
0.5653,70.405121,4.8220073e-11,24.851885,2.8932044e-16
0.5793,99.524185,6.8163558e-11,27.891217,4.0898135e-16
0.5891,89.04818,6.09886e-11,26.876101,3.659316e-16
0.592,52.762081,3.6136454e-11,22.573482,2.1681873e-16
0.63795,146.0838,1.0005198e-10,31.697519,6.0031187e-16
0.6453,148.52428,1.0172345e-10,31.873058,6.1034068e-16
0.64935,35.202564,2.4110039e-11,19.724955,1.4466024e-16
0.66235,51.083595,3.4986869e-11,22.331526,2.0992121e-16
0.6673,72.405128,4.9589867e-11,25.085015,2.975392e-16
0.6751,202.5244,1.3870783e-10,35.344109,8.3224697e-16
0.6822,64.643112,4.4273706e-11,24.154534,2.6564224e-16
0.6832,43.76207,2.9972397e-11,21.209179,1.7983438e-16
0.691,81.524139,5.5835427e-11,26.096764,3.3501256e-16
0.6951,87.524139,5.9944794e-11,26.721892,3.5966876e-16
0.71665,187.96492,1.2873612e-10,34.475998,7.7241673e-16
0.71905,134.08376,9.1833214e-11,30.804675,5.5099928e-16
0.72285,86.964645,5.9561599e-11,26.66483,3.573696e-16
0.7515,121.6432,8.331275e-11,29.820885,4.998765e-16
0.76825,93.083656,6.3752476e-11,27.276108,3.8251485e-16
0.7769,149.16724,1.0216381e-10,31.918984,6.1298283e-16
0.78495,72.96463,4.9973067e-11,25.149463,2.998384e-16
0.7936,189.52435,1.2980417e-10,34.571078,7.7882502e-16
0.8001,26.881042,1.8410676e-11,18.029068,1.1046405e-16
0.8082,146.28625,1.0019064e-10,31.712155,6.0114383e-16
0.8099,61.643108,4.221902e-11,23.77494,2.5331412e-16
0.81335,89.845665,6.1534793e-11,26.956094,3.6920876e-16
0.81965,116.08369,7.9505073e-11,29.359478,4.7703044e-16
0.8412,108.52419,7.4327613e-11,28.707813,4.4596568e-16
0.85845,68.964622,4.7233484e-11,24.681225,2.8340091e-16
0.87735,46.083588,3.1562391e-11,21.577776,1.8937435e-16
0.914,73.286133,5.0193262e-11,25.186347,3.0115957e-16
0.9346,116.52419,7.9806768e-11,29.396567,4.7884061e-16
0.93695,110.08371,7.5395717e-11,28.844672,4.523743e-16
0.94005,64.845627,4.4412407e-11,24.179732,2.6647444e-16
0.97145,239.9651,1.6435076e-10,37.400202,9.8610454e-16
0.98985,130.20276,8.9175141e-11,30.504552,5.3505085e-16
0.9996,75.524139,5.1726061e-11,25.44016,3.1035636e-16
1.011,186.5244,1.2774952e-10,34.3877,7.664971e-16
1.01875,269.84613,1.8481611e-10,38.892272,1.1088966e-15
1.0263,106.52419,7.2957819e-11,28.530365,4.3774691e-16
1.0548,89.643143,6.1396087e-11,26.935824,3.6837652e-16
1.0584,90.405151,6.1917982e-11,27.011932,3.7150789e-16
1.0644,73.64312,5.0437761e-11,25.227176,3.0262657e-16
1.0691,210.16742,1.4394249e-10,35.783244,8.6365494e-16
1.07765,92.083656,6.3067581e-11,27.17808,3.7840549e-16
1.1014,226.40553,1.5506388e-10,36.68205,9.303833e-16
1.1038,51.643082,3.5370058e-11,22.412758,2.1222035e-16
1.1249,229.40543,1.5711849e-10,36.843353,9.4271096e-16
1.13115,93.964668,6.4355876e-11,27.361891,3.8613525e-16
1.1389,477.81165,3.2725052e-10,47.051863,1.9635031e-15
1.1591,60.643097,4.1534118e-11,23.645674,2.4920471e-16
1.1635,91.524147,6.2684376e-11,27.122922,3.7610626e-16
1.1771,61.643101,4.2219015e-11,23.774939,2.5331409e-16
1.1883,118.2862,8.1013558e-11,29.543999,4.8608135e-16
1.1905,69.524109,4.7616673e-11,24.747788,2.8570004e-16
1.1942,110.6432,7.5778906e-11,28.893456,4.5467344e-16
1.23,198.92937,1.3624561e-10,35.133726,8.1747366e-16
1.248,79.524124,5.4465628e-11,25.881586,3.2679377e-16
1.26555,132.84572,9.0985289e-11,30.709572,5.4591174e-16
1.28885,152.72678,1.0460171e-10,32.170883,6.2761029e-16
1.2939,61.643105,4.2219018e-11,23.774939,2.5331411e-16
1.3009,53.643097,3.6739857e-11,22.698432,2.2043914e-16
1.3024,111.28618,7.6219281e-11,28.949317,4.5731569e-16
1.30355,45.202579,3.0958994e-11,21.439385,1.8575396e-16
1.3173,105.6432,7.2354434e-11,28.451495,4.341266e-16
1.31805,84.202644,5.766992e-11,26.379496,3.4601952e-16
1.33285,48.202576,3.3013674e-11,21.903558,1.9808205e-16
1.33695,164.84581,1.1290197e-10,33.000249,6.7741184e-16
1.35295,104.84567,7.1808215e-11,28.379719,4.3084929e-16
1.35515,50.202583,3.4383469e-11,22.202401,2.0630081e-16
1.3685,77.524139,5.3095849e-11,25.662772,3.185751e-16
1.38115,73.083618,5.0054561e-11,25.163126,3.0032737e-16
1.38475,186.9649,1.2805122e-10,34.41475,7.683073e-16
1.39045,141.72676,9.7067866e-11,31.3792,5.8240719e-16
1.3922,64.405113,4.4110702e-11,24.124854,2.6466421e-16
1.4182,68.405121,4.6850285e-11,24.614298,2.8110171e-16
1.4212,103.40517,7.082162e-11,28.249146,4.2492972e-16
1.4493,94.524147,6.473906e-11,27.416089,3.8843436e-16
1.46335,64.083603,4.3890501e-11,24.084644,2.6334301e-16
1.47255,108.08369,7.4025913e-11,28.668918,4.4415548e-16
1.48885,93.845665,6.4274371e-11,27.350335,3.8564623e-16
1.50765,239.84604,1.6426921e-10,37.394015,9.8561526e-16
1.5219,157.40527,1.0780599e-10,32.496082,6.4683595e-16
1.53825,76.202621,5.2190749e-11,25.516115,3.131445e-16
1.5444,57.643101,3.9479437e-11,23.249147,2.3687662e-16
1.5452,89.524139,6.1314582e-11,26.9239,3.6788749e-16
1.5565,150.40524,1.0301171e-10,32.007045,6.1807026e-16
1.55795,168.48878,1.1539703e-10,33.241574,6.9238216e-16
1.56345,42.321568,2.8985805e-11,20.973866,1.7391483e-16
1.59005,151.48877,1.0375381e-10,32.083721,6.2252287e-16
1.5986,353.40607,2.4204584e-10,42.551602,1.452275e-15
1.6024,85.524147,5.857501e-11,26.516783,3.5145006e-16
1.60405,176.84581,1.2112071e-10,33.782323,7.2672424e-16
1.62025,153.36977,1.050421e-10,32.215967,6.3025257e-16
1.62515,55.083591,3.7726444e-11,22.899816,2.2635866e-16
1.6287,66.524117,4.5561995e-11,24.386583,2.7337197e-16
1.63465,199.08391,1.3635146e-10,35.142822,8.1810873e-16
1.6414,67.405121,4.616539e-11,24.493765,2.7699234e-16
1.681,383.52542,2.6267442e-10,43.727633,1.5760465e-15
1.6865,65.643105,4.4958595e-11,24.27845,2.6975157e-16
1.69295,153.08382,1.0484625e-10,32.195933,6.290775e-16
1.6965,254.52464,1.743225e-10,38.141801,1.045935e-15
1.72365,347.29913,2.3786323e-10,42.305076,1.4271794e-15
1.74155,137.48875,9.4165279e-11,31.063256,5.6499167e-16
1.7443,136.64326,9.3586208e-11,30.99945,5.6151725e-16
1.7735,46.643082,3.1945586e-11,21.664749,1.9167351e-16
1.77625,68.083618,4.6630089e-11,24.575675,2.7978054e-16
1.80505,80.96463,5.5452222e-11,26.036925,3.3271333e-16
1.8158,51.762085,3.5451562e-11,22.42996,2.1270937e-16
1.82365,83.202644,5.6985026e-11,26.274651,3.4191015e-16
1.83215,66.083611,4.5260295e-11,24.332637,2.7156177e-16
1.85595,57.202591,3.9177735e-11,23.189772,2.3506641e-16
1.87215,104.08366,7.1286314e-11,28.310797,4.2771788e-16
1.88945,114.96469,7.8738674e-11,29.264835,4.7243204e-16
1.8949,172.5723,1.181938e-10,33.507982,7.091628e-16
1.90435,1469.0408,1.0061378e-09,68.417815,6.0368268e-15
1.9095,135.52423,9.2819788e-11,30.914595,5.5691873e-16
1.9255,163.52431,1.1199688e-10,32.911829,6.719813e-16
1.92935,301.84628,2.0673283e-10,40.372582,1.240397e-15
1.9312,89.64315,6.1396092e-11,26.935825,3.6837655e-16
1.94355,65.202606,4.46569e-11,24.224021,2.679414e-16
1.9486,157.04825,1.0756147e-10,32.471495,6.453688e-16
1.9569,42.643082,2.9206008e-11,21.026845,1.7523605e-16
1.9627,261.04849,1.7879065e-10,38.464933,1.0727439e-15
1.96455,206.84587,1.4166758e-10,35.593733,8.5000548e-16
1.966,61.524109,4.2137518e-11,23.759631,2.5282511e-16
1.9876,103.40517,7.082162e-11,28.249146,4.2492972e-16
2.0131,68.762123,4.7094793e-11,24.657044,2.8256876e-16
2.036,354.52512,2.4281227e-10,42.596467,1.4568736e-15
2.0369,123.5242,8.4601034e-11,29.973809,5.076062e-16
2.04195,67.202606,4.6026689e-11,24.46921,2.7616013e-16
2.0453,182.28633,1.2484689e-10,34.125259,7.4908133e-16
2.0473,54.643089,3.7424746e-11,22.83861,2.2454848e-16
2.0597,214.40547,1.4684511e-10,36.02217,8.8107065e-16
2.07035,86.083649,5.8958209e-11,26.574482,3.5374926e-16
2.08395,60.964615,4.1754324e-11,23.687389,2.5052594e-16
2.13055,150.72675,1.032319e-10,32.029834,6.1939143e-16
2.141,199.40544,1.3657167e-10,35.161731,8.1943003e-16
2.1481,60.643105,4.1534123e-11,23.645675,2.4920474e-16
2.1751,81.643127,5.5916921e-11,26.109454,3.3550153e-16
2.17835,269.08429,1.8429432e-10,38.855637,1.1057659e-15
2.1927,123.40519,8.4519524e-11,29.964179,5.0711714e-16
2.2084,94.643166,6.4820575e-11,27.427591,3.8892345e-16
2.21985,76.083633,5.2109255e-11,25.502827,3.1265553e-16
2.2315,94.286163,6.4576066e-11,27.393061,3.874564e-16
2.2423,65.524117,4.4877101e-11,24.263771,2.6926261e-16
2.2614,98.524162,6.7478648e-11,27.797485,4.0487189e-16
2.2945,381.92993,2.6158167e-10,43.666912,1.56949e-15
2.2975,50.643089,3.4685169e-11,22.267151,2.0811101e-16
2.31305,106.08368,7.2656119e-11,28.490983,4.3593671e-16
2.3177,130.40521,8.9313801e-11,30.520354,5.358828e-16
2.3354,49.762085,3.4081774e-11,22.137272,2.0449064e-16
2.3531,688.40857,4.7148718e-10,53.142258,2.8289231e-15
2.366,210.45338,1.4413835e-10,35.799466,8.6483007e-16
2.4176,58.762093,4.0245829e-11,23.398625,2.4147497e-16
2.4467,58.524105,4.0082832e-11,23.366994,2.4049699e-16
2.45295,51.202583,3.5068363e-11,22.348851,2.1041018e-16
2.46055,203.7269,1.3953141e-10,35.413923,8.3718848e-16
2.46635,86.202629,5.9039698e-11,26.586719,3.5423819e-16
2.46745,143.60773,9.8356129e-11,31.51741,5.9013677e-16
2.4712,75.524117,5.1726045e-11,25.440158,3.1035627e-16
2.4902,70.643112,4.8383072e-11,24.879856,2.9029843e-16
2.50035,166.0838,1.1374987e-10,33.082654,6.824992e-16
2.50385,76.083633,5.2109255e-11,25.502827,3.1265553e-16
2.5073,72.524124,4.9671367e-11,25.098749,2.980282e-16
2.52625,80.083626,5.4848827e-11,25.942142,3.2909296e-16
2.5319,121.1672,8.2986736e-11,29.781937,4.9792042e-16
2.5355,226.81047,1.5534122e-10,36.703906,9.3204734e-16
2.54355,208.72696,1.4295593e-10,35.701306,8.5773556e-16
2.54935,211.84589,1.4509206e-10,35.878251,8.7055238e-16
2.5743,84.64315,5.797162e-11,26.425417,3.4782972e-16
2.62435,201.60783,1.3808008e-10,35.290709,8.2848047e-16
2.629,58.643105,4.0164334e-11,23.382821,2.4098601e-16
2.65935,105.96469,7.2574624e-11,28.480327,4.3544775e-16
2.6719,97.167183,6.654926e-11,27.669275,3.9929556e-16
2.6788,95.643158,6.5505464e-11,27.523852,3.9303278e-16
2.7044,91.524155,6.2684382e-11,27.122923,3.7610629e-16
2.72705,195.84586,1.3413373e-10,34.95125,8.0480239e-16
2.7343,156.28627,1.0703959e-10,32.418894,6.4223755e-16
2.73695,110.96468,7.5999091e-11,28.921413,4.5599455e-16
2.75645,142.96474,9.7915749e-11,31.470301,5.8749449e-16
2.77585,202.08397,1.3840618e-10,35.318469,8.3043708e-16
2.77675,49.964592,3.422047e-11,22.167261,2.0532282e-16
2.7792,349.8107,2.3958339e-10,42.406811,1.4375003e-15
2.7902,102.52418,7.0218236e-11,28.168692,4.2130941e-16
2.79885,372.96576,2.5544216e-10,43.322572,1.532653e-15
2.8012,206.92937,1.4172477e-10,35.598521,8.503486e-16
2.81485,260.08414,1.7813017e-10,38.417509,1.068781e-15
2.8188,877.93164,6.0129047e-10,57.629495,3.6077428e-15
2.82545,63.964622,4.3809012e-11,24.069729,2.6285407e-16
2.8327,423.4064,2.8998868e-10,45.193612,1.7399321e-15
2.83555,323.72717,2.2171893e-10,41.325454,1.3303136e-15
2.86775,103.48869,7.0878827e-11,28.25675,4.2527296e-16
2.8817,487.16837,3.3365889e-10,47.35701,2.0019533e-15
2.8873,117.28619,8.0328658e-11,29.460507,4.8197195e-16
2.89425,60.083603,4.1150924e-11,23.572731,2.4690554e-16
2.897,67.524117,4.624689e-11,24.50817,2.7748134e-16
2.899,113.28622,7.7589101e-11,29.121715,4.6553461e-16
2.9189,58.762096,4.0245831e-11,23.398625,2.4147499e-16
2.92485,114.7267,7.8575675e-11,29.244627,4.7145405e-16
2.933,283.28668,1.9402146e-10,39.527557,1.1641288e-15
2.9378,103.64317,7.0984624e-11,28.270803,4.2590775e-16
2.9408,124.40524,8.520445e-11,30.044903,5.112267e-16
2.955,96.405159,6.6027354e-11,27.596754,3.9616412e-16
2.9718,54.643093,3.7424749e-11,22.83861,2.2454849e-16
2.9777,135.52425,9.2819798e-11,30.914596,5.5691879e-16
2.9794,228.92938,1.5679245e-10,36.81785,9.4075472e-16
2.9851,65.524117,4.4877101e-11,24.263771,2.6926261e-16
2.9935,95.405151,6.5342455e-11,27.501002,3.9205473e-16
3.0032,85.405167,5.8493521e-11,26.504481,3.5096113e-16
3.00485,86.964645,5.9561599e-11,26.66483,3.573696e-16
3.02375,146.96478,1.0065536e-10,31.76111,6.0393215e-16
3.033,171.92928,1.177534e-10,33.466312,7.0652039e-16
3.0452,74.524117,5.1041151e-11,25.327376,3.062469e-16
3.06205,111.08369,7.6080596e-11,28.931748,4.5648357e-16
3.0665,55.643093,3.8109643e-11,22.977089,2.2865786e-16
3.07375,107.9647,7.3944418e-11,28.658393,4.4366651e-16
3.0762,68.643112,4.7013284e-11,24.642811,2.820797e-16
3.08055,69.202614,4.7396483e-11,24.709583,2.843789e-16
3.0832,210.52441,1.4418699e-10,35.803493,8.6512196e-16
3.09915,131.96477,9.0381931e-11,30.641539,5.4229159e-16
3.1151,76.643127,5.2492449e-11,25.565188,3.149547e-16
3.12055,72.083626,4.9369672e-11,25.047831,2.9621803e-16
3.13845,137.72673,9.4328267e-11,31.081168,5.659696e-16
3.16735,81.083633,5.5533727e-11,26.049675,3.3320236e-16
3.1694,52.643085,3.6054955e-11,22.556499,2.1632973e-16
3.1858,74.405136,5.0959662e-11,25.31389,3.0575797e-16
3.18995,699.73004,4.7924119e-10,53.431999,2.8754471e-15
3.26255,19.440529,1.3314709e-11,16.183059,7.9888257e-17
3.2634,86.524155,5.925991e-11,26.619734,3.5555946e-16
3.3214,121.64322,8.331276e-11,29.820887,4.9987656e-16
3.32505,162.08383,1.1101031e-10,32.814905,6.6606186e-16
3.33405,68.964622,4.7233484e-11,24.681225,2.8340091e-16
3.3384,66.762108,4.5724994e-11,24.41563,2.7434997e-16
3.35415,85.964645,5.8876705e-11,26.56223,3.5326023e-16
3.37915,111.08367,7.6080585e-11,28.931747,4.5648351e-16
3.3889,207.16739,1.4188779e-10,35.612165,8.5132672e-16
3.4048,112.52418,7.706718e-11,29.05627,4.6240308e-16
3.4118,70.524117,4.8301573e-11,24.865878,2.8980944e-16
3.4174,168.52438,1.1542141e-10,33.243915,6.9252845e-16
3.4325,93.643166,6.413568e-11,27.330649,3.8481408e-16
3.4355,89.286163,6.1151594e-11,26.900022,3.6690956e-16
3.439,39.762066,2.7232817e-11,20.542229,1.633969e-16
3.44595,50.202579,3.4383466e-11,22.2024,2.063008e-16
3.4635,98.643158,6.7560147e-11,27.808671,4.0536088e-16
3.46875,192.84593,1.320791e-10,34.771872,7.924746e-16
3.53515,185.84586,1.2728479e-10,34.345951,7.6370872e-16
3.55915,148.0838,1.0142177e-10,31.841518,6.085306e-16
3.58235,67.083618,4.5945195e-11,24.45476,2.7567117e-16
3.6076,127.40521,8.7259117e-11,30.284493,5.235547e-16
3.61245,297.7272,2.039117e-10,40.188095,1.2234702e-15
3.62965,186.48882,1.2772515e-10,34.385513,7.6635088e-16
3.6398,140.92923,9.6521641e-11,31.32023,5.7912985e-16
3.64915,305.48911,2.0922778e-10,40.534345,1.2553667e-15
3.66005,122.60773,8.3973346e-11,29.899496,5.0384008e-16
3.6692,174.64337,1.1961227e-10,33.641495,7.1767361e-16
3.67265,64.083611,4.3890506e-11,24.084644,2.6334304e-16
3.676,100.64319,6.8929957e-11,27.995359,4.1357974e-16
3.70655,143.84572,9.8519128e-11,31.534811,5.9111477e-16
3.7242,217.52448,1.489813e-10,36.196004,8.9388778e-16
3.72795,78.964645,5.4082444e-11,25.820748,3.2449466e-16
3.7356,94.524155,6.4739065e-11,27.41609,3.8843439e-16
3.77825,106.96466,7.3259498e-11,28.569635,4.3955699e-16
3.80155,978.73132,6.7032761e-10,59.755664,4.0219657e-15
3.8063,135.16724,9.2575284e-11,30.887427,5.554517e-16
3.8114,114.40518,7.8355469e-11,29.217282,4.7013281e-16
3.813,43.762074,2.9972399e-11,21.20918,1.798344e-16
3.83365,77.083618,5.2794139e-11,25.614071,3.1676483e-16
3.8372,208.16734,1.4257265e-10,35.669371,8.5543589e-16
3.8496,79.643127,5.4547132e-11,25.894489,3.2728279e-16
3.8518,312.40585,2.1396502e-10,40.837985,1.2837901e-15
3.8795,220.52457,1.5103604e-10,36.361649,9.0621625e-16
3.88505,124.48871,8.526162e-11,30.051621,5.1156972e-16
3.9008,104.52418,7.1588025e-11,28.350681,4.2952815e-16
3.9045,79.64312,5.4547127e-11,25.894489,3.2728276e-16
3.9408,571.0495,3.9110861e-10,49.932407,2.3466516e-15
3.953,71.524124,4.8986473e-11,24.982857,2.9391884e-16
3.96055,120.08372,8.2244672e-11,29.692901,4.9346803e-16
3.98785,143.60774,9.8356139e-11,31.517411,5.9013684e-16
3.9916,237.04842,1.6235313e-10,37.248055,9.7411881e-16
4.0196,50.643085,3.4685166e-11,22.26715,2.08111e-16
4.03885,107.96468,7.3944403e-11,28.658391,4.4366642e-16
4.0474,80.762123,5.5313526e-11,26.015199,3.3188116e-16
4.0554,60.643101,4.153412e-11,23.645675,2.4920472e-16
4.07505,95.083664,6.512227e-11,27.470078,3.9073362e-16
4.076,79.405136,5.4384134e-11,25.868671,3.263048e-16
4.07715,63.083611,4.3205612e-11,23.95871,2.5923367e-16
4.08145,71.964622,4.9288167e-11,25.034039,2.95729e-16
4.0952,109.52417,7.5012491e-11,28.795718,4.5007495e-16
4.10135,177.84587,1.2180564e-10,33.845883,7.3083385e-16
4.1915,74.64312,5.1122655e-11,25.34085,3.0673593e-16
4.1991,63.524109,4.3507307e-11,24.014347,2.6104384e-16
4.2047,157.04825,1.0756147e-10,32.471495,6.453688e-16
4.22975,61.202602,4.191732e-11,23.718172,2.5150392e-16
4.24685,153.08379,1.0484623e-10,32.19593,6.2907737e-16
4.2505,113.6432,7.7833595e-11,29.152272,4.6700157e-16
4.2714,66.524117,4.5561995e-11,24.386583,2.7337197e-16
4.28475,78.083626,5.3479039e-11,25.72436,3.2087423e-16
4.2879,236.16739,1.6174972e-10,37.201852,9.7049834e-16
4.29155,372.08478,2.5483878e-10,43.288435,1.5290327e-15
4.2994,76.643127,5.2492449e-11,25.565188,3.149547e-16
4.33805,177.72679,1.2172409e-10,33.838327,7.3034451e-16
4.34055,91.202652,6.2464186e-11,27.091127,3.7478512e-16
4.36395,98.202682,6.7258468e-11,27.767218,4.0355081e-16
4.3797,253.52463,1.736376e-10,38.091783,1.0418256e-15
4.3901,87.286163,5.9781805e-11,26.697651,3.5869083e-16
4.45825,73.083618,5.0054561e-11,25.163126,3.0032737e-16
4.4699,148.52431,1.0172347e-10,31.87306,6.103408e-16
4.4924,121.64324,8.3312776e-11,29.820888,4.9987666e-16
4.51215,101.96466,6.9835026e-11,28.117356,4.1901015e-16
4.54535,214.08403,1.4662495e-10,36.004159,8.7974973e-16
4.56185,72.083618,4.9369667e-11,25.04783,2.96218e-16
4.5671,141.40524,9.684766e-11,31.355453,5.8108596e-16
4.58985,681.84839,4.6699415e-10,52.972913,2.8019649e-15
4.6003,107.64323,7.3724244e-11,28.629921,4.4234546e-16
4.60955,76.083626,5.210925e-11,25.502826,3.126555e-16
4.61425,419.37039,2.8722444e-10,45.049555,1.7233466e-15
4.63275,159.72681,1.09396e-10,32.655062,6.5637598e-16
4.6553,55.643101,3.8109648e-11,22.97709,2.2865789e-16
4.66265,134.96475,9.2436604e-11,30.871996,5.5461962e-16
4.66405,121.08369,8.2929545e-11,29.775094,4.9757727e-16
4.6716,158.52429,1.085724e-10,32.572907,6.5143441e-16
4.69315,170.08383,1.1648947e-10,33.346142,6.9893679e-16
4.6982,184.04831,1.2605366e-10,34.234858,7.5632195e-16
4.703,159.52428,1.0925728e-10,32.641255,6.5554371e-16
4.7309,159.04823,1.0893125e-10,32.608754,6.5358747e-16
4.7599,174.16728,1.192862e-10,33.610897,7.1571718e-16
4.7682,55.643089,3.8109641e-11,22.977088,2.2865784e-16
4.78505,40.32156,2.7616011e-11,20.638131,1.6569607e-16
4.7921,53.643097,3.6739857e-11,22.698432,2.2043914e-16
4.79355,110.96468,7.5999091e-11,28.921413,4.5599455e-16
4.79865,123.08372,8.429935e-11,29.938138,5.057961e-16
4.8026,1005.5754,6.8871295e-10,60.297058,4.1322777e-15
4.80645,97.845673,6.7013954e-11,27.733528,4.0208372e-16
4.8099,66.524117,4.5561995e-11,24.386583,2.7337197e-16
4.8298,125.40523,8.5889339e-11,30.12519,5.1533603e-16
4.8532,65.643105,4.4958595e-11,24.27845,2.6975157e-16
4.86545,41.202572,2.8219411e-11,20.787361,1.6931647e-16
4.88155,84.964638,5.8191805e-11,26.458831,3.4915083e-16
4.8835,44.762074,3.0657294e-11,21.369514,1.8394376e-16
4.88445,82.964622,5.6822006e-11,26.249572,3.4093204e-16
4.8854,94.643166,6.4820575e-11,27.427591,3.8892345e-16
4.8956,158.64331,1.0865392e-10,32.581057,6.519235e-16
4.9003,145.64334,9.975031e-11,31.66563,5.9850186e-16
4.91715,147.96475,1.0134023e-10,31.832983,6.0804139e-16
4.9221,69.524117,4.7616679e-11,24.747789,2.8570007e-16
4.94195,109.08368,7.4710802e-11,28.757062,4.4826481e-16
4.94805,134.72672,9.2273574e-11,30.853835,5.5364144e-16
4.95815,68.083611,4.6630084e-11,24.575674,2.797805e-16
4.96535,101.96467,6.9835031e-11,28.117356,4.1901019e-16
5.01725,87.488686,5.9920511e-11,26.718283,3.5952307e-16
5.0255,43.762074,2.9972399e-11,21.20918,1.798344e-16
5.03245,122.9647,8.4217834e-11,29.928485,5.0530701e-16
5.0507,281.16772,1.925702e-10,39.428756,1.1554212e-15
5.0739,231.92937,1.5884713e-10,36.977978,9.5308276e-16
5.09845,212.72685,1.4569543e-10,35.927915,8.7417259e-16
5.1259,38.76207,2.6547925e-11,20.368556,1.5928755e-16
5.16805,94.964668,6.504077e-11,27.458613,3.9024462e-16
5.1703,54.762081,3.7506243e-11,22.855176,2.2503746e-16
5.19305,224.08412,1.5347396e-10,36.556248,9.2084377e-16
5.19505,76.083618,5.2109245e-11,25.502826,3.1265547e-16
5.19635,84.083633,5.758841e-11,26.367062,3.4553046e-16
5.19915,81.083633,5.5533727e-11,26.049675,3.3320236e-16
5.2031,83.405151,5.7123722e-11,26.295951,3.4274233e-16
5.2076,205.28635,1.4059947e-10,35.504053,8.4359682e-16
5.21035,70.083618,4.7999878e-11,24.813999,2.8799927e-16
5.25065,88.845657,6.0849894e-11,26.855711,3.6509936e-16
5.25925,117.96471,8.0793373e-11,29.517209,4.8476024e-16
5.265,85.286156,5.8412011e-11,26.492164,3.5047207e-16
5.2688,90.643166,6.2080997e-11,27.035616,3.7248598e-16
5.28035,169.48878,1.1608192e-10,33.307209,6.9649152e-16
5.3195,63.643108,4.3588809e-11,24.029333,2.6153285e-16
5.3331,92.524155,6.3369276e-11,27.221348,3.8021566e-16
5.3406,107.16719,7.3398209e-11,28.587655,4.4038926e-16
5.3494,230.69141,1.5799925e-10,36.912069,9.4799552e-16
5.35195,89.964653,6.1616288e-11,26.967988,3.6969773e-16
5.35595,148.60777,1.0178063e-10,31.879029,6.1068379e-16
5.36445,47.083588,3.2247286e-11,21.732737,1.9348371e-16
5.3766,44.643082,3.0575797e-11,21.350562,1.8345478e-16
5.39665,151.72673,1.0391679e-10,32.100511,6.2350073e-16
5.40035,104.08366,7.1286319e-11,28.310798,4.2771792e-16
5.42525,309.60831,2.12049e-10,40.71572,1.272294e-15
5.46415,142.60773,9.7671235e-11,31.444083,5.8602741e-16
5.47035,182.84587,1.2523011e-10,34.160139,7.5138069e-16
5.4874,420.16833,2.8777094e-10,45.078109,1.7266257e-15
5.5082,61.643105,4.2219018e-11,23.774939,2.5331411e-16
5.50955,68.083611,4.6630084e-11,24.575674,2.797805e-16
5.51915,45.9646,3.1480897e-11,21.559188,1.8888538e-16
5.52245,73.083611,5.0054556e-11,25.163125,3.0032734e-16
5.5404,46.643082,3.1945586e-11,21.664749,1.9167351e-16
5.5467,40.76207,2.7917714e-11,20.713015,1.6750628e-16
5.5619,78.64312,5.3862233e-11,25.785655,3.231734e-16
5.5777,41.643074,2.8521108e-11,20.861179,1.7112665e-16
5.60685,94.845657,6.495926e-11,27.447138,3.8975556e-16
5.64585,178.96484,1.2257202e-10,33.916718,7.3543212e-16
5.6535,146.52428,1.0035366e-10,31.729345,6.0212195e-16
5.65445,99.964676,6.8465247e-11,27.932305,4.1079148e-16
5.6698,115.6432,7.9203383e-11,29.322295,4.752203e-16
5.67775,238.72691,1.6350273e-10,37.335764,9.8101637e-16
5.7028,86.286163,5.9096911e-11,26.595305,3.5458146e-16
5.71565,119.9647,8.2163151e-11,29.683087,4.9297891e-16
5.7377,124.16721,8.5041425e-11,30.025728,5.1024855e-16
5.7477,74.643127,5.112266e-11,25.340851,3.0673596e-16
5.7513,58.762093,4.0245829e-11,23.398625,2.4147497e-16
5.75985,217.72688,1.4911992e-10,36.207227,8.9471955e-16
5.79335,126.08371,8.6354028e-11,30.179421,5.1812417e-16
5.79425,131.08376,8.9778531e-11,30.573198,5.3867119e-16
5.8107,329.04886,2.2536372e-10,41.550671,1.3521823e-15
5.8349,69.405121,4.7535179e-11,24.733662,2.8521107e-16
5.8488,58.643097,4.0164329e-11,23.38282,2.4098597e-16
5.85895,188.72684,1.2925796e-10,34.522518,7.7554773e-16
5.8631,195.64343,1.3399509e-10,34.939204,8.0397056e-16
5.87895,578.49017,3.9620468e-10,50.148342,2.3772281e-15
5.88065,18.440529,1.2629815e-11,15.90068,7.577889e-17
5.88665,45.202579,3.0958994e-11,21.439385,1.8575396e-16
5.9329,109.6432,7.5094012e-11,28.806145,4.5056407e-16
5.97555,309.72733,2.1213051e-10,40.720936,1.2727831e-15
5.9941,37.762062,2.5863025e-11,20.191867,1.5517815e-16
6.00105,142.96477,9.791577e-11,31.470303,5.8749462e-16
6.02045,29.321548,2.0082165e-11,18.558956,1.2049299e-16
6.02255,70.083626,4.7999883e-11,24.814,2.879993e-16
6.03725,145.84578,9.9888959e-11,31.680294,5.9933375e-16
6.0466,77.643127,5.3177344e-11,25.675895,3.1906406e-16
6.0792,209.40546,1.4342063e-10,35.739948,8.6052376e-16
6.08965,74.202621,5.082096e-11,25.290903,3.0492576e-16
6.1138,446.04901,3.0549647e-10,45.985274,1.8329788e-15
6.15135,66.083611,4.5260295e-11,24.332637,2.7156177e-16
6.16245,493.60867,3.3806982e-10,47.564782,2.0284189e-15
6.20345,87.083649,5.9643104e-11,26.676988,3.5785862e-16
6.2406,75.524132,5.1726055e-11,25.440159,3.1035633e-16
6.25055,41.202576,2.8219414e-11,20.787362,1.6931648e-16
6.2524,82.524139,5.6520321e-11,26.203034,3.3912193e-16
6.2615,53.762077,3.6821346e-11,22.715202,2.2092808e-16
6.2748,149.64331,1.0248987e-10,31.952905,6.149392e-16
6.2758,91.52417,6.2684392e-11,27.122925,3.7610635e-16
6.2792,230.16743,1.5764039e-10,36.884101,9.4584233e-16
6.3368,316.40607,2.1670475e-10,41.01155,1.3002285e-15
6.34925,66.964615,4.586369e-11,24.440291,2.7518214e-16
6.3851,118.6432,8.1258067e-11,29.573691,4.875484e-16
6.38995,189.08391,1.2950251e-10,34.544277,7.7701507e-16
6.408,123.64322,8.4682549e-11,29.983433,5.0809529e-16
6.41705,66.202614,4.53418e-11,24.347234,2.720508e-16
6.43145,76.845634,5.2631145e-11,25.587684,3.1578687e-16
6.4399,166.52431,1.1405157e-10,33.111877,6.843094e-16
6.4412,96.643173,6.6190369e-11,27.619447,3.9714221e-16
6.4607,106.28618,7.2794809e-11,28.5091,4.3676886e-16
6.4705,41.762066,2.8602605e-11,20.88103,1.7161563e-16
6.4724,82.405136,5.6438817e-11,26.190433,3.386329e-16
6.4943,61.643105,4.2219018e-11,23.774939,2.5331411e-16
6.49635,196.96489,1.3490015e-10,35.017692,8.0940091e-16
6.4993,90.405151,6.1917982e-11,27.011932,3.7150789e-16
6.50225,126.08372,8.6354033e-11,30.179422,5.181242e-16
6.51585,990.25403,6.7821944e-10,59.989253,4.0693167e-15
6.53295,69.083618,4.7314984e-11,24.695412,2.838899e-16
6.6123,141.52428,9.6929186e-11,31.364249,5.8157511e-16
6.6136,148.6433,1.0180496e-10,31.881569,6.1082977e-16
6.61695,61.083603,4.1835818e-11,23.70279,2.5101491e-16
6.6335,249.28653,1.7073495e-10,37.878333,1.0244097e-15
6.64005,41.202572,2.8219411e-11,20.787361,1.6931647e-16
6.6462,98.643166,6.7560152e-11,27.808672,4.0536091e-16
6.65705,98.845665,6.7698843e-11,27.827688,4.0619306e-16
6.6625,134.28625,9.1971905e-11,30.820175,5.5183143e-16
6.66685,89.202637,6.1094387e-11,26.891631,3.6656632e-16
6.66965,51.202587,3.5068366e-11,22.348852,2.1041019e-16
6.74605,64.083611,4.3890506e-11,24.084644,2.6334304e-16
6.7594,99.524162,6.8163542e-11,27.891215,4.0898125e-16
6.77895,242.60791,1.661608e-10,37.537001,9.969648e-16
6.8031,489.04977,3.3494745e-10,47.417895,2.0096847e-15
6.81665,164.08388,1.1238013e-10,32.949327,6.7428078e-16
6.8268,153.2863,1.0498493e-10,32.210122,6.2990958e-16
6.84145,133.96472,9.1751689e-11,30.795557,5.5051013e-16
6.8516,54.524097,3.7343249e-11,22.82202,2.240595e-16
6.8566,64.643105,4.4273701e-11,24.154533,2.656422e-16
6.8743,154.16728,1.0558831e-10,32.271711,6.3352986e-16
6.88605,99.964661,6.8465237e-11,27.932303,4.1079142e-16
6.93105,79.083626,5.4163933e-11,25.83371,3.249836e-16
6.94555,63.964622,4.3809012e-11,24.069729,2.6285407e-16
6.9522,148.40524,1.0164192e-10,31.864541,6.0985152e-16
6.97015,186.84581,1.2796965e-10,34.407441,7.678179e-16
6.98355,92.845673,6.3589482e-11,27.252842,3.8153689e-16
7.0127,206.52446,1.4144745e-10,35.575287,8.4868468e-16
7.0411,60.643105,4.1534123e-11,23.645675,2.4920474e-16
7.062,160.40527,1.0986067e-10,32.701233,6.5916405e-16
7.07935,68.083611,4.6630084e-11,24.575674,2.797805e-16
7.09365,84.964645,5.819181e-11,26.458832,3.4915086e-16
7.1166,123.52422,8.4601044e-11,29.97381,5.0760627e-16
7.1309,44.762074,3.0657294e-11,21.369514,1.8394376e-16
7.13195,209.84592,1.4372229e-10,35.764989,8.6233377e-16
7.1682,84.405144,5.7808611e-11,26.400626,3.4685166e-16
7.19555,104.96466,7.1889709e-11,28.390451,4.3133825e-16
7.2038,74.405128,5.0959656e-11,25.313889,3.0575794e-16
7.21785,50.202587,3.4383471e-11,22.202401,2.0630083e-16
7.2218,96.762161,6.6271863e-11,27.630777,3.9763118e-16
7.23315,117.72668,8.0630348e-11,29.497342,4.8378209e-16
7.24245,234.08406,1.6032286e-10,37.092138,9.6193718e-16
7.2454,342.28683,2.3443034e-10,42.10057,1.406582e-15
7.2532,173.40529,1.1876431e-10,33.561809,7.1258587e-16
7.2797,37.762062,2.5863025e-11,20.191867,1.5517815e-16
7.2939,85.524139,5.8575005e-11,26.516782,3.5145003e-16
7.2989,94.643158,6.4820569e-11,27.42759,3.8892342e-16
7.31445,177.84584,1.2180562e-10,33.845881,7.3083373e-16
7.33395,58.083595,3.978113e-11,23.308218,2.3868678e-16
7.34125,85.202644,5.8354815e-11,26.483514,3.5012889e-16
7.3477,81.524139,5.5835427e-11,26.096764,3.3501256e-16
7.3795,79.524139,5.4465638e-11,25.881587,3.2679383e-16
7.3861,65.524109,4.4877096e-11,24.263771,2.6926257e-16
7.3928,142.52428,9.761408e-11,31.437948,5.8568448e-16
7.40015,42.321571,2.8985807e-11,20.973867,1.7391484e-16
7.4008,47.762074,3.2711977e-11,21.836631,1.9627186e-16
7.4143,32.762058,2.243855e-11,19.258168,1.346313e-16
7.429,84.643143,5.7971615e-11,26.425417,3.4782969e-16
7.44615,144.08379,9.8682179e-11,31.552198,5.9209307e-16
7.4479,320.04865,2.1919953e-10,41.16833,1.3151972e-15
7.47015,34.083576,2.3343651e-11,19.5137,1.400619e-16
7.47165,42.202576,2.8904308e-11,20.954191,1.7342585e-16
7.47975,160.08382,1.0964051e-10,32.679374,6.5784306e-16
7.49445,50.202583,3.4383469e-11,22.202401,2.0630081e-16
7.50945,113.84568,7.797227e-11,29.169575,4.6783362e-16
7.51435,114.08371,7.8135295e-11,29.18989,4.6881177e-16
7.5245,61.405121,4.2056024e-11,23.744304,2.5233614e-16
7.52865,57.083611,3.9096246e-11,23.173683,2.3457747e-16
7.53485,87.083641,5.9643099e-11,26.676987,3.5785859e-16
7.5359,213.64351,1.4632324e-10,35.979447,8.7793947e-16
7.5695,80.643143,5.5232037e-11,26.002418,3.3139222e-16
7.57515,85.083633,5.8273305e-11,26.471177,3.4963983e-16
7.5832,190.40536,1.3040757e-10,34.624564,7.8244542e-16
7.6002,54.762108,3.7506261e-11,22.855179,2.2503757e-16
7.61085,83.845657,5.7425422e-11,26.342163,3.4455253e-16
7.6211,62.643101,4.2903909e-11,23.902812,2.5742346e-16
7.6657,284.52478,1.9486943e-10,39.585058,1.1692166e-15
7.6909,245.52455,1.6815839e-10,37.686826,1.0089504e-15
7.7097,56.524105,3.8713043e-11,23.097722,2.3227826e-16
7.7342,41.762066,2.8602605e-11,20.88103,1.7161563e-16
7.74065,52.083591,3.567176e-11,22.476304,2.1403056e-16
7.7497,70.524117,4.8301573e-11,24.865878,2.8980944e-16
7.75835,397.7276,2.7240141e-10,44.260858,1.6344085e-15
7.76885,123.08371,8.4299344e-11,29.938137,5.0579607e-16
7.7799,59.762093,4.0930723e-11,23.53061,2.4558434e-16
7.8319,50.643082,3.4685163e-11,22.267149,2.0811098e-16
7.8343,88.524147,6.0629693e-11,26.823277,3.6377816e-16
7.8351,126.64325,8.6737253e-11,30.223999,5.2042352e-16
7.83905,45.202576,3.0958991e-11,21.439384,1.8575395e-16
7.84575,184.08395,1.2607807e-10,34.237068,7.5646842e-16
7.8942,275.4057,1.8862382e-10,39.157554,1.1317429e-15
7.91305,146.08379,1.0005197e-10,31.697518,6.0031181e-16
7.9257,84.643143,5.7971615e-11,26.425417,3.4782969e-16
7.94005,54.202591,3.7123051e-11,22.777074,2.2273831e-16
7.97495,47.08358,3.2247281e-11,21.732736,1.9348368e-16
7.9985,79.643143,5.4547143e-11,25.894491,3.2728286e-16
8.00095,329.37012,2.2558375e-10,41.564189,1.3535025e-15
8.01045,73.083618,5.0054561e-11,25.163126,3.0032737e-16
8.01675,162.84576,1.1153215e-10,32.866244,6.6919292e-16
8.03115,99.964653,6.8465232e-11,27.932302,4.1079139e-16
8.0822,84.643127,5.7971605e-11,26.425415,3.4782963e-16
8.08695,81.964638,5.6137122e-11,26.143682,3.3682273e-16
8.10075,98.964661,6.7780343e-11,27.83885,4.0668206e-16
8.10855,32.321556,2.2136853e-11,19.171467,1.3282112e-16
8.1197,149.04825,1.0208231e-10,31.910495,6.1249387e-16
8.1247,83.643135,5.7286715e-11,26.320937,3.4372029e-16
8.1444,68.524117,4.6931784e-11,24.628562,2.815907e-16
8.1501,85.64315,5.8656515e-11,26.529076,3.5193909e-16
8.15415,73.083618,5.0054561e-11,25.163126,3.0032737e-16
8.16685,65.726631,4.5015802e-11,24.288743,2.7009481e-16
8.1679,71.64312,4.9067972e-11,24.996704,2.9440783e-16
8.17045,116.96469,8.0108463e-11,29.433563,4.8065078e-16
8.18955,134.72672,9.2273574e-11,30.853835,5.5364144e-16
8.21185,127.48872,8.7316314e-11,30.291109,5.2389788e-16
8.22865,114.84572,7.865719e-11,29.254736,4.7194314e-16
8.2323,157.64331,1.0796902e-10,32.512455,6.4781413e-16
8.23795,80.083618,5.4848822e-11,25.942141,3.2909293e-16
8.2578,100.64317,6.8929946e-11,27.995358,4.1357968e-16
8.25875,80.845642,5.5370728e-11,26.024164,3.3222437e-16
8.26995,164.08386,1.1238012e-10,32.949326,6.7428072e-16
8.28085,92.083664,6.3067586e-11,27.17808,3.7840552e-16
8.2945,52.762081,3.6136454e-11,22.573482,2.1681873e-16
8.30535,79.96463,5.4767328e-11,25.929286,3.2860397e-16
8.32105,71.202614,4.8766272e-11,24.945367,2.9259763e-16
8.33925,192.84581,1.3207902e-10,34.771865,7.924741e-16
8.34085,50.083588,3.4301969e-11,22.184845,2.0581181e-16
8.34915,541.96674,3.7118999e-10,49.069932,2.2271399e-15
8.35165,129.96471,8.90121e-11,30.485949,5.340726e-16
8.35395,118.08372,8.0874878e-11,29.527131,4.8524927e-16
8.35935,375.48932,2.5717053e-10,43.420063,1.5430232e-15
8.37035,68.202614,4.6711589e-11,24.589985,2.8026953e-16
8.3827,857.57489,5.8734825e-10,57.180586,3.5240895e-15
8.3974,33.88105,2.3204942e-11,19.474973,1.3922965e-16
8.40175,270.96518,1.8558254e-10,38.94596,1.1134952e-15
8.4043,175.40532,1.2013412e-10,33.690348,7.2080473e-16
8.4064,102.52419,7.0218241e-11,28.168693,4.2130945e-16
8.4083,147.52426,1.0103854e-10,31.801363,6.0623125e-16
8.43595,108.84568,7.4547798e-11,28.736132,4.4728679e-16
8.438,91.64315,6.2765881e-11,27.134673,3.7659529e-16
8.4516,282.81055,1.9369536e-10,39.505399,1.1621722e-15
8.48635,85.083626,5.8273299e-11,26.471177,3.496398e-16
8.49485,328.72736,2.2514353e-10,41.537134,1.3508612e-15
8.49795,132.96474,9.1066805e-11,30.718741,5.4640083e-16
8.4989,76.524124,5.2410945e-11,25.551949,3.1446567e-16
8.5046,66.643105,4.564349e-11,24.401114,2.7386094e-16
8.50895,45.202576,3.0958991e-11,21.439384,1.8575395e-16
8.51505,40.202568,2.7534514e-11,20.617809,1.6520708e-16
8.53275,171.84579,1.1769622e-10,33.460895,7.0617734e-16
8.5364,85.643135,5.8656504e-11,26.529075,3.5193902e-16
8.543,51.643089,3.5370063e-11,22.412759,2.1222038e-16
8.55385,153.72675,1.0528659e-10,32.240942,6.3171953e-16
8.55985,103.96467,7.120482e-11,28.300005,4.2722892e-16
8.57385,66.083611,4.5260295e-11,24.332637,2.7156177e-16
8.5775,72.524117,4.9671362e-11,25.098748,2.9802817e-16
8.58405,107.96469,7.3944413e-11,28.658393,4.4366648e-16
8.58565,368.60834,2.5245779e-10,43.153196,1.5147467e-15
8.596,37.643074,2.5781531e-11,20.170637,1.5468919e-16
8.60535,48.083591,3.2932183e-11,21.885521,1.975931e-16
8.60855,198.96489,1.3626994e-10,35.135818,8.1761964e-16
8.61455,110.96471,7.5999112e-11,28.921416,4.5599467e-16
8.6539,188.40538,1.2903779e-10,34.502907,7.7422675e-16
8.65965,136.72672,9.3643362e-11,31.00576,5.6186017e-16
8.66415,185.96483,1.2736627e-10,34.353278,7.6419763e-16
8.6705,98.405167,6.7397148e-11,27.786289,4.0438289e-16
8.68375,48.083588,3.293218e-11,21.88552,1.9759308e-16
8.68485,161.84578,1.1084727e-10,32.798832,6.6508361e-16
8.68715,156.9648,1.0750431e-10,32.465742,6.4502587e-16
8.69975,112.08369,7.6765495e-11,29.018306,4.6059297e-16
8.70585,213.7269,1.4638036e-10,35.984127,8.7828214e-16
8.7101,98.762192,6.7641673e-11,27.819852,4.0585004e-16
8.7195,126.40521,8.6574223e-11,30.205051,5.1944534e-16
8.7298,60.762093,4.1615617e-11,23.66113,2.496937e-16
8.7686,337.52502,2.31169e-10,41.904427,1.387014e-15
8.78305,198.08395,1.3566659e-10,35.083885,8.1399955e-16
8.8033,45.76207,3.1342186e-11,21.527477,1.8805311e-16
8.80455,380.37039,2.6051355e-10,43.607396,1.5630813e-15
8.8068,45.524086,3.1179192e-11,21.490095,1.8707515e-16
8.8251,188.28633,1.2895626e-10,34.495638,7.7373753e-16
8.83,639.4079,4.3792689e-10,51.850217,2.6275614e-15
8.84545,107.08368,7.3341013e-11,28.580227,4.4004608e-16
8.8488,84.524139,5.789011e-11,26.413027,3.4734066e-16
8.86075,98.964661,6.7780343e-11,27.83885,4.0668206e-16
8.86525,102.08366,6.991653e-11,28.12829,4.1949918e-16
8.87615,162.72679,1.1145067e-10,32.858238,6.6870402e-16
8.9007,109.28618,7.4849492e-11,28.774845,4.4909695e-16
8.9352,322.2868,2.2073243e-10,41.264073,1.3243946e-15
8.93995,182.25081,1.2482256e-10,34.123042,7.4893536e-16
8.9603,178.2863,1.2210729e-10,33.873799,7.3264374e-16
8.96175,55.202591,3.7807946e-11,22.916295,2.2684767e-16
8.96955,60.083603,4.1150924e-11,23.572731,2.4690554e-16
8.9797,160.28625,1.0977916e-10,32.693143,6.5867496e-16
8.99245,144.72673,9.9122528e-11,31.59906,5.9473517e-16
8.99955,83.964645,5.7506916e-11,26.354619,3.450415e-16
9.0047,136.16721,9.3260158e-11,30.963408,5.5956095e-16
9.02295,58.202599,3.9862634e-11,23.324126,2.3917581e-16
9.03205,117.08372,8.0189983e-11,29.443544,4.811399e-16
9.0401,100.40517,6.8766942e-11,27.973273,4.1260165e-16
9.04135,91.964661,6.2986082e-11,27.166368,3.7791649e-16
9.0527,213.1674,1.4599716e-10,35.9527,8.7598298e-16
9.06625,84.84565,5.8110311e-11,26.446474,3.4866187e-16
9.0769,116.5242,7.9806773e-11,29.396568,4.7884064e-16
9.09135,55.964607,3.8329846e-11,23.021259,2.2997908e-16
9.0933,242.40555,1.660222e-10,37.526561,9.9613322e-16
9.10245,69.202614,4.7396483e-11,24.709583,2.843789e-16
9.13955,75.083618,5.142435e-11,25.390601,3.085461e-16
9.16825,88.083649,6.0327998e-11,26.778712,3.6196799e-16
9.17575,84.964645,5.819181e-11,26.458832,3.4915086e-16
