Repository: guad-isa-santos/Release-of-microplastics-and-metals-from-antifouling-paint-

# General Information
This release contains the data used in the publication titled: "Release of microplastics and metals from antifouling paint during weathering in simulated cold climates". The dataset contains raw data files and processed data files for the analysis undertaken in the paper. 
Title of Dataset: Detection of unlabeled nanoplastics using enhanced dark field hyperspectral microscopy

Author Information 

Corresponding author(s): 

A. Contact Information Name: Prof. Kevin Wilkinson 
Institution:  Université de Montréal 
Email: kj.wilkinson@umontreal.ca

B. Contact Information Name: Prof. Nathalie Tufenkji 
Institution: McGill University
Email: nathalie.tufenkji@mcgill.ca

File: Supplementary/Figure S11/Raw data/2-11_1_results.csv (part 1 of 2)
# SPCal Export 1.2.7
# Date,Mon Jul 15 18:28:00 2024
# File,C:\Users\p1196157\Documents\Guadalupe\SP-ICP-MS\Raw data\2024-05-28_Cu_AF_paint\2-11_1.csv
# Acquisition events,499999
#
# Options and inputs,Cu,
# Density,6,g/cm3
# Dwelltime,0.1,ms
# Efficiency,0.0041521992,
# Mass fraction,0.8881,
# Molar mass,143.09,g/mol
# Response,2.412,counts/(μg/L)
# Time,49.9999,s
# Uptake,0.212,ml/min
#
# Limit method,Poisson (alpha=0.001)
#
# Detection results,Cu,
# Particle number,990
# Number error,31.464265
# Number concentration,1.3495944e+09,#/L
# Mass concentration,0.13512511,μg/L
#
# Background,4.0458698,counts
#,9.5902196,nm
# Background error,2.3753662,counts
# Ionic background,1.6773921,μg/L
#
# Mean,Cu,
#,146.18714,counts
#,1.0012275e-10,μg
#,29.004313,nm
#,6.0073652e-16,m³
# Median,Cu,
#,91.7752,counts
#,6.2856321e-11,μg
#,27.14769,nm
#,3.7713793e-16,m³
# Limits of detection,Cu,
#,15.659389,counts
#,1.0725028e-11,μg
#,15.057384,nm
#,6.435017e-17,m³
#
# Raw detection data
Time,Cu,,Cu,,Cu,,Cu,
s,counts,μg,nm,m³
0.023,98.91275,6.7744789e-11,27.833982,4.0646874e-16
0.03225,88.572144,6.0662566e-11,26.828124,3.6397539e-16
0.06705,41.615757,2.8502399e-11,20.856616,1.710144e-16
0.13895,146.93472,1.0063477e-10,31.758945,6.0380862e-16
0.20025,126.29719,8.6500237e-11,30.196444,5.1900142e-16
0.202,490.27689,3.357879e-10,47.457522,2.0147274e-15
0.23765,111.25339,7.6196823e-11,28.946474,4.5718094e-16
0.28305,140.25346,9.6058813e-11,31.270089,5.7635288e-16
0.32845,57.296997,3.9242393e-11,23.202523,2.3545436e-16
0.3397,106.9128,7.3223976e-11,28.565016,4.3934386e-16
0.43645,74.93457,5.1322268e-11,25.373789,3.0793361e-16
0.4546,176.27541,1.2073004e-10,33.745963,7.2438024e-16
0.55085,200.25357,1.3715255e-10,35.211512,8.229153e-16
0.55375,112.61585,7.7129967e-11,29.064159,4.627798e-16
0.5763,66.275177,4.5391498e-11,24.356126,2.7234899e-16
0.6317,88.593971,6.0677515e-11,26.830327,3.6406509e-16
0.6681,164.27536,1.1251128e-10,32.962139,6.7506765e-16
0.69305,185.89107,1.2731575e-10,34.348736,7.6389451e-16
0.6942,40.95636,2.8050782e-11,20.745872,1.6830469e-16
0.7116,30.95636,2.1201838e-11,18.897653,1.2721103e-16
0.73325,1050.9889,7.1981641e-10,61.191433,4.3188985e-15
0.75525,102.93461,7.0499338e-11,28.206231,4.2299603e-16
0.8026,125.59402,8.6018645e-11,30.1403,5.1611187e-16
0.8572,60.275162,4.1282121e-11,23.597756,2.4769273e-16
0.86665,275.93515,1.8898644e-10,39.182631,1.1339186e-15
0.9259,299.23203,2.0494234e-10,40.25569,1.229654e-15
0.95795,70.934563,4.8582685e-11,24.914024,2.9149611e-16
1.02745,72.93457,4.9952479e-11,25.146009,2.9971488e-16
1.04085,39.296978,2.691428e-11,20.461822,1.6148568e-16
1.11165,55.934551,3.8309261e-11,23.017137,2.2985557e-16
1.2457,139.91281,9.5825502e-11,31.244752,5.7495301e-16
1.24745,86.297043,5.9104362e-11,26.596422,3.5462617e-16
1.274,90.956429,6.2295549e-11,27.066725,3.7377329e-16
1.3553,845.44928,5.7904348e-10,56.909806,3.4742609e-15
1.403,70.956413,4.8597651e-11,24.916582,2.915859e-16
1.44225,62.615784,4.28852e-11,23.899337,2.573112e-16
1.45275,340.89145,2.3347465e-10,42.043283,1.4008479e-15
1.49405,75.93457,5.2007162e-11,25.486161,3.1204297e-16
1.5294,89.550331,6.1332521e-11,26.926525,3.6799513e-16
1.62475,110.93461,7.5978493e-11,28.9188,4.5587096e-16
1.67805,88.934586,6.09108e-11,26.864668,3.654648e-16
1.8018,132.23157,9.0564661e-11,30.662175,5.4338797e-16
1.807,168.95662,1.1571744e-10,33.272312,6.9430466e-16
1.91915,69.297012,4.7461136e-11,24.720813,2.8476682e-16
1.9498,21.318796,1.4601124e-11,16.688302,8.7606745e-17
1.99325,5713.3672,3.9130532e-09,107.59414,2.3478319e-14
2.01925,65.615784,4.4939883e-11,24.275081,2.696393e-16
2.053,57.95639,3.9694008e-11,23.291191,2.3816405e-16
2.1155,89.956436,6.161066e-11,26.967167,3.6966396e-16
2.1526,63.593948,4.355514e-11,24.023144,2.6133084e-16
2.16985,184.89104,1.2663084e-10,34.28703,7.5978502e-16
2.19155,63.61578,4.3570092e-11,24.025893,2.6142055e-16
2.23615,94.253387,6.4553618e-11,27.389887,3.8732171e-16
2.4222,41.956375,2.8735687e-11,20.913364,1.7241412e-16
2.42345,186.93481,1.2803061e-10,34.412903,7.6818365e-16
2.4409,67.956406,4.6542962e-11,24.560359,2.7925777e-16
2.4944,193.55043,1.3256161e-10,34.814163,7.9536964e-16
2.51865,66.253342,4.5376543e-11,24.353451,2.7225926e-16
2.5242,146.59402,1.0040143e-10,31.734379,6.0240857e-16
2.58145,50.615765,3.4666454e-11,22.263145,2.0799872e-16
2.59,83.593979,5.7253049e-11,26.31578,3.4351829e-16
2.6204,68.869064,4.7168037e-11,24.66982,2.8300822e-16
2.69605,140.25349,9.6058834e-11,31.270091,5.76353e-16
2.74375,48.296986,3.3078335e-11,21.917849,1.9847001e-16
2.80845,45.615765,3.1241982e-11,21.504511,1.8745189e-16
2.978,74.956398,5.1337218e-11,25.376252,3.0802331e-16
3.0029,74.956398,5.1337218e-11,25.376252,3.0802331e-16
3.0148,62.275162,4.265191e-11,23.855922,2.5591146e-16
3.07085,51.253319,3.5103111e-11,22.356231,2.1061867e-16
3.1153,77.275192,5.2925347e-11,25.635273,3.1755208e-16
3.2384,146.55037,1.0037153e-10,31.731229,6.0222917e-16
3.30475,309.93533,2.1227298e-10,40.73005,1.2736379e-15
3.33855,586.5744,4.0174153e-10,50.380865,2.4104492e-15
3.4504,96.275208,6.5938351e-11,27.584349,3.9563011e-16
3.46515,100.29709,6.8692915e-11,27.963231,4.1215749e-16
3.48945,79.253357,5.4280181e-11,25.852178,3.2568109e-16
3.66455,44.615761,3.0557085e-11,21.346205,1.8334251e-16
3.6765,69.956398,4.7912746e-11,24.798975,2.8747647e-16
3.7299,51.275158,3.5118069e-11,22.359405,2.1070841e-16
3.7585,197.27544,1.3511284e-10,35.036086,8.1067706e-16
3.7705,73.275192,5.0185769e-11,25.185094,3.0111462e-16
3.78915,31.29697,2.143512e-11,18.96671,1.2861072e-16
3.83335,89.253387,6.1129146e-11,26.89673,3.6677487e-16
3.83645,70.615799,4.8364366e-11,24.876649,2.9018619e-16
3.97485,99.615822,6.8226319e-11,27.899774,4.0935792e-16
3.9895,72.956406,4.9967434e-11,25.148518,2.998046e-16
4.0503,128.23155,8.7825073e-11,30.349827,5.2695044e-16
4.1589,43.275146,2.9638906e-11,21.130224,1.7783343e-16
4.18865,81.615807,5.5898209e-11,26.106541,3.3538926e-16
4.24125,181.61607,1.2438783e-10,34.083382,7.46327e-16
4.28435,80.572128,5.51834e-11,25.994783,3.311004e-16
4.29185,43.934536,3.0090518e-11,21.237005,1.8054311e-16
4.29705,181.57227,1.2435783e-10,34.080641,7.4614697e-16
4.3719,56.956383,3.9009108e-11,23.156454,2.3405465e-16
4.37445,65.615784,4.4939883e-11,24.275081,2.696393e-16
4.42135,85.297043,5.8419468e-11,26.493291,3.5051681e-16
4.49755,63.61578,4.3570092e-11,24.025893,2.6142055e-16
4.5324,171.55042,1.1749392e-10,33.441712,7.0496352e-16
4.5866,569.59607,3.9011316e-10,49.890008,2.340679e-15
4.6373,70.275169,4.813107e-11,24.836585,2.8878642e-16
4.76185,175.61603,1.2027844e-10,33.703833,7.2167061e-16
4.83855,78.253357,5.3595286e-11,25.742985,3.2157172e-16
4.86195,148.25345,1.0153796e-10,31.853673,6.0922775e-16
4.8661,53.956383,3.6954425e-11,22.742534,2.2172655e-16
4.96245,68.297012,4.6776242e-11,24.601324,2.8065745e-16
5.05765,134.89096,9.2386064e-11,30.866368,5.5431639e-16
5.07205,510.25513,3.4947088e-10,48.093573,2.0968253e-15
5.1752,78.912735,5.4046891e-11,25.815088,3.2428134e-16
5.2305,189.59415,1.2985197e-10,34.575321,7.7911182e-16
5.25215,159.93472,1.095384e-10,32.669225,6.5723038e-16
5.2572,162.18793,1.110816e-10,32.821928,6.6648963e-16
5.2756,98.912766,6.77448e-11,27.833983,4.064688e-16
5.3351,69.275177,4.7446181e-11,24.718216,2.8467709e-16
5.3701,66.275177,4.5391498e-11,24.356126,2.7234899e-16
5.37675,105.25338,7.2087451e-11,28.416457,4.3252471e-16
5.39755,257.21002,1.7616171e-10,38.275471,1.0569702e-15
5.41485,54.615776,3.740604e-11,22.834804,2.2443624e-16
5.46665,59.253326,4.0582272e-11,23.463646,2.4349363e-16
5.4699,153.23158,1.0494745e-10,32.206288,6.2968472e-16
5.5021,123.2316,8.4400632e-11,29.950123,5.0640379e-16
5.64195,287.61642,1.9698688e-10,39.727918,1.1819213e-15
5.65295,60.615776,4.1515406e-11,23.642123,2.4909244e-16
5.6787,62.95639,4.311848e-11,23.942593,2.5871088e-16
5.7184,90.275223,6.1828995e-11,26.998985,3.7097397e-16
5.73315,138.61592,9.4937269e-11,31.147913,5.6962361e-16
5.7786,68.550278,4.6949702e-11,24.631696,2.8169821e-16
5.79265,89.615807,6.1377365e-11,26.933086,3.6826419e-16
5.8175,149.5941,1.0245616e-10,31.949402,6.1473698e-16
5.86245,94.934601,6.5020177e-11,27.455715,3.9012106e-16
5.89,151.27533,1.0360763e-10,32.068646,6.2164576e-16
5.9282,76.275192,5.2240453e-11,25.524213,3.1344272e-16
5.96075,57.615776,3.9460723e-11,23.245473,2.3676434e-16
5.9928,45.956371,3.1475262e-11,21.557902,1.8885157e-16
6.0101,61.275162,4.1967016e-11,23.727541,2.5180209e-16
6.0181,464.59543,3.1819881e-10,46.613984,1.9091929e-15
6.0479,61.95639,4.2433585e-11,23.815148,2.5460151e-16
6.0567,67.593941,4.6294712e-11,24.516615,2.7776827e-16
6.0834,67.275177,4.6076392e-11,24.478015,2.7645835e-16
6.10245,196.6161,1.3466127e-10,34.99701,8.0796762e-16
6.137,50.956379,3.4899739e-11,22.312973,2.0939843e-16
6.1552,50.637608,3.4681414e-11,22.266347,2.0808849e-16
6.2002,107.63779,7.3720518e-11,28.629439,4.4232311e-16
6.3916,117.27525,8.0321165e-11,29.459591,4.8192699e-16
6.39985,48.296989,3.3078338e-11,21.917849,1.9847003e-16
6.5167,103.55031,7.0921027e-11,28.262357,4.2552616e-16
6.56545,214.25368,1.4674115e-10,36.013667,8.8044687e-16
6.6066,161.27533,1.1045657e-10,32.760252,6.6273943e-16
6.65805,53.615765,3.6721137e-11,22.694577,2.2032682e-16
6.7223,180.95665,1.239362e-10,34.042081,7.4361718e-16
6.8022,141.95656,9.7225253e-11,31.396151,5.8335152e-16
7.14515,102.9346,7.0499332e-11,28.20623,4.2299599e-16
7.29005,138.25346,9.4689024e-11,31.120741,5.6813414e-16
7.35505,768.21222,5.2614425e-10,55.121156,3.1568655e-15
7.42185,118.61586,8.1239339e-11,29.571419,4.8743603e-16
7.4825,118.27526,8.1006065e-11,29.543088,4.8603639e-16
7.4868,79.593971,5.4513466e-11,25.889161,3.2708079e-16
7.5284,181.27536,1.2415448e-10,34.062055,7.4492688e-16
7.539,84.593971,5.7937938e-11,26.420298,3.4762763e-16
7.5714,99.912766,6.8429694e-11,27.927469,4.1057817e-16
7.7623,64.275169,4.4021704e-11,24.108619,2.6413022e-16
7.83945,64.615791,4.4254994e-11,24.151131,2.6552996e-16
7.872,46.956375,3.2160159e-11,21.713147,1.9296095e-16
8.02425,58.934551,4.0363944e-11,23.421493,2.4218367e-16
8.0506,75.593948,5.1773872e-11,25.447996,3.1064323e-16
8.07435,61.615776,4.22003e-11,23.771425,2.532018e-16
8.1146,75.275185,5.1555553e-11,25.412176,3.0933332e-16
8.2114,332.91339,2.2801052e-10,41.712703,1.3680631e-15
8.26355,96.572144,6.6141721e-11,27.612679,3.9685033e-16
8.2674,193.55045,1.3256162e-10,34.814164,7.9536971e-16
8.2705,75.231522,5.1525648e-11,25.407262,3.0915389e-16
8.38585,168.616,1.1548415e-10,33.249938,6.9290492e-16
8.39965,64.934555,4.4473314e-11,24.19078,2.6683988e-16
8.45175,51.615772,3.5351354e-11,22.408806,2.1210812e-16
8.4594,79.275185,5.4295131e-11,25.854551,3.2577078e-16
8.49345,72.615799,4.9734155e-11,25.10932,2.9840493e-16
8.5017,122.27526,8.3745642e-11,29.872446,5.0247385e-16
8.59675,60.615772,4.1515403e-11,23.642122,2.4909242e-16
8.6121,102.59401,7.0266063e-11,28.175086,4.2159638e-16
8.67925,846.00348,5.7942305e-10,56.922238,3.4765383e-15
8.71465,282.61646,1.9356243e-10,39.496359,1.1613746e-15
8.7714,61.956383,4.243358e-11,23.815147,2.5460148e-16
8.7947,119.91282,8.2127619e-11,29.678808,4.9276571e-16
8.8967,332.59479,2.2779231e-10,41.699393,1.3667539e-15
8.9849,38.956367,2.6680998e-11,20.402532,1.6008599e-16
9.0377,84.956421,5.8186177e-11,26.457978,3.4911706e-16
9.0779,105.95648,7.2569002e-11,28.479592,4.3541401e-16
9.2503,78.275192,5.3610241e-11,25.745379,3.2166145e-16
9.4366,136.59406,9.3552504e-11,30.995729,5.6131503e-16
9.4445,386.95767,2.6502515e-10,43.857688,1.5901509e-15
9.45435,36.296974,2.4859595e-11,19.927282,1.4915757e-16
9.4942,70.956406,4.8597645e-11,24.916581,2.9158587e-16
9.51205,210.61609,1.4424978e-10,35.80869,8.6549869e-16
9.56995,73.253334,5.0170799e-11,25.182589,3.0102479e-16
9.59065,686.93811,4.7048007e-10,53.104393,2.8228804e-15
9.60255,44.296982,3.0338755e-11,21.295244,1.8203253e-16
9.6838,66.956398,4.5858062e-11,24.439291,2.7514837e-16
9.7309,174.23166,1.1933029e-10,33.615038,7.1598173e-16
9.7579,76.275185,5.2240447e-11,25.524212,3.1344268e-16
9.7782,95.956451,6.5720037e-11,27.553872,3.9432022e-16
9.85485,83.297028,5.7049668e-11,26.284583,3.4229801e-16
9.8644,219.27548,1.5018055e-10,36.292867,9.0108331e-16
9.87835,38.615757,2.6447716e-11,20.342895,1.586863e-16
9.94065,214.25363,1.4674111e-10,36.013664,8.8044668e-16
10.0012,102.95647,7.0514308e-11,28.208227,4.2308585e-16
10.07625,103.25338,7.0717662e-11,28.235317,4.2430597e-16
10.0988,113.27525,7.7581587e-11,29.120775,4.6548952e-16
10.14165,77.615799,5.3158627e-11,25.672882,3.1895176e-16
10.25005,320.89133,2.1977667e-10,41.20443,1.31866e-15
10.2751,124.59404,8.5333761e-11,30.060094,5.1200257e-16
10.29835,200.20981,1.3712258e-10,35.208947,8.2273547e-16
10.31095,49.615768,3.3981562e-11,22.115554,2.0388937e-16
10.40925,126.61589,8.6718515e-11,30.221823,5.2031109e-16
10.43765,91.934586,6.2965483e-11,27.163406,3.777929e-16
10.4818,60.275166,4.1282124e-11,23.597757,2.4769274e-16
10.52995,93.615837,6.4116963e-11,27.32799,3.8470178e-16
10.61295,46.296982,3.1708544e-11,21.61103,1.9025126e-16
10.63355,77.93457,5.3376951e-11,25.707981,3.2026171e-16
10.64265,149.93471,1.0268944e-10,31.973632,6.1613666e-16
10.67545,70.572128,4.8334456e-11,24.87152,2.9000674e-16
10.7319,40.956364,2.8050784e-11,20.745873,1.6830471e-16
10.7582,101.59401,6.9581169e-11,28.083245,4.1748701e-16
10.77035,115.61585,7.9184651e-11,29.319983,4.751079e-16
10.79125,187.89108,1.2868555e-10,34.471483,7.7211331e-16
10.79805,71.297012,4.8830925e-11,24.956386,2.9298555e-16
10.82865,227.93497,1.5611138e-10,36.764464,9.366683e-16
10.9322,66.275169,4.5391493e-11,24.356125,2.7234896e-16
10.95435,212.76006,1.4571817e-10,35.929785,8.7430903e-16
10.99345,85.615822,5.8637797e-11,26.526254,3.5182678e-16
11.0532,186.59415,1.2779729e-10,34.391986,7.6678372e-16
11.12215,58.296997,3.9927287e-11,23.336729,2.3956372e-16
11.1231,621.27789,4.2550975e-10,51.355451,2.5530585e-15
11.1671,150.23163,1.028928e-10,31.994724,6.1735681e-16
11.17,84.275185,5.7719603e-11,26.387069,3.4631762e-16
11.2543,59.956387,4.1063794e-11,23.556082,2.4638276e-16
11.3089,95.593994,6.5471792e-11,27.519135,3.9283075e-16
11.3291,262.59433,1.7984939e-10,38.540709,1.0790963e-15
11.33695,61.615784,4.2200306e-11,23.771426,2.5320183e-16
11.4713,107.91277,7.3908849e-11,28.653798,4.434531e-16
11.59035,72.93457,4.9952479e-11,25.146009,2.9971488e-16
11.6401,92.275215,6.3198779e-11,27.196913,3.7919267e-16
11.6514,115.594,7.9169685e-11,29.318136,4.7501811e-16
11.7224,128.27527,8.7855014e-11,30.353275,5.2713008e-16
11.75655,110.93462,7.5978498e-11,28.918801,4.5587099e-16
11.76235,106.93463,7.3238931e-11,28.566961,4.3943359e-16
11.77075,40.615761,2.7817507e-11,20.688204,1.6690504e-16
11.8469,94.275223,6.4568573e-11,27.392002,3.8741144e-16
11.8518,47.956383,3.2845058e-11,21.866204,1.9707035e-16
11.87885,99.615829,6.8226324e-11,27.899775,4.0935795e-16
11.896,254.91306,1.7458853e-10,38.161193,1.0475312e-15
12.02235,54.615765,3.7406032e-11,22.834802,2.2443619e-16
12.08655,56.615772,3.8775826e-11,23.110201,2.3265495e-16
12.2535,70.593956,4.8349406e-11,24.874084,2.9009643e-16
12.29455,65.615784,4.4939883e-11,24.275081,2.696393e-16
12.34675,43.615757,2.9872188e-11,21.185516,1.7923313e-16
12.35435,83.934601,5.7486339e-11,26.351475,3.4491803e-16
12.35815,92.934586,6.3650378e-11,27.261539,3.8190227e-16
12.3848,70.956406,4.8597645e-11,24.916581,2.9158587e-16
12.522,752.87195,5.1563779e-10,54.751786,3.0938267e-15
12.5621,121.23158,8.3030828e-11,29.78721,4.9818497e-16
12.5744,133.59404,9.1497811e-11,30.767127,5.4898686e-16
12.6169,58.593941,4.0130662e-11,23.376285,2.4078397e-16
12.6357,118.9565,8.1472645e-11,29.5997,4.8883587e-16
12.66245,81.253357,5.564997e-11,26.067838,3.3389982e-16
12.69095,73.615799,5.0419049e-11,25.224056,3.0251429e-16
12.73445,35.296974,2.41747e-11,19.742572,1.450482e-16
12.74485,57.296997,3.9242393e-11,23.202523,2.3545436e-16
12.7649,50.275154,3.4433172e-11,22.213094,2.0659903e-16
12.84215,53.296993,3.6502813e-11,22.64951,2.1901688e-16
12.8834,115.59402,7.9169696e-11,29.318137,4.7501817e-16
12.8848,93.91275,6.4320317e-11,27.356851,3.859219e-16
12.89565,65.297005,4.4721553e-11,24.235706,2.6832932e-16
12.93305,139.93468,9.5840478e-11,31.246379,5.7504287e-16
13.00015,41.296982,2.8284072e-11,20.803226,1.6970443e-16
13.0162,33.956364,2.3256524e-11,19.489393,1.3953914e-16
13.0416,124.91281,8.5552086e-11,30.085708,5.1331251e-16
13.07085,224.93484,1.5405662e-10,36.60245,9.243397e-16
13.10085,81.615814,5.5898215e-11,26.106542,3.3538929e-16
13.1895,35.637589,2.4407985e-11,19.805874,1.4644791e-16
13.3035,46.275154,3.1693594e-11,21.607634,1.9016157e-16
13.3277,83.275192,5.7034713e-11,26.282286,3.4220828e-16
13.33495,76.615807,5.2473737e-11,25.56215,3.1484242e-16
13.3554,78.275208,5.3610252e-11,25.745381,3.2166151e-16
13.36755,160.61595,1.1000497e-10,32.715544,6.600298e-16
13.42295,74.615791,5.1103938e-11,25.337757,3.0662363e-16
13.43465,93.615822,6.4116953e-11,27.327989,3.8470172e-16
13.44735,170.25351,1.1660568e-10,33.357227,6.9963406e-16
13.50525,99.890945,6.841475e-11,27.925436,4.104885e-16
13.5161,59.95639,4.1063796e-11,23.556083,2.4638278e-16
13.5833,58.275154,3.9912327e-11,23.333814,2.3947396e-16
13.65845,134.25342,9.1949415e-11,30.817663,5.5169649e-16
13.7329,82.91275,5.6786479e-11,26.2441,3.4071887e-16
13.75585,166.9348,1.1433271e-10,33.139062,6.8599626e-16
13.7812,87.2752,5.9774296e-11,26.696533,3.5864578e-16
13.79685,273.25375,1.8714997e-10,39.055298,1.1228998e-15
13.8832,44.956371,3.0790367e-11,21.400389,1.847422e-16
13.91755,65.572113,4.4909973e-11,24.269694,2.6945984e-16
13.97295,45.615761,3.1241979e-11,21.50451,1.8745188e-16
14.00245,68.934563,4.7212896e-11,24.677638,2.8327738e-16
14.04255,64.297005,4.4036659e-11,24.111348,2.6421995e-16
14.04405,205.89117,1.4101371e-10,35.538887,8.4608228e-16
14.1066,124.27527,8.5115436e-11,30.034436,5.1069262e-16
14.12915,76.615799,5.2473732e-11,25.562149,3.1484239e-16
14.1609,42.275154,2.8954017e-11,20.966196,1.737241e-16
14.16445,96.615829,6.6171641e-11,27.616842,3.9702985e-16
14.20565,77.615799,5.3158627e-11,25.672882,3.1895176e-16
14.27575,598.57465,4.0996043e-10,50.722115,2.4597626e-15
14.348,87.956421,6.0240861e-11,26.765813,3.6144516e-16
14.37955,57.615772,3.946072e-11,23.245472,2.3676432e-16
14.47705,53.615768,3.672114e-11,22.694577,2.2032684e-16
14.5921,110.594,7.5745213e-11,28.889173,4.5447128e-16
14.67005,192.61607,1.3192167e-10,34.758052,7.9153003e-16
14.7033,88.231522,6.0429276e-11,26.793689,3.6257565e-16
14.7478,113.95648,7.8048157e-11,29.179035,4.6828894e-16
14.76865,50.296989,3.4448127e-11,22.216309,2.0668876e-16
14.81235,92.934586,6.3650378e-11,27.261539,3.8190227e-16
14.9424,50.27515,3.4433169e-11,22.213093,2.0659902e-16
14.95975,117.93465,8.077278e-11,29.514701,4.8463668e-16
15.05245,49.615768,3.3981562e-11,22.115554,2.0388937e-16
15.05485,322.57266,2.2092821e-10,41.276269,1.3255693e-15
15.06645,119.2534,8.1675983e-11,29.624305,4.900559e-16
15.07825,48.296982,3.3078333e-11,21.917848,1.9847e-16
15.09435,115.61584,7.9184645e-11,29.319982,4.7510787e-16
15.19655,131.61591,9.0142998e-11,30.614514,5.4085799e-16
15.2036,127.2753,8.717014e-11,30.274196,5.2302084e-16
15.26675,319.25388,2.1865519e-10,41.134224,1.3119312e-15
15.28625,119.93463,8.2142558e-11,29.680607,4.9285535e-16
15.2897,120.59403,8.2594178e-11,29.734903,4.9556507e-16
15.29375,31.615753,2.1653453e-11,19.03089,1.2992072e-16
15.3104,53.956383,3.6954425e-11,22.742534,2.2172655e-16
15.32,88.550301,6.0647606e-11,26.825918,3.6388563e-16
15.3483,74.275177,5.0870653e-11,25.299143,3.0522392e-16
15.40165,140.93466,9.6525362e-11,31.320632,5.7915217e-16
15.438,47.6376,3.2626726e-11,21.817645,1.9576035e-16
15.46295,74.615799,5.1103943e-11,25.337758,3.0662366e-16
15.47945,294.20999,2.0150278e-10,40.029213,1.2090167e-15
15.51605,68.297012,4.6776242e-11,24.601324,2.8065745e-16
15.5368,58.275158,3.991233e-11,23.333814,2.3947398e-16
15.5587,78.956421,5.4076811e-11,25.819851,3.2446087e-16
15.723,113.95648,7.8048157e-11,29.179035,4.6828894e-16
15.74195,186.57227,1.277823e-10,34.390642,7.6669381e-16
15.8346,288.55066,1.9762673e-10,39.770887,1.1857604e-15
15.8742,143.2753,9.8128451e-11,31.493072,5.8877071e-16
15.97765,220.8911,1.5128708e-10,36.381784,9.0772246e-16
16.08105,167.25351,1.1455099e-10,33.160138,6.8730596e-16
16.41825,137.89096,9.4440748e-11,31.093517,5.6664449e-16
16.51475,124.93462,8.5567025e-11,30.08746,5.1340215e-16
16.567,61.275169,4.1967021e-11,23.727542,2.5180212e-16
16.58775,237.57254,1.627121e-10,37.275487,9.7627262e-16
16.60205,166.93475,1.1433268e-10,33.139059,6.8599607e-16
16.6106,203.27553,1.3922227e-10,35.38775,8.3533363e-16
16.6292,65.912727,4.5143258e-11,24.311645,2.7085955e-16
16.67785,338.93539,2.3213496e-10,41.962713,1.3928097e-15
16.73945,741.57556,5.0790095e-10,54.476565,3.0474057e-15
16.7628,132.91281,9.1031241e-11,30.714741,5.4618745e-16
16.87925,115.20971,7.8906485e-11,29.28561,4.7343891e-16
16.89975,41.296982,2.8284072e-11,20.803226,1.6970443e-16
16.9022,59.95639,4.1063796e-11,23.556083,2.4638278e-16
16.90325,179.57231,1.2298807e-10,33.95505,7.3792843e-16
16.9369,239.91315,1.6431517e-10,37.397502,9.8589103e-16
17.0061,103.59399,7.0950947e-11,28.266331,4.2570568e-16
17.0517,140.59406,9.6292082e-11,31.29538,5.7775249e-16
17.05485,47.934551,3.2830106e-11,21.862885,1.9698064e-16
17.1378,56.593945,3.8760876e-11,23.107231,2.3256526e-16
17.14795,94.253387,6.4553618e-11,27.389887,3.8732171e-16
17.14985,60.25333,4.1267169e-11,23.594907,2.4760301e-16
17.15455,77.615799,5.3158627e-11,25.672882,3.1895176e-16
17.17735,42.296978,2.8968964e-11,20.969804,1.7381378e-16
17.19065,276.25388,1.8920473e-10,39.197711,1.1352284e-15
17.2357,94.593994,6.4786897e-11,27.42284,3.8872138e-16
17.2655,118.27525,8.1006059e-11,29.543087,4.8603636e-16
17.3097,103.95646,7.1199197e-11,28.29926,4.2719518e-16
17.39415,56.934544,3.899415e-11,23.153494,2.339649e-16
17.42005,80.253357,5.4965075e-11,25.960456,3.2979045e-16
17.5319,93.275208,6.3883668e-11,27.294805,3.8330201e-16
17.53395,191.93484,1.314551e-10,34.717027,7.8873061e-16
17.599,299.91336,2.0540898e-10,40.28622,1.2324539e-15
17.6456,56.956375,3.9009103e-11,23.156453,2.3405462e-16
17.6589,51.956375,3.5584631e-11,22.457989,2.1350778e-16
17.66175,71.253342,4.8801015e-11,24.951289,2.9280609e-16
17.68665,94.890915,6.4990257e-11,27.451503,3.8994154e-16
17.6925,61.275162,4.1967016e-11,23.727541,2.5180209e-16
17.69455,41.296982,2.8284072e-11,20.803226,1.6970443e-16
17.71235,58.615776,4.0145617e-11,23.379188,2.408737e-16
17.7835,126.23158,8.6455305e-11,30.191215,5.1873183e-16
17.8235,47.956375,3.2845053e-11,21.866202,1.9707032e-16
17.8776,87.593964,5.9992616e-11,26.728996,3.5995569e-16
17.99645,296.21014,2.0287267e-10,40.11972,1.217236e-15
18.0359,176.59412,1.2094832e-10,33.766288,7.2568993e-16
18.0972,74.956406,5.1337223e-11,25.376253,3.0802334e-16
18.11895,55.934547,3.8309259e-11,23.017136,2.2985555e-16
18.22015,524.89209,3.5949566e-10,48.549108,2.1569739e-15
18.33115,42.296978,2.8968964e-11,20.969804,1.7381378e-16
18.33855,274.93515,1.8830155e-10,39.13524,1.1298093e-15
18.3928,177.27542,1.2141494e-10,33.809656,7.2848967e-16
18.41145,80.615814,5.521332e-11,25.99948,3.3127992e-16
18.5656,280.86938,1.9236587e-10,39.414805,1.1541952e-15
18.7004,80.956421,5.54466e-11,26.036045,3.326796e-16
18.736,62.275158,4.2651907e-11,23.855921,2.5591144e-16
18.76715,58.615776,4.0145617e-11,23.379188,2.408737e-16
18.78535,386.25436,2.6454345e-10,43.831101,1.5872607e-15
18.78685,241.25366,1.6523328e-10,37.467026,9.913997e-16
18.79735,187.9348,1.2871549e-10,34.474157,7.7229296e-16
18.8107,148.59409,1.0177126e-10,31.878051,6.1062755e-16
18.91775,89.615829,6.137738e-11,26.933089,3.6826428e-16
18.9261,34.956367,2.3941421e-11,19.678864,1.4364852e-16
19.0393,63.275162,4.3336804e-11,23.982935,2.6002083e-16
19.06185,58.296997,3.9927287e-11,23.336729,2.3956372e-16
19.1374,133.27527,9.1279486e-11,30.742636,5.4767692e-16
19.2459,79.593964,5.451346e-11,25.88916,3.2708076e-16
19.25345,46.615757,3.1926871e-11,21.660518,1.9156123e-16
19.29765,295.25397,2.0221779e-10,40.076504,1.2133067e-15
19.33485,197.93488,1.3556449e-10,35.075082,8.1338693e-16
19.36415,801.73749,5.4910552e-10,55.911608,3.2946331e-15
19.42855,55.615768,3.8090929e-11,22.973327,2.2854557e-16
19.57145,117.25342,8.030621e-11,29.457762,4.8183726e-16
19.5732,225.59427,1.5450825e-10,36.638184,9.2704952e-16
19.6548,90.593964,6.2047299e-11,27.030723,3.7228379e-16
19.76635,84.297043,5.7734573e-11,26.38935,3.4640744e-16
19.78375,172.25352,1.1797548e-10,33.487338,7.0785285e-16
19.839,87.231537,5.9744392e-11,26.69208,3.5846635e-16
19.86965,40.615753,2.7817502e-11,20.688202,1.6690501e-16
19.8851,132.59402,9.0812906e-11,30.690166,5.4487743e-16
19.92485,77.615799,5.3158627e-11,25.672882,3.1895176e-16
19.93965,141.25342,9.6743676e-11,31.344227,5.8046206e-16
19.95615,97.297073,6.6638221e-11,27.681599,3.9982933e-16
20.01015,100.9346,6.9129544e-11,28.022353,4.1477726e-16
20.2055,128.59406,8.8073349e-11,30.378399,5.2844009e-16
20.24605,82.297028,5.6364774e-11,26.178975,3.3818864e-16
20.31555,65.253334,4.4691643e-11,24.230301,2.6814986e-16
20.3789,241.59433,1.6546661e-10,37.484653,9.9279963e-16
20.3924,104.91275,7.1854156e-11,28.38577,4.3112493e-16
20.419,121.91279,8.3497387e-11,29.842899,5.0098432e-16
20.48885,77.253349,5.2910387e-11,25.632857,3.1746232e-16
20.52625,194.89102,1.3347977e-10,34.894356,8.0087862e-16
20.56505,126.93464,8.6936824e-11,30.247162,5.2162095e-16
20.8808,112.594,7.7115002e-11,29.062279,4.6269001e-16
20.91865,573.25568,3.9261961e-10,49.996627,2.3557176e-15
20.9362,101.91276,6.9799478e-11,28.112584,4.1879687e-16
20.976,136.59404,9.3552494e-11,30.995727,5.6131496e-16
20.99785,85.934608,5.8856133e-11,26.559136,3.531368e-16
21.01565,64.615768,4.4254978e-11,24.151128,2.6552987e-16
21.0596,68.912727,4.7197942e-11,24.675032,2.8318765e-16
21.0853,77.956406,5.3391906e-11,25.710381,3.2035144e-16
21.10795,66.615784,4.5624778e-11,24.397779,2.7374867e-16
21.1215,44.956371,3.0790367e-11,21.400389,1.847422e-16
21.2391,47.275146,3.2378483e-11,21.762171,1.942709e-16
21.43,125.27525,8.580032e-11,30.114779,5.1480192e-16
21.43425,117.20973,8.027629e-11,29.454103,4.8165774e-16
21.46295,46.615761,3.1926874e-11,21.660518,1.9156124e-16
21.4735,308.27588,2.1113643e-10,40.657228,1.2668186e-15
21.49315,34.296974,2.3489806e-11,19.554341,1.4093883e-16
21.62445,655.80505,4.4915721e-10,52.289702,2.6949433e-15
21.66015,62.61578,4.2885197e-11,23.899337,2.5731118e-16
21.66995,75.615807,5.1788843e-11,25.450449,3.1073306e-16
21.71305,57.615768,3.9460718e-11,23.245472,2.3676431e-16
21.736,222.27551,1.5223526e-10,36.457632,9.1341153e-16
21.74495,153.93469,1.0542901e-10,32.255473,6.3257406e-16
21.983,128.91283,8.8291674e-11,30.40348,5.2975004e-16
22.1748,49.956371,3.4214839e-11,22.166045,2.0528904e-16
22.1863,47.956375,3.2845053e-11,21.866202,1.9707032e-16
22.19855,59.615776,4.0830512e-11,23.511391,2.4498307e-16
22.2434,72.593956,4.9719194e-11,25.106802,2.9831517e-16
22.2469,38.637589,2.6462668e-11,20.346728,1.5877601e-16
22.4775,129.27524,8.8539887e-11,30.431944,5.3123932e-16
22.5166,75.956406,5.2022117e-11,25.488604,3.121327e-16
22.5209,188.27542,1.2894878e-10,34.494972,7.736927e-16
22.53395,67.297005,4.6091342e-11,24.480662,2.7654805e-16
22.53725,141.89099,9.7180346e-11,31.391316,5.8308208e-16
22.55605,127.61589,8.740341e-11,30.301177,5.2442046e-16
22.59325,65.253334,4.4691643e-11,24.230301,2.6814986e-16
22.7676,80.275185,5.4980025e-11,25.962809,3.2988015e-16
22.7716,190.27539,1.3031855e-10,34.616683,7.819113e-16
22.7775,124.27527,8.5115436e-11,30.034436,5.1069262e-16
22.80265,30.978195,2.1216793e-11,18.902095,1.2730076e-16
22.80845,135.93468,9.31009e-11,30.945773,5.586054e-16
22.86315,146.25345,1.0016817e-10,31.709784,6.0100901e-16
22.9765,148.27531,1.0155293e-10,31.855239,6.093176e-16
23.0272,73.275192,5.0185769e-11,25.185094,3.0111462e-16
23.07235,84.253357,5.7704653e-11,26.384791,3.4622792e-16
23.0772,111.27522,7.6211772e-11,28.948367,4.5727063e-16
23.094,40.956367,2.8050787e-11,20.745874,1.6830472e-16
23.1228,179.59416,1.2300304e-10,33.956427,7.3801822e-16
23.15415,41.615757,2.8502399e-11,20.856616,1.710144e-16
23.16835,41.296982,2.8284072e-11,20.803226,1.6970443e-16
23.2332,102.27522,7.0047723e-11,28.145873,4.2028634e-16
23.2529,150.27533,1.0292273e-10,31.997826,6.175364e-16
23.29205,90.29705,6.1843945e-11,27.001161,3.7106367e-16
23.33805,79.615799,5.4528415e-11,25.891527,3.2717049e-16
23.5573,50.956379,3.4899739e-11,22.312973,2.0939843e-16
23.5766,175.23169,1.200152e-10,33.679228,7.2009122e-16
23.6016,49.956375,3.4214842e-11,22.166046,2.0528905e-16
23.69905,109.25339,7.4827034e-11,28.771967,4.489622e-16
23.71405,127.61588,8.7403399e-11,30.301176,5.2442039e-16
23.7186,54.593941,3.7391085e-11,22.83176,2.2434651e-16
23.8458,61.275162,4.1967016e-11,23.727541,2.5180209e-16
23.86885,248.89133,1.7046428e-10,37.858305,1.0227857e-15
23.888,61.637619,4.221526e-11,23.774234,2.5329156e-16
23.95295,239.57246,1.6408184e-10,37.379792,9.8449104e-16
23.9786,125.27528,8.5800336e-11,30.114781,5.1480202e-16
24.0064,55.275162,3.7857649e-11,22.926333,2.2714589e-16
24.058,146.59406,1.0040145e-10,31.734381,6.0240869e-16
24.06085,37.615761,2.5762824e-11,20.165757,1.5457695e-16
24.06415,493.57364,3.3804582e-10,47.563657,2.0282749e-15
24.11505,325.93533,2.2323129e-10,41.419202,1.3393877e-15
24.16745,120.2534,8.2360883e-11,29.70688,4.941653e-16
24.21975,56.615768,3.8775823e-11,23.110201,2.3265494e-16
24.25375,73.615784,5.0419038e-11,25.224054,3.0251423e-16
24.3332,87.956421,6.0240861e-11,26.765813,3.6144516e-16
24.35615,35.296978,2.4174703e-11,19.742573,1.4504822e-16
24.3785,87.593979,5.9992626e-11,26.728997,3.5995576e-16
24.3827,50.275154,3.4433172e-11,22.213094,2.0659903e-16
24.5663,33.95636,2.3256521e-11,19.489392,1.3953913e-16
24.58675,59.934555,4.1048842e-11,23.553223,2.4629305e-16
24.61925,213.6162,1.4630454e-10,35.977914,8.7782723e-16
24.6549,251.59436,1.7231557e-10,37.994863,1.0338934e-15
24.68375,74.93457,5.1322268e-11,25.373789,3.0793361e-16
24.73345,69.615807,4.7679477e-11,24.758664,2.8607686e-16
24.8921,76.593964,5.2458777e-11,25.55972,3.1475266e-16
25.1034,101.23157,6.9332934e-11,28.049809,4.1599761e-16
25.1113,97.275246,6.6623272e-11,27.679529,3.9973963e-16
25.11985,257.93503,1.7665826e-10,38.3114,1.0599495e-15
25.1589,120.27525,8.2375848e-11,29.708679,4.9425509e-16
25.2443,50.956379,3.4899739e-11,22.312973,2.0939843e-16
25.256,95.593987,6.5471787e-11,27.519135,3.9283072e-16
25.2893,103.59399,7.0950942e-11,28.26633,4.2570565e-16
25.35895,74.615799,5.1103943e-11,25.337758,3.0662366e-16
25.39005,72.93457,4.9952479e-11,25.146009,2.9971488e-16
25.4714,177.18796,1.2135504e-10,33.804095,7.2813025e-16
25.52045,59.615768,4.0830506e-11,23.51139,2.4498304e-16
25.5847,287.91333,1.9719023e-10,39.741584,1.1831414e-15
25.6064,73.275185,5.0185764e-11,25.185093,3.0111458e-16
25.62825,56.296989,3.8557493e-11,23.066745,2.3134496e-16
25.7481,44.593925,3.054213e-11,21.342722,1.8325278e-16
25.86695,62.615776,4.2885195e-11,23.899336,2.5731117e-16
25.92175,976.85712,6.6904398e-10,59.717497,4.0142639e-15
25.9821,52.275154,3.5802961e-11,22.503826,2.1481776e-16
26.0096,339.55099,2.3255658e-10,41.988103,1.3953395e-15
26.0302,45.956371,3.1475262e-11,21.557902,1.8885157e-16
26.0573,446.23285,3.0562238e-10,45.99159,1.8337343e-15
26.1501,86.956429,5.9555972e-11,26.663991,3.5733583e-16
26.15265,207.2099,1.419169e-10,35.614601,8.5150141e-16
26.17685,59.934555,4.1048842e-11,23.553223,2.4629305e-16
26.20675,79.615807,5.4528421e-11,25.891528,3.2717052e-16
26.24615,140.57224,9.6277138e-11,31.293761,5.7766283e-16
26.35905,123.93466,8.4882157e-11,30.006972,5.0929294e-16
26.37335,61.297005,4.1981976e-11,23.73036,2.5189185e-16
26.48755,141.61591,9.6991942e-11,31.371017,5.8195165e-16
26.5589,168.23166,1.1522092e-10,33.224656,6.9132553e-16
26.5612,136.23163,9.330428e-11,30.96829,5.5982568e-16
26.58305,164.57225,1.1271461e-10,32.981985,6.7628768e-16
26.5985,91.2752,6.2513874e-11,27.098308,3.7508324e-16
26.6373,59.956387,4.1063794e-11,23.556082,2.4638276e-16
26.7382,158.91286,1.0883853e-10,32.599499,6.5303116e-16
26.81295,116.93462,8.0087864e-11,29.43104,4.8052719e-16
27.02105,99.253372,6.7978079e-11,27.865896,4.0786848e-16
27.0786,129.59404,8.8758233e-11,30.456939,5.325494e-16
27.17425,91.615814,6.2747159e-11,27.131974,3.7648295e-16
27.2043,82.593964,5.6568144e-11,26.210422,3.3940886e-16
27.24965,144.25348,9.8798401e-11,31.56458,5.9279041e-16
27.25765,129.57219,8.8743268e-11,30.455227,5.3245961e-16
27.31165,85.615807,5.8637787e-11,26.526253,3.5182672e-16
27.36325,45.615761,3.1241979e-11,21.50451,1.8745188e-16
27.403,188.2317,1.2891884e-10,34.492302,7.7351305e-16
27.4194,143.95653,9.8595021e-11,31.542906,5.9157012e-16
27.4534,97.275208,6.6623246e-11,27.679525,3.9973947e-16
27.5309,112.9128,7.7333348e-11,29.089682,4.6400009e-16
27.57315,165.25349,1.1318119e-10,33.027431,6.7908716e-16
27.60875,142.89099,9.7865241e-11,31.464889,5.8719144e-16
27.64335,118.93465,8.1457674e-11,29.597887,4.8874605e-16
27.6783,70.275177,4.8131076e-11,24.836586,2.8878645e-16
27.6955,46.956379,3.2160161e-11,21.713147,1.9296097e-16
27.72385,306.93527,2.1021825e-10,40.598207,1.2613095e-15
27.7572,72.956406,4.9967434e-11,25.148518,2.998046e-16
27.8904,708.2337,4.850653e-10,53.647577,2.9103918e-15
28.02045,70.93457,4.858269e-11,24.914025,2.9149614e-16
28.03635,67.253342,4.6061438e-11,24.475367,2.7636863e-16
28.11675,67.615807,4.6309688e-11,24.519258,2.7785813e-16
28.21495,111.93463,7.6663403e-11,29.005437,4.5998042e-16
28.2346,273.59445,1.8738331e-10,39.071523,1.1242999e-15
28.30385,353.57263,2.4215992e-10,42.558286,1.4529595e-15
28.39375,163.25348,1.1181139e-10,32.89365,6.7086837e-16
28.4488,86.2752,5.9089402e-11,26.594178,3.5453641e-16
28.4738,80.275192,5.498003e-11,25.96281,3.2988018e-16
28.5058,37.956371,2.5996106e-11,20.226441,1.5597664e-16
28.81405,36.296978,2.4859597e-11,19.927282,1.4915758e-16
28.8827,252.59438,1.7300047e-10,38.045136,1.0380028e-15
28.8841,89.550301,6.13325e-11,26.926522,3.67995e-16
28.90125,86.615799,5.9322676e-11,26.629129,3.5593606e-16
29.04285,153.80363,1.0533925e-10,32.246317,6.3203549e-16
29.0679,102.27523,7.0047733e-11,28.145874,4.202864e-16
29.10375,99.572159,6.8196415e-11,27.895697,4.0917849e-16
29.1357,107.23155,7.344229e-11,28.593377,4.4065374e-16
29.1667,273.59442,1.8738329e-10,39.071522,1.1242997e-15
29.22525,72.253342,4.948591e-11,25.067473,2.9691546e-16
29.28465,78.615799,5.3843521e-11,25.782668,3.2306113e-16
29.3161,111.594,7.6430108e-11,28.975984,4.5858065e-16
29.3248,303.91333,2.0814854e-10,40.46453,1.2488912e-15
29.48935,114.57219,7.8469852e-11,29.231492,4.7081911e-16
29.54305,142.93468,9.7895161e-11,31.468095,5.8737097e-16
29.6918,139.59407,9.5607198e-11,31.221007,5.7364319e-16
29.7993,184.86919,1.2661587e-10,34.285679,7.5969523e-16
29.83055,185.93478,1.2734569e-10,34.351428,7.6407416e-16
29.8591,60.956387,4.1748688e-11,23.686323,2.5049213e-16
29.87475,53.615776,3.6721145e-11,22.694578,2.2032687e-16
29.8765,85.956421,5.8871072e-11,26.561383,3.5322643e-16
30.0298,104.23155,7.1387607e-11,28.3242,4.2832564e-16
30.142,153.27534,1.0497743e-10,32.209354,6.2986456e-16
30.15675,202.20984,1.3849239e-10,35.3258,8.3095433e-16
30.1848,123.59405,8.4648872e-11,29.979457,5.0789323e-16
30.18625,423.93588,2.9035131e-10,45.212443,1.7421079e-15
30.20945,85.615829,5.8637803e-11,26.526255,3.5182682e-16
30.25005,60.934559,4.1733739e-11,23.683496,2.5040243e-16
30.2565,68.275177,4.6761287e-11,24.598702,2.8056772e-16
30.28545,99.29705,6.8007994e-11,27.869983,4.0804797e-16
30.3125,82.593971,5.6568149e-11,26.210423,3.3940889e-16
30.34495,144.93469,9.926496e-11,31.614188,5.9558976e-16
30.4639,301.276,2.0634225e-10,40.347141,1.2380535e-15
30.48805,89.297043,6.1159045e-11,26.901115,3.6695427e-16
30.62475,48.615757,3.329666e-11,21.965964,1.9977996e-16
30.65925,98.934616,6.7759765e-11,27.836033,4.0655859e-16
30.72005,68.615784,4.6994566e-11,24.63954,2.819674e-16
30.8015,68.593948,4.6979612e-11,24.636926,2.8187767e-16
30.8171,109.27525,7.4842005e-11,28.773886,4.4905203e-16
30.97695,299.93518,2.0542393e-10,40.287197,1.2325436e-15
31.0799,73.912743,5.0622424e-11,25.257926,3.0373454e-16
31.20975,52.615768,3.6036245e-11,22.552597,2.1621747e-16
31.2274,48.637604,3.3311623e-11,21.969254,1.9986974e-16
31.26955,102.61584,7.0281013e-11,28.177084,4.2168608e-16
31.2884,51.956371,3.5584628e-11,22.457988,2.1350777e-16
31.3517,219.95682,1.5064719e-10,36.330418,9.0388316e-16
31.35895,45.615757,3.1241977e-11,21.50451,1.8745186e-16
31.36285,70.615784,4.8364355e-11,24.876647,2.9018613e-16
31.4028,7571.8442,5.1859138e-09,118.18394,3.1115483e-14
31.43885,60.934551,4.1733733e-11,23.683495,2.504024e-16
31.4425,239.86928,1.6428513e-10,37.395223,9.8571076e-16
31.55425,306.93527,2.1021825e-10,40.598207,1.2613095e-15
31.62645,158.61597,1.0863519e-10,32.579185,6.5181113e-16
31.6446,111.23155,7.6181868e-11,28.94458,4.5709121e-16
31.66105,85.209694,5.8359643e-11,26.484244,3.5015786e-16
31.68235,134.93466,9.2415995e-11,30.869701,5.5449597e-16
31.74275,256.57242,1.7572501e-10,38.243818,1.0543501e-15
31.80015,48.978218,3.3544908e-11,22.020419,2.0126945e-16
31.9006,188.23167,1.2891882e-10,34.4923,7.7351292e-16
32.12685,42.615761,2.9187296e-11,21.022353,1.7512378e-16
32.1987,128.59402,8.8073328e-11,30.378396,5.2843997e-16
32.21215,183.25354,1.2550932e-10,34.185508,7.5305595e-16
32.30325,52.615772,3.6036248e-11,22.552597,2.1621749e-16
32.3378,122.9565,8.4212222e-11,29.92782,5.0527333e-16
32.3575,92.275208,6.3198773e-11,27.196912,3.7919264e-16
32.3858,112.27525,7.6896688e-11,29.034828,4.6138013e-16
32.3987,51.275158,3.5118069e-11,22.359405,2.1070841e-16
32.4058,51.956375,3.5584631e-11,22.457989,2.1350778e-16
32.4092,54.956387,3.7639322e-11,22.882175,2.2583593e-16
32.4181,86.275192,5.9089397e-11,26.594177,3.5453638e-16
32.4302,90.275192,6.1828974e-11,26.998982,3.7097385e-16
32.4696,107.27524,7.347221e-11,28.597259,4.4083326e-16
32.49605,193.61607,1.3260657e-10,34.818099,7.9563939e-16
32.49855,114.25339,7.8251506e-11,29.204354,4.6950904e-16
32.56345,84.253357,5.7704653e-11,26.384791,3.4622792e-16
32.644,70.95639,4.8597635e-11,24.916579,2.9158581e-16
32.7542,92.956436,6.3665343e-11,27.263675,3.8199206e-16
32.76905,86.253365,5.9074447e-11,26.591934,3.5444668e-16
32.84025,292.25388,2.0016304e-10,39.940302,1.2009783e-15
32.8689,85.91275,5.8841162e-11,26.556884,3.5304697e-16
32.8836,52.956375,3.6269525e-11,22.601157,2.1761715e-16
32.93125,62.934555,4.3103525e-11,23.939825,2.5862115e-16
33.0151,153.86919,1.0538415e-10,32.250897,6.3230487e-16
33.0488,92.275192,6.3198763e-11,27.19691,3.7919258e-16
33.15555,517.93646,3.5473179e-10,48.333704,2.1283907e-15
33.1885,51.275154,3.5118066e-11,22.359405,2.107084e-16
33.1995,55.956383,3.8324214e-11,23.020131,2.2994528e-16
33.2544,106.27524,7.2787316e-11,28.508122,4.367239e-16
33.26605,52.934547,3.6254575e-11,22.598051,2.1752745e-16
33.26785,98.615822,6.7541425e-11,27.806102,4.0524855e-16
33.2852,218.59425,1.4971398e-10,36.255244,8.9828389e-16
33.30875,574.80444,3.9368035e-10,50.041612,2.3620821e-15
33.32395,569.93671,3.9034646e-10,49.899952,2.3420788e-15
33.408,53.956375,3.695442e-11,22.742533,2.2172652e-16
33.43035,62.61578,4.2885197e-11,23.899337,2.5731118e-16
33.44375,38.296974,2.6229383e-11,20.286762,1.573763e-16
33.47015,152.25348,1.0427756e-10,32.137616,6.2566534e-16
33.47575,56.934555,3.8994158e-11,23.153495,2.3396495e-16
33.5157,74.593971,5.1088994e-11,25.335287,3.0653396e-16
33.5381,673.5968,4.6134268e-10,52.758356,2.7680561e-15
33.70885,104.25337,7.1402551e-11,28.326176,4.2841531e-16
33.75205,82.572136,5.6553194e-11,26.208113,3.3931916e-16
33.76765,71.253334,4.880101e-11,24.951289,2.9280606e-16
33.76925,75.615807,5.1788843e-11,25.450449,3.1073306e-16
33.7706,97.91275,6.7059895e-11,27.739864,4.0235937e-16
33.8346,70.956406,4.8597645e-11,24.916581,2.9158587e-16
33.88675,86.615814,5.9322687e-11,26.62913,3.5593612e-16
33.92,59.593937,4.0815554e-11,23.508519,2.4489332e-16
33.9902,121.27525,8.3060743e-11,29.790787,4.9836446e-16
34.038,83.956421,5.7501283e-11,26.353758,3.450077e-16
34.1417,59.956398,4.1063802e-11,23.556084,2.4638281e-16
34.15295,37.296978,2.5544492e-11,20.108629,1.5326695e-16
34.43575,52.253319,3.5788006e-11,22.500692,2.1472803e-16
34.4638,1171.5966,8.0241993e-10,63.447904,4.8145196e-15
34.51,120.55035,8.2564258e-11,29.731312,4.9538555e-16
