Repository: guad-isa-santos/Release-of-microplastics-and-metals-from-antifouling-paint-

# General Information
This release contains the data used in the publication titled: "Release of microplastics and metals from antifouling paint during weathering in simulated cold climates". The dataset contains raw data files and processed data files for the analysis undertaken in the paper. 
Title of Dataset: Detection of unlabeled nanoplastics using enhanced dark field hyperspectral microscopy

Author Information 

Corresponding author(s): 

A. Contact Information Name: Prof. Kevin Wilkinson 
Institution:  Université de Montréal 
Email: kj.wilkinson@umontreal.ca

B. Contact Information Name: Prof. Nathalie Tufenkji 
Institution: McGill University
Email: nathalie.tufenkji@mcgill.ca

File: Supplementary/Figure S11/Raw data/2-12_2_results.csv (part 1 of 3)
# SPCal Export 1.2.7
# Date,Mon Jul 15 18:28:00 2024
# File,C:\Users\p1196157\Documents\Guadalupe\SP-ICP-MS\Raw data\2024-05-28_Cu_AF_paint\2-12_2.csv
# Acquisition events,499999
#
# Options and inputs,Cu,
# Density,6,g/cm3
# Dwelltime,0.1,ms
# Efficiency,0.0041521992,
# Mass fraction,0.8881,
# Molar mass,143.09,g/mol
# Response,2.412,counts/(μg/L)
# Time,49.9999,s
# Uptake,0.212,ml/min
#
# Limit method,Poisson (alpha=0.001)
#
# Detection results,Cu,
# Particle number,1764
# Number error,42
# Number concentration,2.4047318e+09,#/L
# Mass concentration,0.30717924,μg/L
#
# Background,7.2392945,counts
#,11.642779,nm
# Background error,3.2686145,counts
# Ionic background,3.0013659,μg/L
#
# Mean,Cu,
#,186.50977,counts
#,1.277395e-10,μg
#,31.291552,nm
#,7.6643699e-16,m³
# Median,Cu,
#,108.63233,counts
#,7.4401674e-11,μg
#,28.717343,nm
#,4.4641004e-16,m³
# Limits of detection,Cu,
#,18.079021,counts
#,1.238222e-11,μg
#,15.796088,nm
#,7.4293322e-17,m³
#
# Raw detection data
Time,Cu,,Cu,,Cu,,Cu,
s,counts,μg,nm,m³
0.0067,330.63312,2.2644877e-10,41.617249,1.3586926e-15
0.01785,35.237114,2.4133702e-11,19.731406,1.4480221e-16
0.05085,204.71155,1.4020579e-10,35.470885,8.4123476e-16
0.0631,102.63232,7.02923e-11,28.178592,4.217538e-16
0.07975,101.86936,6.9769756e-11,28.108593,4.1861854e-16
0.1988,76.790314,5.2593256e-11,25.581543,3.1555954e-16
0.20405,41.395164,2.8351317e-11,20.819699,1.701079e-16
0.226,83.632278,5.727928e-11,26.319798,3.4367568e-16
0.2476,218.42278,1.4959654e-10,36.245761,8.9757922e-16
0.2591,80.632286,5.5224602e-11,26.001251,3.3134761e-16
0.2686,37.316132,2.555761e-11,20.112071,1.5334566e-16
0.3003,69.474213,4.75825e-11,24.741867,2.85495e-16
0.3493,78.474228,5.374656e-11,25.767182,3.2247936e-16
0.3918,51.316154,3.5146147e-11,22.365363,2.1087688e-16
0.45145,111.55331,7.6402236e-11,28.972462,4.5841341e-16
0.5122,112.31628,7.6924795e-11,29.038365,4.6154877e-16
0.56765,502.87091,3.4441347e-10,47.860447,2.0664808e-15
0.59785,2930.4478,2.0070473e-09,86.126324,1.2042284e-14
0.69875,139.1855,9.5327371e-11,31.190518,5.7196423e-16
0.7055,221.58081,1.5175946e-10,36.419611,9.1055675e-16
0.72185,250.86981,1.7181933e-10,37.958355,1.030916e-15
0.76195,90.711319,6.2127675e-11,27.04239,3.7276605e-16
0.76575,58.553226,4.0102777e-11,23.370869,2.4061666e-16
0.82425,126.1855,8.6423744e-11,30.187541,5.1854246e-16
0.8561,45.47419,3.1145018e-11,21.48224,1.8687011e-16
0.859,57.632252,3.9472007e-11,23.247689,2.3683204e-16
0.89295,166.71149,1.1417976e-10,33.124278,6.8507859e-16
0.92905,73.553246,5.0376206e-11,25.21691,3.0225724e-16
0.93275,221.71169,1.5184909e-10,36.426779,9.1109456e-16
0.94725,67.027367,4.5906668e-11,24.447923,2.7544001e-16
1.12765,107.55331,7.3662663e-11,28.621948,4.4197598e-16
1.14715,111.8694,7.6618726e-11,28.999801,4.5971236e-16
1.1605,218.58072,1.4970471e-10,36.254495,8.9822827e-16
1.27195,251.71172,1.7239595e-10,38.00077,1.0343757e-15
1.279,147.26456,1.0086067e-10,31.782691,6.0516403e-16
1.3265,57.632248,3.9472004e-11,23.247688,2.3683203e-16
1.33325,167.86949,1.1497288e-10,33.200797,6.8983725e-16
1.3571,77.632271,5.3169908e-11,25.674698,3.1901945e-16
1.36585,82.553268,5.6540272e-11,26.206117,3.3924163e-16
1.37235,93.711319,6.4182358e-11,27.337278,3.8509415e-16
1.43135,151.18555,1.0354614e-10,32.0623,6.2127681e-16
1.49615,102.55331,7.0238191e-11,28.17136,4.2142915e-16
1.498,103.94841,7.1193685e-11,28.298529,4.2716211e-16
1.5514,130.47435,8.9361152e-11,30.525747,5.3616691e-16
1.56975,93.395248,6.3965883e-11,27.306509,3.837953e-16
1.5786,443.79187,3.0395057e-10,45.907576,1.8237034e-15
1.6069,136.63237,9.3578746e-11,30.998626,5.6147248e-16
1.61225,88.553284,6.0649649e-11,26.826219,3.6389789e-16
1.63045,68.55323,4.6951724e-11,24.63205,2.8171034e-16
1.6453,47.47419,3.2514807e-11,21.79267,1.9508884e-16
1.64815,66.55323,4.5581935e-11,24.39014,2.7349161e-16
1.6743,268.26474,1.8373302e-10,38.816149,1.1023981e-15
1.6792,161.7905,1.1080941e-10,32.795097,6.6485644e-16
1.69785,102.55331,7.0238186e-11,28.171359,4.2142912e-16
1.7231,61.474213,4.2103344e-11,23.753206,2.5262007e-16
1.744,61.316166,4.1995099e-11,23.732833,2.5197059e-16
1.75885,66.55323,4.5581935e-11,24.39014,2.7349161e-16
1.77615,200.8696,1.3757446e-10,35.247581,8.2544679e-16
1.79075,436.71292,2.9910224e-10,45.662175,1.7946134e-15
1.8175,157.94855,1.0817808e-10,32.533426,6.4906846e-16
1.86955,241.71175,1.6554702e-10,37.490725,9.9328214e-16
1.8893,222.94867,1.526963e-10,36.494399,9.1617778e-16
1.9062,113.10644,7.7465967e-11,29.106301,4.647958e-16
1.9241,60.474205,4.1418445e-11,23.623703,2.4851067e-16
1.9259,420.94946,2.8830593e-10,45.106026,1.7298356e-15
1.9563,86.632286,5.9333968e-11,26.630818,3.5600381e-16
1.9731,142.94846,9.7904598e-11,31.469106,5.8742759e-16
2.03895,108.02742,7.3987376e-11,28.663942,4.4392425e-16
2.0404,163.10651,1.1171073e-10,32.883776,6.702644e-16
2.048,137.42255,9.4119933e-11,31.058269,5.647196e-16
2.10025,51.395176,3.5200269e-11,22.376837,2.1120161e-16
2.1146,83.632278,5.727928e-11,26.319798,3.4367568e-16
2.1788,72.632271,4.9745436e-11,25.111219,2.9847262e-16
2.2495,151.79045,1.0396043e-10,32.105004,6.2376259e-16
2.25205,82.869339,5.6756747e-11,26.239519,3.4054048e-16
2.30205,93.711311,6.4182353e-11,27.337277,3.8509412e-16
2.30715,164.18553,1.1244975e-10,32.95613,6.7469851e-16
2.3678,60.316162,4.1310202e-11,23.603106,2.4786121e-16
2.4123,77.632278,5.3169913e-11,25.674699,3.1901948e-16
2.42185,90.553284,6.2019437e-11,27.026677,3.7211662e-16
2.54085,63.395184,4.3419007e-11,23.99809,2.6051404e-16
2.5666,369.79144,2.5326809e-10,43.199316,1.5196085e-15
2.5984,141.94844,9.7219693e-11,31.395552,5.8331816e-16
2.6354,76.790314,5.2593256e-11,25.581543,3.1555954e-16
2.71665,111.02742,7.6042059e-11,28.926863,4.5625235e-16
2.73485,49.553219,3.3938722e-11,22.106257,2.0363233e-16
2.78575,69.553238,4.7636624e-11,24.751244,2.8581974e-16
2.78665,66.711273,4.5690178e-11,24.409431,2.7414107e-16
2.8246,226.63263,1.5521942e-10,36.69431,9.3131652e-16
2.87695,316.34399,2.1666223e-10,41.008868,1.2999734e-15
2.886,1287.6854,8.8192854e-10,65.477865,5.2915713e-15
2.91015,231.02768,1.5822957e-10,36.929995,9.4937739e-16
2.9573,46.632233,3.1938155e-11,21.663069,1.9162893e-16
2.9668,66.474205,4.5527811e-11,24.380483,2.7316687e-16
3.01355,81.711304,5.5963615e-11,26.11672,3.3578169e-16
3.01485,170.5535,1.1681114e-10,33.376807,7.0086682e-16
3.0394,203.26468,1.3921484e-10,35.38712,8.3528905e-16
3.0637,956.22552,6.5491351e-10,59.294083,3.9294811e-15
3.2171,53.63224,3.6732421e-11,22.696901,2.2039453e-16
3.2653,58.474209,4.0048659e-11,23.360351,2.4029195e-16
3.3029,80.790329,5.5332844e-11,26.018228,3.3199707e-16
3.30535,49.553223,3.3938725e-11,22.106257,2.0363235e-16
3.3357,331.63315,2.2713369e-10,41.659165,1.3628021e-15
3.34345,47.553215,3.2568931e-11,21.804755,1.9541359e-16
3.3771,168.63249,1.1549545e-10,33.251022,6.929727e-16
3.38455,553.02924,3.7876663e-10,49.401554,2.2725998e-15
3.4142,126.10646,8.6369609e-11,30.181236,5.1821766e-16
3.4601,65.474213,4.4842922e-11,24.25761,2.6905753e-16
3.4898,92.632301,6.3443345e-11,27.23195,3.8066007e-16
3.66095,139.55338,9.5579326e-11,31.217973,5.7347596e-16
3.69445,67.395195,4.6158592e-11,24.492563,2.7695155e-16
3.7239,213.79065,1.4642402e-10,35.987705,8.7854412e-16
3.73165,97.395256,6.6705466e-11,27.690907,4.002328e-16
3.7344,90.94838,6.2290036e-11,27.065927,3.7374022e-16
3.764,97.790359,6.697607e-11,27.728301,4.0185642e-16
3.77035,83.711288,5.7333393e-11,26.328084,3.4400036e-16
3.78075,221.71172,1.5184911e-10,36.426781,9.1109468e-16
3.7972,146.10649,1.0006752e-10,31.69916,6.0040511e-16
3.80405,154.86946,1.0606923e-10,32.320632,6.3641537e-16
3.81765,60.55323,4.1472569e-11,23.633989,2.4883541e-16
3.8569,79.790314,5.464794e-11,25.910431,3.2788764e-16
3.9106,279.6329,1.9151901e-10,39.356881,1.1491141e-15
3.93145,74.553253,5.1061106e-11,25.330676,3.0636664e-16
3.9563,124.79037,8.546823e-11,30.075876,5.1280938e-16
3.98535,145.55341,9.9688713e-11,31.65911,5.9813228e-16
3.99735,100.34351,6.8724711e-11,27.967545,4.1234827e-16
4.00415,136.55338,9.3524643e-11,30.992651,5.6114786e-16
4.0061,136.9485,9.3795263e-11,31.022516,5.6277158e-16
4.06055,84.553268,5.7910061e-11,26.41606,3.4746036e-16
4.06565,77.711296,5.3224032e-11,25.683407,3.1934419e-16
4.0669,70.632248,4.8375632e-11,24.87858,2.9025379e-16
4.0711,172.94855,1.1845149e-10,33.532316,7.1070896e-16
4.0784,57.632252,3.9472007e-11,23.247689,2.3683204e-16
4.1525,138.47433,9.4840297e-11,31.137304,5.6904178e-16
4.15695,54.553211,3.7363189e-11,22.826081,2.2417914e-16
4.26535,194.55354,1.3324863e-10,34.874203,7.994918e-16
4.2684,115.63234,7.9195943e-11,29.321376,4.7517566e-16
4.27745,171.5535,1.1749603e-10,33.441913,7.0497618e-16
4.33945,56.553226,3.8732988e-11,23.101688,2.3239793e-16
4.3404,198.79057,1.3615055e-10,35.125554,8.1690331e-16
4.35105,86.553268,5.9279849e-11,26.622719,3.556791e-16
4.414,68.47422,4.689761e-11,24.622583,2.8138566e-16
4.4356,44.474182,3.0460119e-11,21.323602,1.8276071e-16
4.44725,160.86952,1.1017864e-10,32.732751,6.6107182e-16
4.45785,57.711266,3.9526123e-11,23.258308,2.3715674e-16
4.5152,59.474201,4.0733548e-11,23.492764,2.4440129e-16
4.54555,134.55336,9.2154844e-11,30.840596,5.5292906e-16
4.5897,297.94897,2.0406359e-10,40.198071,1.2243815e-15
4.62025,287.71185,1.9705224e-10,39.732312,1.1823134e-15
4.6485,163.47446,1.1196274e-10,32.908485,6.7177645e-16
4.67345,59.711262,4.0895909e-11,23.523936,2.4537546e-16
4.6911,77.790314,5.3278151e-11,25.692109,3.196689e-16
4.71075,157.71147,1.080157e-10,32.51714,6.4809423e-16
4.7117,92.632294,6.344334e-11,27.231949,3.8066004e-16
4.7718,143.63243,9.8373049e-11,31.519217,5.9023829e-16
4.94565,136.86943,9.3741107e-11,31.016544,5.6244664e-16
4.9639,88.632309,6.0703773e-11,26.834197,3.6422264e-16
4.9725,82.106407,5.6234219e-11,26.158747,3.3740531e-16
5.04415,59.553223,4.0787669e-11,23.503164,2.4472601e-16
5.04555,100.55328,6.8868376e-11,27.98702,4.1321026e-16
5.04905,199.71156,1.3678133e-10,35.179715,8.2068799e-16
5.081,87.632286,6.0018863e-11,26.732893,3.6011318e-16
5.0832,58.474201,4.0048653e-11,23.36035,2.4029192e-16
5.09435,71.553246,4.9006418e-11,24.986247,2.9403851e-16
5.13065,101.5533,6.9553286e-11,28.079493,4.1731972e-16
5.2129,231.79073,1.5875217e-10,36.970609,9.5251303e-16
5.243,151.47441,1.0374398e-10,32.082707,6.2246386e-16
5.2569,210.6326,1.4426109e-10,35.809625,8.6556653e-16
5.2649,254.63281,1.7439659e-10,38.147203,1.0463795e-15
5.30295,54.553219,3.7363194e-11,22.826082,2.2417917e-16
5.36775,96.869377,6.6345295e-11,27.640979,3.9807177e-16
5.38465,76.395203,5.2322647e-11,25.537592,3.1393588e-16
5.39625,65.55323,4.4897041e-11,24.267365,2.6938224e-16
5.40015,65.395203,4.4788808e-11,24.247849,2.6873285e-16
5.43425,107.86938,7.3879133e-11,28.649957,4.432748e-16
5.44475,166.18559,1.1381958e-10,33.089411,6.829175e-16
5.4729,695.79407,4.7654546e-10,53.331626,2.8592728e-15
5.47825,306.71198,2.1006532e-10,40.588359,1.2603919e-15
5.48785,94.553291,6.475902e-11,27.418907,3.8855412e-16
5.4995,167.63245,1.1481052e-10,33.185162,6.8886315e-16
5.50595,68.18541,4.6699806e-11,24.587917,2.8019883e-16
5.57435,70.395203,4.8213281e-11,24.850718,2.8927968e-16
5.60765,1442.6139,9.8803819e-10,68.005069,5.9282291e-15
5.6424,40.474178,2.7720538e-11,20.664137,1.6632323e-16
5.66505,80.185432,5.4918554e-11,25.95313,3.2951132e-16
5.6741,142.6324,9.7688133e-11,31.445896,5.861288e-16
5.689,69.47422,4.7582505e-11,24.741867,2.8549503e-16
5.7448,82.790314,5.6702623e-11,26.231176,3.4021574e-16
5.78775,209.86963,1.4373853e-10,35.766336,8.6243121e-16
5.82335,237.02771,1.6233895e-10,37.246971,9.7403372e-16
5.83285,53.395187,3.6570065e-11,22.663412,2.1942039e-16
5.85225,128.39534,8.793725e-11,30.362743,5.276235e-16
5.8865,126.63237,8.6729802e-11,30.223134,5.2037881e-16
5.9196,58.474205,4.0048656e-11,23.360351,2.4029194e-16
5.94265,68.553246,4.6951734e-11,24.632052,2.8171041e-16
5.9795,235.79059,1.6149166e-10,37.182056,9.6894993e-16
6.0047,223.7907,1.53273e-10,36.540284,9.1963797e-16
6.05955,89.553268,6.1334533e-11,26.92682,3.680072e-16
6.07055,58.553226,4.0102777e-11,23.370869,2.4061666e-16
6.1523,130.79041,8.9577617e-11,30.550375,5.374657e-16
6.17195,59.55323,4.0787674e-11,23.503165,2.4472605e-16
6.20935,376.5545,2.5790007e-10,43.461082,1.5474004e-15
6.2454,81.632278,5.5909491e-11,26.108298,3.3545695e-16
6.25275,165.86955,1.1360313e-10,33.068422,6.8161877e-16
6.2664,232.63272,1.5932885e-10,37.015321,9.559731e-16
6.2822,83.632278,5.727928e-11,26.319798,3.4367568e-16
6.297,480.94992,3.2939991e-10,47.154651,1.9763995e-15
6.33135,101.55328,6.9553271e-11,28.079491,4.1731962e-16
6.3644,136.47435,9.3470519e-11,30.986671,5.6082311e-16
6.39045,152.55345,1.0448301e-10,32.158708,6.2689803e-16
6.39335,122.71137,8.4044333e-11,29.907918,5.04266e-16
6.4166,96.632301,6.6182923e-11,27.618411,3.9709754e-16
6.475,684.10962,4.6854285e-10,53.031407,2.8112571e-15
6.50535,95.86937,6.5660395e-11,27.545535,3.9396237e-16
6.5263,81.632286,5.5909496e-11,26.108298,3.3545698e-16
6.58345,279.86975,1.9168123e-10,39.367989,1.1500874e-15
6.59035,51.553211,3.5308506e-11,22.399749,2.1185104e-16
6.6019,222.63261,1.5247983e-10,36.477145,9.1487899e-16
6.68725,75.027374,5.1385829e-11,25.384259,3.0831497e-16
6.7036,107.79037,7.3825025e-11,28.642961,4.4295015e-16
6.7151,404.10751,2.7677098e-10,44.496265,1.6606259e-15
6.74085,109.55332,7.5032457e-11,28.798272,4.5019474e-16
6.74445,313.71216,2.148597e-10,40.894826,1.2891582e-15
6.7646,967.39343,6.6256235e-10,59.524025,3.9753741e-15
6.8034,50.47419,3.456949e-11,22.242369,2.0741694e-16
6.8097,223.63261,1.5316473e-10,36.531679,9.1898836e-16
6.8346,256.63284,1.757664e-10,38.24682,1.0545984e-15
6.8852,72.474236,4.9637199e-11,25.092993,2.9782319e-16
6.9106,796.75134,5.4569054e-10,55.795458,3.2741432e-15
6.9201,104.79034,7.1770321e-11,28.374726,4.3062192e-16
6.98455,165.86955,1.1360313e-10,33.068422,6.8161877e-16
7.00775,67.711281,4.6375077e-11,24.530793,2.7825046e-16
7.01545,46.553207,3.1884031e-11,21.650825,1.9130419e-16
7.04705,79.869339,5.4702064e-11,25.918982,3.2821238e-16
7.09755,155.7115,1.0664594e-10,32.379103,6.3987562e-16
7.1002,41.316135,2.829719e-11,20.806442,1.6978314e-16
7.10095,60.711273,4.1580811e-11,23.654532,2.4948487e-16
7.10585,107.86937,7.3879128e-11,28.649956,4.4327477e-16
7.17985,38.395153,2.6296626e-11,20.304083,1.5777975e-16
7.24755,23.395142,1.6023202e-11,17.213393,9.613921e-17
7.30595,167.18553,1.1450444e-10,33.155645,6.8702661e-16
7.37565,93.553284,6.4074121e-11,27.321902,3.8444472e-16
7.3816,483.79175,3.3134626e-10,47.247344,1.9880776e-15
7.49495,137.02745,9.3849334e-11,31.028476,5.6309601e-16
7.5879,87.632294,6.0018868e-11,26.732894,3.6011321e-16
7.6452,522.79218,3.5805744e-10,48.484279,2.1483446e-15
7.66445,77.553261,5.3115795e-11,25.665985,3.1869477e-16
7.67045,72.869324,4.9907792e-11,25.138508,2.9944675e-16
7.6937,100.63232,6.8922511e-11,27.994351,4.1353506e-16
7.6992,619.10925,4.2402446e-10,51.295628,2.5441468e-15
7.7285,63.790298,4.3689619e-11,24.047843,2.6213771e-16
7.7313,210.63266,1.4426113e-10,35.809629,8.6556678e-16
7.7359,315.63318,2.161754e-10,40.97813,1.2970524e-15
7.74295,149.02751,1.0206811e-10,31.909015,6.1240865e-16
7.8568,79.632286,5.4539707e-11,25.893314,3.2723824e-16
7.85855,160.55344,1.0996215e-10,32.711298,6.597729e-16
7.86855,580.71356,3.9772747e-10,50.212507,2.3863648e-15
7.87365,427.71243,2.9293785e-10,45.346302,1.7576271e-15
7.8842,163.63243,1.1207094e-10,32.919082,6.7242562e-16
7.91515,134.02744,9.1794641e-11,30.800362,5.5076784e-16
7.92955,188.71156,1.2924749e-10,34.521587,7.7548496e-16
7.9521,235.63272,1.6138353e-10,37.173756,9.683012e-16
7.98345,195.55356,1.3393354e-10,34.933853,8.0360123e-16
8.0015,267.26477,1.8304815e-10,38.767859,1.0982889e-15
8.007,66.47422,4.5527822e-11,24.380485,2.7316693e-16
8.0147,336.42319,2.3041436e-10,41.858779,1.3824862e-15
8.07555,76.553253,5.2430895e-11,25.555191,3.1458537e-16
8.1297,89.948357,6.1605126e-11,26.96636,3.6963076e-16
8.2961,149.63242,1.024824e-10,31.95213,6.1489443e-16
8.30145,124.55336,8.53059e-11,30.056822,5.118354e-16
8.34525,114.39531,7.8348708e-11,29.216442,4.7009225e-16
8.3558,310.94888,2.1296715e-10,40.7744,1.2778029e-15
8.35865,590.97992,4.0475884e-10,50.50668,2.428553e-15
8.3629,70.632263,4.8375642e-11,24.878582,2.9025385e-16
8.42835,138.71138,9.5002648e-11,31.155062,5.7001589e-16
8.46175,76.553253,5.2430895e-11,25.555191,3.1458537e-16
8.46785,73.553253,5.0376212e-11,25.216911,3.0225727e-16
8.549,56.474197,3.8678862e-11,23.090922,2.3207317e-16
8.73595,68.553238,4.6951729e-11,24.632051,2.8171038e-16
8.7996,163.63242,1.1207093e-10,32.919081,6.7242556e-16
8.8092,151.63242,1.0385219e-10,32.093859,6.2311316e-16
8.82375,139.55338,9.5579326e-11,31.217973,5.7347596e-16
8.90245,183.86951,1.259312e-10,34.223768,7.5558718e-16
8.9081,610.89819,4.1840076e-10,51.067845,2.5104045e-15
8.9227,60.474205,4.1418445e-11,23.623703,2.4851067e-16
8.95135,90.711304,6.2127665e-11,27.042389,3.7276599e-16
9.00355,57.553215,3.9417875e-11,23.237056,2.3650725e-16
9.02055,123.34351,8.4477282e-11,29.959187,5.0686369e-16
9.07435,73.553253,5.0376212e-11,25.216911,3.0225727e-16
9.0859,45.474182,3.1145013e-11,21.482239,1.8687008e-16
9.1065,76.632271,5.2485014e-11,25.563981,3.1491008e-16
9.11045,184.18558,1.2614767e-10,34.243367,7.5688603e-16
9.115,55.474197,3.7993967e-11,22.953818,2.279638e-16
9.12195,61.39518,4.2049215e-11,23.743023,2.5229529e-16
9.1498,74.632256,5.1115214e-11,25.33962,3.0669129e-16
9.16565,182.18565,1.2477794e-10,34.118975,7.4866761e-16
9.1823,198.63252,1.360423e-10,35.116242,8.1625382e-16
9.1909,72.632263,4.9745431e-11,25.111218,2.9847258e-16
9.2273,234.5808,1.6066307e-10,37.118356,9.6397845e-16
9.2366,85.474236,5.8540826e-11,26.511624,3.5124495e-16
9.32785,53.395172,3.6570055e-11,22.663409,2.1942033e-16
9.35545,54.395176,3.7254952e-11,22.804018,2.2352971e-16
9.3979,535.79224,3.6696111e-10,48.882873,2.2017666e-15
9.44575,73.553246,5.0376206e-11,25.21691,3.0225724e-16
9.4984,50.316154,3.4461253e-11,22.219131,2.0676752e-16
9.51155,87.553268,5.9964744e-11,26.724856,3.5978846e-16
9.5503,87.632286,6.0018863e-11,26.732893,3.6011318e-16
9.5742,1189.934,8.1497911e-10,63.777213,4.8898747e-15
9.60625,162.7115,1.114402e-10,32.857209,6.6864119e-16
9.61055,98.869385,6.7715089e-11,27.829914,4.0629053e-16
9.6724,251.63271,1.7234183e-10,37.996793,1.034051e-15
9.7622,1016.4502,6.9616105e-10,60.513641,4.1769663e-15
9.79265,52.395168,3.5885158e-11,22.521034,2.1531095e-16
9.91615,77.869347,5.333228e-11,25.700807,3.1999368e-16
9.92805,57.39518,3.9309638e-11,23.215768,2.3585783e-16
9.96295,88.711319,6.0757886e-11,26.842168,3.6454732e-16
10.08385,339.66006,2.3263128e-10,41.992598,1.3957877e-15
10.08865,327.50195,2.2430426e-10,41.485457,1.3458255e-15
10.1221,397.26556,2.7208496e-10,44.243712,1.6325098e-15
10.2125,118.10645,8.0890444e-11,29.529026,4.8534266e-16
10.2206,67.474213,4.6212711e-11,24.502131,2.7727626e-16
10.2622,125.7904,8.615314e-11,30.156001,5.1691884e-16
10.31245,75.869324,5.1962475e-11,25.47886,3.1177485e-16
10.34055,58.39518,3.9994532e-11,23.349822,2.3996719e-16
10.3547,83.474258,5.7171053e-11,26.303211,3.4302632e-16
10.38395,102.55331,7.0238186e-11,28.171359,4.2142912e-16
10.4017,124.79039,8.546824e-11,30.075877,5.1280944e-16
10.40965,133.86945,9.1686435e-11,30.788255,5.5011861e-16
10.4784,44.474182,3.0460119e-11,21.323602,1.8276071e-16
10.625,97.474274,6.6759585e-11,27.698394,4.0055751e-16
10.6363,480.95004,3.2939999e-10,47.154655,1.9764e-15
10.65995,59.553226,4.0787672e-11,23.503165,2.4472603e-16
10.6943,134.05473,9.1813337e-11,30.802453,5.5088002e-16
10.69785,87.869362,6.0181234e-11,26.756979,3.6108741e-16
10.72395,1050.9641,7.1979944e-10,61.190952,4.3187966e-15
10.7521,85.474251,5.8540836e-11,26.511625,3.5124502e-16
10.75345,122.71139,8.4044343e-11,29.90792,5.0426606e-16
10.7569,992.48492,6.7974737e-10,60.034268,4.0784842e-15
10.8131,157.10652,1.0760138e-10,32.47551,6.4560827e-16
10.83635,236.71175,1.6212255e-10,37.230413,9.7273531e-16
10.8841,212.79068,1.4573915e-10,35.931508,8.7443488e-16
10.95185,210.18568,1.43955e-10,35.784281,8.6373e-16
11.0323,76.632278,5.2485019e-11,25.563982,3.1491011e-16
11.0396,96.632301,6.6182923e-11,27.618411,3.9709754e-16
11.106,81.632286,5.5909496e-11,26.108298,3.3545698e-16
11.11575,172.55347,1.181809e-10,33.506763,7.0908543e-16
11.14895,326.7121,2.2376329e-10,41.452079,1.3425797e-15
11.1715,128.63239,8.8099601e-11,30.381417,5.2859761e-16
11.1817,310.63315,2.1275091e-10,40.760595,1.2765054e-15
11.21825,108.18546,7.4095618e-11,28.677914,4.4457371e-16
11.31015,184.86952,1.266161e-10,34.2857,7.5969661e-16
11.3833,212.10663,1.4527064e-10,35.892964,8.7162386e-16
11.3999,49.158119,3.3668121e-11,22.047347,2.0200873e-16
11.40725,96.711319,6.6237041e-11,27.625937,3.9742225e-16
11.43675,169.86951,1.1634268e-10,33.332129,6.9805605e-16
11.52625,136.71143,9.3632891e-11,31.004604,5.6179734e-16
11.5866,123.63236,8.4675113e-11,29.982555,5.0805068e-16
11.5893,487.79208,3.3408607e-10,47.377212,2.0045164e-15
11.61925,175.02753,1.1987537e-10,33.666143,7.1925224e-16
11.62175,103.55331,7.092308e-11,28.26263,4.2553848e-16
11.6851,223.6326,1.5316472e-10,36.531678,9.189883e-16
11.72205,659.02985,4.5136586e-10,52.37527,2.7081951e-15
11.72845,52.553219,3.5993406e-11,22.543656,2.1596043e-16
11.81995,90.869354,6.2235912e-11,27.058085,3.7341547e-16
11.8248,50.47419,3.456949e-11,22.242369,2.0741694e-16
11.8574,98.316238,6.7336242e-11,27.777916,4.0401745e-16
11.87965,278.18573,1.9052785e-10,39.288869,1.1431671e-15
11.91385,210.71156,1.4431517e-10,35.8141,8.6589103e-16
11.92765,54.711262,3.7471437e-11,22.848104,2.2482862e-16
11.93555,573.87189,3.9304165e-10,50.014535,2.3582499e-15
11.96165,109.02742,7.467227e-11,28.752117,4.4803362e-16
12.0095,281.79083,1.9299696e-10,39.457861,1.1579818e-15
12.0231,204.4227,1.4000796e-10,35.454194,8.4004778e-16
12.04565,92.553276,6.3389221e-11,27.224203,3.8033533e-16
12.11425,295.5018,2.0238753e-10,40.087714,1.2143252e-15
12.11735,145.71141,9.979693e-11,31.670562,5.9878158e-16
12.11835,82.711288,5.6648499e-11,26.222827,3.3989099e-16
12.14275,78.711296,5.3908926e-11,25.793104,3.2345356e-16
12.16795,60.55323,4.1472569e-11,23.633989,2.4883541e-16
12.19975,54.711266,3.747144e-11,22.848104,2.2482864e-16
12.2272,81.632286,5.5909496e-11,26.108298,3.3545698e-16
12.2289,46.474194,3.1829915e-11,21.638569,1.9097949e-16
12.24115,97.553284,6.6813698e-11,27.705876,4.0088219e-16
12.24235,119.86942,8.2097892e-11,29.675227,4.9258735e-16
12.2575,314.94885,2.1570671e-10,40.948493,1.2942402e-15
12.26435,128.55334,8.8045467e-11,30.375193,5.282728e-16
12.3279,55.474197,3.7993967e-11,22.953818,2.279638e-16
12.33745,55.711266,3.8156334e-11,22.986469,2.28938e-16
12.3618,104.79034,7.1770321e-11,28.374726,4.3062192e-16
12.36785,60.711269,4.1580809e-11,23.654532,2.4948485e-16
12.37245,70.553238,4.8321518e-11,24.8693,2.8992911e-16
12.38695,57.39518,3.9309638e-11,23.215768,2.3585783e-16
12.40605,192.02756,1.315186e-10,34.722616,7.891116e-16
12.41605,109.86938,7.5248922e-11,28.825939,4.5149353e-16
12.4305,302.26489,2.0701953e-10,40.391237,1.2421172e-15
12.4394,56.474197,3.8678862e-11,23.090922,2.3207317e-16
12.45035,77.395218,5.3007552e-11,25.648539,3.1804531e-16
12.48575,31.395147,2.1502361e-11,18.986522,1.2901416e-16
12.48955,81.711304,5.5963615e-11,26.11672,3.3578169e-16
12.5367,194.63257,1.3330276e-10,34.878925,7.9981654e-16
12.5517,55.63224,3.810221e-11,22.975595,2.2861326e-16
12.57795,87.553261,5.9964739e-11,26.724855,3.5978843e-16
12.60905,47.553215,3.2568931e-11,21.804755,1.9541359e-16
12.6109,106.10643,7.26717e-11,28.49302,4.360302e-16
12.6181,58.474205,4.0048656e-11,23.360351,2.4029194e-16
12.62255,146.86945,1.0059006e-10,31.754241,6.0354037e-16
12.63125,123.02746,8.4260818e-11,29.933576,5.0556491e-16
12.64745,69.711273,4.7744861e-11,24.769976,2.8646917e-16
12.6953,60.474205,4.1418445e-11,23.623703,2.4851067e-16
12.71175,175.71149,1.2034381e-10,33.709939,7.2206289e-16
12.7549,84.790329,5.8072422e-11,26.440725,3.4843453e-16
12.76475,268.71185,1.8403925e-10,38.837702,1.1042355e-15
12.83485,192.02762,1.3151864e-10,34.722619,7.8911185e-16
12.8639,68.47422,4.689761e-11,24.622583,2.8138566e-16
12.90245,72.185425,4.9439394e-11,25.059617,2.9663636e-16
12.92845,187.86955,1.2867081e-10,34.470167,7.7202483e-16
13.0175,98.474266,6.7444474e-11,27.792791,4.0466684e-16
13.0842,85.632286,5.8649074e-11,26.527954,3.5189444e-16
13.09345,334.71207,2.2924242e-10,41.787691,1.3754545e-15
13.1068,80.790321,5.5332839e-11,26.018227,3.3199704e-16
13.11965,66.395187,4.5473692e-11,24.370819,2.7284215e-16
13.1459,48.47419,3.3199701e-11,21.944622,1.9919821e-16
13.1559,141.79041,9.7111455e-11,31.383897,5.8266873e-16
13.21615,92.553268,6.3389216e-11,27.224203,3.803353e-16
13.2244,92.948372,6.365982e-11,27.262887,3.8195892e-16
13.24165,131.55336,9.010016e-11,30.609664,5.4060096e-16
13.2546,227.79059,1.560125e-10,36.756699,9.36075e-16
13.3065,245.79076,1.6834071e-10,37.700441,1.0100443e-15
13.3253,88.632301,6.0703767e-11,26.834196,3.642226e-16
13.37065,92.711319,6.3497464e-11,27.23969,3.8098478e-16
13.3978,544.79236,3.7312524e-10,49.155062,2.2387514e-15
13.4046,213.94861,1.4653221e-10,35.996566,8.7919323e-16
13.42085,83.553261,5.7225161e-11,26.311507,3.4335097e-16
13.46775,208.55359,1.4283719e-10,35.691418,8.5702312e-16
13.4769,88.474258,6.0595525e-11,26.818237,3.6357315e-16
13.4934,99.106438,6.7877445e-11,27.852138,4.0726467e-16
13.5784,124.63235,8.5360003e-11,30.063175,5.1216002e-16
13.5945,594.2663,4.0700966e-10,50.600128,2.442058e-15
13.6269,357.94901,2.4515727e-10,42.733156,1.4709436e-15
13.6403,164.05475,1.1236018e-10,32.947377,6.7416108e-16
13.66605,121.86942,8.3467681e-11,29.839359,5.0080609e-16
13.6703,167.79053,1.1491879e-10,33.19559,6.8951276e-16
13.7085,80.790314,5.5332834e-11,26.018226,3.31997e-16
13.83365,660.3454,4.5226687e-10,52.410097,2.7136012e-15
13.8543,218.79068,1.4984851e-10,36.2661,8.9909108e-16
13.87035,52.395176,3.5885163e-11,22.521035,2.1531098e-16
13.90085,58.711273,4.0211023e-11,23.391878,2.4126614e-16
13.90945,70.711288,4.8429766e-11,24.887857,2.905786e-16
13.92555,324.8699,2.2250158e-10,41.374022,1.3350095e-15
13.94985,443.02832,3.0342762e-10,45.881233,1.8205657e-15
13.95975,93.553268,6.407411e-11,27.3219,3.8444466e-16
13.96235,99.711327,6.829173e-11,27.908688,4.0975038e-16
13.97385,93.869354,6.4290596e-11,27.352636,3.8574357e-16
14.02315,141.7114,9.7057342e-11,31.378066,5.8234405e-16
14.0254,80.948357,5.5441077e-11,26.035181,3.3264646e-16
14.03085,70.553238,4.8321518e-11,24.8693,2.8992911e-16
14.0699,134.63239,9.2208968e-11,30.846633,5.5325381e-16
14.07105,92.553291,6.3389232e-11,27.224205,3.8033539e-16
14.07345,89.711311,6.1442775e-11,26.94265,3.6865665e-16
14.1408,102.63232,7.02923e-11,28.178592,4.217538e-16
14.16595,121.86939,8.3467665e-11,29.839357,5.0080599e-16
14.2045,393.7915,2.697056e-10,44.114365,1.6182336e-15
14.21085,105.71134,7.2401107e-11,28.457611,4.3440664e-16
14.2601,140.63237,9.6318324e-11,31.298223,5.7790994e-16
14.30935,77.553253,5.3115789e-11,25.665984,3.1869474e-16
14.3115,413.79144,2.8340344e-10,44.848895,1.7004207e-15
14.3267,78.1064,5.3494636e-11,25.72686,3.2096782e-16
14.3631,66.47422,4.5527822e-11,24.380485,2.7316693e-16
14.37855,404.87054,2.7729357e-10,44.524253,1.6637614e-15
14.4126,78.474236,5.3746565e-11,25.767183,3.2247939e-16
14.4377,68.632256,4.7005848e-11,24.641511,2.8203509e-16
14.46965,157.55342,1.0790746e-10,32.506274,6.4744474e-16
14.48035,66.395187,4.5473692e-11,24.370819,2.7284215e-16
14.49705,61.553223,4.2157458e-11,23.763378,2.5294475e-16
14.5041,56.632244,3.8787107e-11,23.112442,2.3272264e-16
14.5605,118.94842,8.1467106e-11,29.59903,4.8880264e-16
14.567,46.474194,3.1829915e-11,21.638569,1.9097949e-16
14.56855,88.18544,6.0397715e-11,26.789023,3.6238629e-16
14.68195,129.34354,8.8586665e-11,30.437302,5.3151999e-16
14.6848,69.474205,4.7582494e-11,24.741866,2.8549497e-16
14.74455,143.55341,9.8318925e-11,31.513435,5.8991355e-16
14.7488,68.474228,4.6897616e-11,24.622584,2.8138569e-16
14.7515,119.7904,8.2043773e-11,29.668705,4.9226264e-16
14.79615,253.02773,1.7329727e-10,38.06688,1.0397836e-15
14.8528,69.474213,4.75825e-11,24.741867,2.85495e-16
14.88225,746.87323,5.115293e-10,54.605981,3.0691758e-15
14.88485,406.18637,2.7819477e-10,44.572435,1.6691686e-15
14.906,163.9485,1.1228741e-10,32.940263,6.7372447e-16
14.9818,44.316139,3.0351876e-11,21.298314,1.8211126e-16
14.98875,66.553238,4.558194e-11,24.390141,2.7349164e-16
15.0479,94.790337,6.4921371e-11,27.441801,3.8952823e-16
15.0637,112.79037,7.7249497e-11,29.079165,4.6349698e-16
15.06515,96.711334,6.6237052e-11,27.625938,3.9742231e-16
15.0735,163.63251,1.1207099e-10,32.919087,6.7242593e-16
15.0782,83.790337,5.7387533e-11,26.336369,3.443252e-16
15.08565,75.711288,5.1854238e-11,25.461157,3.1112543e-16
15.1074,178.2646,1.2209243e-10,33.872425,7.3255458e-16
15.1913,78.632278,5.3854808e-11,25.78447,3.2312885e-16
15.24145,257.71173,1.7650532e-10,38.300341,1.0590319e-15
15.30535,118.55333,8.1196512e-11,29.566222,4.8717907e-16
15.3121,55.474201,3.799397e-11,22.953818,2.2796382e-16
15.32615,44.553207,3.0514243e-11,21.336225,1.8308546e-16
15.33925,837.66327,5.7371089e-10,56.734566,3.4422653e-15
15.36075,75.711288,5.1854238e-11,25.461157,3.1112543e-16
15.37895,247.55374,1.6954817e-10,37.790364,1.017289e-15
15.38945,63.711273,4.3635495e-11,24.037908,2.6181297e-16
15.41215,181.02759,1.2398478e-10,34.046529,7.4390869e-16
15.4571,81.474243,5.5801253e-11,26.091439,3.3480752e-16
15.55955,129.7114,8.8838609e-11,30.46613,5.3303165e-16
15.5796,94.948395,6.5029624e-11,27.457045,3.9017775e-16
15.58235,108.71133,7.445578e-11,28.724304,4.4673468e-16
15.6671,50.63224,3.4677738e-11,22.26556,2.0806643e-16
15.69635,229.71169,1.5732825e-10,36.859741,9.4396949e-16
15.7164,71.632278,4.9060547e-11,24.995443,2.9436328e-16
15.7174,73.47422,5.0322082e-11,25.207875,3.0193249e-16
15.7946,112.79039,7.7249507e-11,29.079166,4.6349704e-16
15.7956,155.47443,1.0648356e-10,32.362662,6.3890139e-16
15.8385,42.632225,2.9198572e-11,21.02506,1.7519143e-16
15.86045,96.86937,6.6345289e-11,27.640978,3.9807174e-16
15.8648,107.10641,7.3356584e-11,28.58225,4.4013951e-16
15.9159,90.632294,6.2073551e-11,27.034535,3.7244131e-16
15.93365,120.71138,8.2674549e-11,29.744544,4.9604729e-16
15.9744,1269.7765,8.6966281e-10,65.172894,5.2179769e-15
16.0236,54.316158,3.7200833e-11,22.792971,2.23205e-16
16.07035,60.395187,4.1364326e-11,23.613409,2.4818596e-16
16.0724,194.79056,1.3341096e-10,34.88836,8.0046578e-16
16.0811,717.10938,4.911442e-10,53.870753,2.9468652e-15
16.08615,118.71137,8.1304755e-11,29.579354,4.8782853e-16
16.1195,242.63274,1.661778e-10,37.538281,9.9706682e-16
16.1397,99.422516,6.8093925e-11,27.881716,4.0856355e-16
16.1526,60.474201,4.1418442e-11,23.623702,2.4851065e-16
16.1941,43.474178,2.9775222e-11,21.162568,1.7865133e-16
16.37575,91.869347,6.2920802e-11,27.156979,3.7752481e-16
16.3771,66.474213,4.5527816e-11,24.380484,2.731669e-16
16.3786,186.1066,1.2746337e-10,34.362006,7.6478021e-16
16.435,105.63231,7.2346978e-11,28.450518,4.3408187e-16
16.44875,250.55382,1.7160291e-10,37.942411,1.0296174e-15
16.45545,139.86943,9.5795791e-11,31.241522,5.7477474e-16
16.59575,108.86938,7.4564027e-11,28.738218,4.4738416e-16
16.6688,111.94843,7.667285e-11,29.006628,4.600371e-16
16.7116,46.474186,3.182991e-11,21.638568,1.9097946e-16
16.72645,97.869362,6.7030179e-11,27.735766,4.0218107e-16
16.7658,62.632259,4.2896484e-11,23.901433,2.573789e-16
16.85065,164.55345,1.1270174e-10,32.980729,6.7621043e-16
16.8698,54.474194,3.730907e-11,22.815055,2.2385442e-16
16.8752,122.63236,8.3990219e-11,29.901498,5.0394131e-16
16.9033,131.63239,9.0154284e-11,30.615792,5.4092571e-16
16.90765,57.39518,3.9309638e-11,23.215768,2.3585783e-16
16.91855,70.869339,4.8538014e-11,24.906386,2.9122808e-16
16.97605,41.395157,2.8351311e-11,20.819698,1.7010787e-16
17.04125,343.02808,2.3493801e-10,42.130939,1.4096281e-15
17.05315,94.86937,6.4975501e-11,27.449425,3.89853e-16
17.10415,91.711311,6.2812564e-11,27.141398,3.7687538e-16
17.11445,591.02985,4.0479304e-10,50.508102,2.4287582e-15
17.14425,85.869339,5.881143e-11,26.552411,3.5286858e-16
17.21295,76.39521,5.2322652e-11,25.537593,3.1393591e-16
17.21615,166.86952,1.14288e-10,33.134742,6.8572801e-16
17.23625,149.55344,1.0242831e-10,31.946507,6.1456987e-16
17.24415,157.71146,1.0801569e-10,32.517139,6.4809417e-16
17.2824,97.948395,6.7084308e-11,27.74323,4.0250585e-16
17.2935,109.79036,7.5194803e-11,28.819027,4.5116882e-16
17.3138,59.474201,4.0733548e-11,23.492764,2.4440129e-16
17.33495,43.395164,2.9721105e-11,21.14974,1.7832663e-16
17.3359,73.790306,5.0538568e-11,25.243972,3.0323141e-16
17.34035,373.34412,2.557013e-10,43.337217,1.5342078e-15
17.3595,103.79034,7.1085426e-11,28.284178,4.2651256e-16
17.3989,79.632271,5.4539697e-11,25.893313,3.2723818e-16
17.41065,148.02751,1.0138321e-10,31.837483,6.0829929e-16
17.442,417.94943,2.8625123e-10,44.998617,1.7175074e-15
17.4688,68.47422,4.689761e-11,24.622583,2.8138566e-16
17.50165,123.18548,8.4369045e-11,29.946386,5.0621427e-16
17.53375,401.66037,2.7509494e-10,44.406265,1.6505696e-15
17.53855,181.34361,1.2420123e-10,34.066329,7.4520736e-16
17.5402,613.79309,4.2038345e-10,51.148384,2.5223007e-15
17.5421,125.63235,8.6044892e-11,30.143366,5.1626935e-16
17.5442,71.47422,4.8952294e-11,24.977045,2.9371376e-16
17.5556,135.26456,9.2641938e-11,30.894838,5.5585163e-16
17.5954,84.632278,5.7964174e-11,26.424286,3.4778504e-16
17.619,104.79034,7.1770315e-11,28.374725,4.3062189e-16
17.6414,129.79039,8.8892712e-11,30.472314,5.3335627e-16
17.64305,80.027382,5.4810306e-11,25.936067,3.2886184e-16
17.65735,490.0293,3.3561832e-10,47.449532,2.0137099e-15
17.7068,84.790329,5.8072422e-11,26.440725,3.4843453e-16
17.7241,183.94853,1.2598532e-10,34.22867,7.5591192e-16
17.73605,182.18558,1.2477788e-10,34.11897,7.486673e-16
17.79955,79.711296,5.4593821e-11,25.901875,3.2756292e-16
17.80755,107.71133,7.377089e-11,28.635958,4.4262534e-16
17.83905,1284.9808,8.8007619e-10,65.431991,5.2804571e-15
17.85695,113.86939,7.798851e-11,29.1716,4.6793106e-16
17.88475,48.711258,3.3362068e-11,21.980338,2.0017241e-16
17.91495,140.0275,9.5904049e-11,31.253286,5.7542429e-16
17.9243,53.474197,3.6624179e-11,22.674585,2.1974507e-16
17.9595,66.948341,4.5852545e-11,24.438311,2.7511527e-16
17.9765,951.90002,6.51951e-10,59.204542,3.911706e-15
17.993,141.94847,9.7219714e-11,31.395554,5.8331828e-16
18.00665,82.711296,5.6648504e-11,26.222828,3.3989102e-16
18.14265,90.869347,6.2235907e-11,27.058085,3.7341544e-16
18.1444,92.790337,6.3551583e-11,27.247427,3.813095e-16
18.1551,101.79036,6.9715648e-11,28.101325,4.1829389e-16
18.18315,60.711266,4.1580806e-11,23.654531,2.4948484e-16
18.19845,455.8707,3.1222329e-10,46.320347,1.8733397e-15
18.2595,144.47441,9.8949716e-11,31.580686,5.936983e-16
18.26735,74.39521,5.0952863e-11,25.312764,3.0571718e-16
18.33585,71.55323,4.9006407e-11,24.986245,2.9403844e-16
18.3728,153.26456,1.0497004e-10,32.208598,6.2982023e-16
18.40745,73.185417,5.0124283e-11,25.174804,3.007457e-16
18.41815,156.71144,1.0733079e-10,32.448265,6.4398474e-16
18.4291,71.790298,4.9168774e-11,25.013809,2.9501264e-16
18.43345,258.02777,1.7672178e-10,38.315991,1.0603307e-15
18.4376,82.474228,5.6486137e-11,26.19775,3.3891682e-16
18.4407,273.79092,1.8751787e-10,39.080874,1.1251072e-15
18.4939,80.948357,5.5441077e-11,26.035181,3.3264646e-16
18.50085,95.711319,6.5552147e-11,27.530389,3.9331288e-16
18.54125,424.87088,2.9099169e-10,45.245658,1.7459501e-15
18.5867,65.474213,4.4842922e-11,24.25761,2.6905753e-16
18.64205,88.553268,6.0649638e-11,26.826218,3.6389783e-16
18.67075,53.395172,3.6570055e-11,22.663409,2.1942033e-16
18.71625,58.553219,4.0102772e-11,23.370868,2.4061663e-16
18.74655,116.71136,7.9934956e-11,29.412298,4.7960973e-16
18.755,72.474213,4.9637183e-11,25.09299,2.978231e-16
18.8403,75.632278,5.1800124e-11,25.452297,3.1080075e-16
18.85125,105.71135,7.2401112e-11,28.457612,4.3440667e-16
18.86095,119.02748,8.1521256e-11,29.605586,4.8912754e-16
18.88405,60.86932,4.1689057e-11,23.675041,2.5013434e-16
18.90925,235.02769,1.6096915e-10,37.141912,9.6581492e-16
18.9206,239.10674,1.6376287e-10,37.355554,9.8257719e-16
18.92675,123.55333,8.4620984e-11,29.976165,5.0772591e-16
18.9306,137.94846,9.4480126e-11,31.097838,5.6688075e-16
18.95185,59.39518,4.0679426e-11,23.482355,2.4407656e-16
19.0167,547.63464,3.750719e-10,49.240398,2.2504314e-15
19.0266,124.79037,8.546823e-11,30.075876,5.1280938e-16
19.03145,244.71173,1.676017e-10,37.645192,1.0056102e-15
19.11165,320.71201,2.1965386e-10,41.196753,1.3179232e-15
19.14905,152.0275,1.0412278e-10,32.121708,6.2473669e-16
19.1991,91.632294,6.2758445e-11,27.133601,3.7655067e-16
19.2115,100.79034,6.9030743e-11,28.008997,4.1418446e-16
19.2241,342.94901,2.3488386e-10,42.127702,1.4093031e-15
19.24645,568.02942,3.8904017e-10,49.844226,2.334241e-15
19.2514,319.10696,2.1855457e-10,41.127913,1.3113274e-15
19.2666,117.63236,8.0565747e-11,29.489462,4.8339448e-16
19.29975,248.55377,1.7023309e-10,37.841183,1.0213985e-15
19.3057,64.474205,4.4158022e-11,24.133478,2.6494813e-16
19.36525,182.71156,1.2513813e-10,34.151773,7.5082877e-16
19.3826,283.79092,1.9436682e-10,39.550995,1.1662009e-15
19.39875,733.20538,5.0216827e-10,54.27083,3.0130096e-15
19.4409,215.63261,1.4768557e-10,36.090763,8.8611343e-16
19.4589,98.790344,6.7660954e-11,27.822496,4.0596573e-16
19.49795,186.55356,1.2776949e-10,34.389492,7.6661693e-16
19.50595,1935.5895,1.3256744e-09,75.005941,7.9540464e-15
19.5473,80.632278,5.5224596e-11,26.00125,3.3134758e-16
19.5882,465.42389,3.1876622e-10,46.641675,1.9125973e-15
19.59175,165.55344,1.1338662e-10,33.047401,6.8031973e-16
19.6084,94.632301,6.4813134e-11,27.426542,3.888788e-16
19.65095,112.71136,7.7195383e-11,29.072373,4.631723e-16
19.68955,385.87048,2.6428054e-10,43.816576,1.5856832e-15
19.7008,59.474213,4.0733556e-11,23.492766,2.4440133e-16
19.7109,700.26709,4.7960901e-10,53.445665,2.8776541e-15
19.71925,131.02745,8.9739968e-11,30.56882,5.3843981e-16
19.75195,164.50163,1.1266625e-10,32.977266,6.7599749e-16
19.76215,96.553276,6.6128799e-11,27.61088,3.9677279e-16
19.80365,103.39526,7.0814838e-11,28.248245,4.2488903e-16
19.8119,50.47419,3.456949e-11,22.242369,2.0741694e-16
19.8795,127.63236,8.7414691e-11,30.302481,5.2448815e-16
19.8979,75.632278,5.1800124e-11,25.452297,3.1080075e-16
19.9248,130.94844,8.9685854e-11,30.562675,5.3811513e-16
19.95425,317.55408,2.1749101e-10,41.061091,1.3049461e-15
19.99625,102.5533,7.0238181e-11,28.171359,4.2142908e-16
20.0768,149.63245,1.0248243e-10,31.952132,6.1489455e-16
20.1295,54.632244,3.7417318e-11,22.837099,2.2450391e-16
20.15615,81.711311,5.596362e-11,26.116721,3.3578172e-16
20.22645,47.395168,3.2460686e-11,21.780572,1.9476411e-16
20.275,69.632263,4.7690748e-11,24.760615,2.8614449e-16
20.2795,100.6323,6.89225e-11,27.99435,4.13535e-16
20.28165,160.71144,1.1007037e-10,32.722026,6.604222e-16
20.31255,219.71159,1.5047924e-10,36.316911,9.0287545e-16
20.3394,187.79051,1.2861667e-10,34.465332,7.7170003e-16
20.34425,148.1855,1.0149142e-10,31.848806,6.0894852e-16
20.35775,329.18616,2.2545776e-10,41.55645,1.3527465e-15
20.36825,77.553261,5.3115795e-11,25.665985,3.1869477e-16
20.40315,238.86963,1.6360047e-10,37.343203,9.8160284e-16
20.4048,100.63232,6.8922516e-11,27.994352,4.135351e-16
20.4157,93.632309,6.4128245e-11,27.329593,3.8476947e-16
20.4697,107.10645,7.3356605e-11,28.582252,4.4013963e-16
20.53085,471.02872,3.2260493e-10,46.828155,1.9356296e-15
20.5376,61.632248,4.2211582e-11,23.773543,2.5326949e-16
20.5756,70.632263,4.8375642e-11,24.878582,2.9025385e-16
20.59955,78.39521,5.3692441e-11,25.758531,3.2215465e-16
20.6286,55.632252,3.8102218e-11,22.975596,2.2861331e-16
20.64825,116.71136,7.9934961e-11,29.412298,4.7960977e-16
20.6876,393.63354,2.6959741e-10,44.108466,1.6175845e-15
20.70345,60.55323,4.1472569e-11,23.633989,2.4883541e-16
20.721,65.474205,4.4842917e-11,24.257609,2.690575e-16
20.80005,30.237112,2.0709229e-11,18.750147,1.2425537e-16
20.8182,60.948334,4.1743173e-11,23.68528,2.5045904e-16
20.81935,62.395191,4.2734117e-11,23.871239,2.564047e-16
20.8364,194.26463,1.3305076e-10,34.856932,7.9830456e-16
20.86965,87.869354,6.0181229e-11,26.756978,3.6108738e-16
20.8855,78.632278,5.3854808e-11,25.78447,3.2312885e-16
20.9462,104.63232,7.1662094e-11,28.360456,4.2997256e-16
20.96925,112.55331,7.7087135e-11,29.058778,4.6252281e-16
21.02175,109.86938,7.5248927e-11,28.82594,4.5149356e-16
