Repository: guad-isa-santos/Release-of-microplastics-and-metals-from-antifouling-paint-

# General Information
This release contains the data used in the publication titled: "Release of microplastics and metals from antifouling paint during weathering in simulated cold climates". The dataset contains raw data files and processed data files for the analysis undertaken in the paper. 
Title of Dataset: Detection of unlabeled nanoplastics using enhanced dark field hyperspectral microscopy

Author Information 

Corresponding author(s): 

A. Contact Information Name: Prof. Kevin Wilkinson 
Institution:  Université de Montréal 
Email: kj.wilkinson@umontreal.ca

B. Contact Information Name: Prof. Nathalie Tufenkji 
Institution: McGill University
Email: nathalie.tufenkji@mcgill.ca

File: Supplementary/Figure S11/Raw data/2-28_4x_1_results.csv
# SPCal Export 1.2.7
# Date,Mon Jul 29 13:45:24 2024
# File,C:\Users\p1196157\Documents\Guadalupe\SP-ICP-MS\Raw data\2024-07-14_t2_samples_some\2-28_4x_1.csv
# Acquisition events,499999
#
# Options and inputs,Cu,
# Density,6,g/cm3
# Dwelltime,0.1,ms
# Efficiency,0.03401655,
# Mass fraction,0.8881,
# Molar mass,143.09,g/mol
# Response,1.992,counts/(μg/L)
# Time,49.9999,s
# Uptake,0.193,ml/min
#
# Limit method,Poisson (alpha=0.001)
#
# Detection results,Cu,
# Particle number,273
# Number error,16.522712
# Number concentration,49899614,#/L
# Mass concentration,0.18671417,μg/L
#
# Background,8.7048855,counts
#,25.782168,nm
# Background error,3.6694865,counts
# Ionic background,4.3699224,μg/L
#
# Mean,Cu,
#,604.97156,counts
#,3.7417958e-09,μg
#,70.551557,nm
#,2.2450775e-14,m³
# Median,Cu,
#,124.6673,counts
#,7.7107685e-10,μg
#,62.610802,nm
#,4.6264611e-15,m³
# Limits of detection,Cu,
#,18.963012,counts
#,1.1728769e-10,μg
#,33.422135,nm
#,7.0372615e-16,m³
#
# Raw detection data
Time,Cu,,Cu,,Cu,,Cu,
s,counts,μg,nm,m³
0.22715,127.7413,7.9008981e-10,63.121241,4.7405389e-15
1.6023,109.77826,6.7898701e-10,60.011875,4.073922e-15
1.6031,168.77846,1.0439078e-09,69.263445,6.2634467e-15
1.7242,48.852119,3.0215413e-10,45.816955,1.8129248e-15
1.8905,516.48401,3.1944935e-09,100.55817,1.9166961e-14
1.9612,61.778152,3.8210264e-10,49.546166,2.2926158e-15
2.027,194.63045,1.2038043e-09,72.633228,7.222826e-15
2.8081,93.704239,5.7956795e-10,56.926982,3.4774077e-15
3.09215,58.81514,3.6377618e-10,48.74104,2.1826571e-15
3.29555,54.741154,3.3857826e-10,47.588615,2.0314696e-15
3.554,260.70471,1.6124788e-09,80.065984,9.6748726e-15
3.5621,138.77834,8.5835472e-10,64.889183,5.1501283e-15
4.0947,201.77853,1.2480158e-09,73.511746,7.4880948e-15
4.18105,54.815136,3.3903585e-10,47.610044,2.0342151e-15
4.42835,70.74118,4.3753966e-10,51.83493,2.625238e-15
4.63485,56.741161,3.5094846e-10,48.161258,2.1056908e-15
4.90905,10502.395,6.4958121e-08,274.46977,3.8974872e-13
5.31755,84.741203,5.2413088e-10,55.050757,3.1447853e-15
5.6297,96.704231,5.9812313e-10,57.528128,3.5887388e-15
5.82415,62.741169,3.8805897e-10,49.802287,2.3283538e-15
6.63885,298.66797,1.8472844e-09,83.77761,1.1083707e-14
6.69335,124.7413,7.7153458e-10,62.623188,4.6292075e-15
6.73055,128.74129,7.962748e-10,63.285522,4.7776488e-15
6.8912,83.778198,5.1817462e-10,54.841428,3.1090477e-15
6.97835,106.66728,6.5974537e-10,59.439547,3.9584722e-15
7.1465,230.77867,1.4273839e-09,76.877097,8.5643033e-15
7.15075,69.815155,4.3181212e-10,51.607757,2.5908727e-15
7.25215,479.44641,2.9654131e-09,98.094602,1.7792478e-14
7.42755,52.815128,3.2666564e-10,47.023815,1.9599939e-15
7.7461,210.63054,1.3027661e-09,74.571383,7.8165968e-15
7.86205,32.815109,2.0296398e-10,40.125738,1.2177839e-15
8.09235,76.81517,4.7510776e-10,53.277939,2.8506465e-15
8.2178,213.70454,1.3217791e-09,74.932405,7.9306746e-15
8.60555,141.66737,8.7622364e-10,65.336374,5.2573418e-15
8.6733,86.778206,5.367299e-10,55.488371,3.2203794e-15
9.378,61.704178,3.816451e-10,49.526382,2.2898706e-15
9.6979,152.6304,9.4403081e-10,66.980045,5.6641849e-15
9.70775,282.74188,1.7487804e-09,82.261217,1.0492682e-14
9.74455,658.52173,4.0730077e-09,109.04066,2.4438046e-14
9.92795,89.667229,5.5459873e-10,56.097434,3.3275924e-15
9.9786,320.63092,1.983127e-09,85.7828,1.1898762e-14
10.18385,396.66858,2.4534258e-09,92.088984,1.4720555e-14
11.2102,40.77813,2.5221588e-10,43.139408,1.5132953e-15
11.463,53.778145,3.3262198e-10,47.307902,1.9957319e-15
11.78025,72.815186,4.5036754e-10,52.336628,2.7022053e-15
12.15285,422.74261,2.6146957e-09,94.064069,1.5688174e-14
12.9193,85.778198,5.3054478e-10,55.274402,3.1832687e-15
12.9294,126.7783,7.8413355e-10,62.962223,4.7048013e-15
13.10055,199.74153,1.2354168e-09,73.263536,7.4125007e-15
13.2215,100.70423,6.2286344e-10,58.31062,3.7371807e-15
13.397,125.7043,7.774908e-10,62.783925,4.6649448e-15
13.414,53.778145,3.3262198e-10,47.307902,1.9957319e-15
13.62885,35.815113,2.2151924e-10,41.313044,1.3291154e-15
13.8614,147.70435,9.1356278e-10,66.25157,5.4813767e-15
14.241,91.778214,5.6765533e-10,56.534248,3.405932e-15
14.26605,182.66748,1.1298125e-09,71.113518,6.7788748e-15
14.3763,83.778198,5.1817462e-10,54.841428,3.1090477e-15
14.43055,180.59344,1.1169844e-09,70.843348,6.7019064e-15
14.4473,87.778214,5.4291502e-10,55.700701,3.2574901e-15
14.75085,162.74139,1.0065681e-09,68.427566,6.0394085e-15
15.13995,88.667236,5.484137e-10,55.888117,3.2904822e-15
15.5558,150.63036,9.3166038e-10,66.686192,5.5899623e-15
15.9632,125.7043,7.774908e-10,62.783925,4.6649448e-15
16.0168,202.70454,1.2537432e-09,73.624029,7.5224595e-15
16.1795,124.55632,7.7039045e-10,62.592218,4.6223427e-15
16.3413,286.70493,1.7732921e-09,82.643773,1.0639753e-14
16.46965,80.741203,4.9939057e-10,54.17058,2.9963434e-15
16.84945,50.815132,3.1429551e-10,46.422597,1.8857731e-15
17.25775,117.66729,7.2778127e-10,61.416303,4.3666876e-15
17.70035,297.74197,1.8415571e-09,83.690938,1.1049343e-14
18.18365,30336.697,1.8763481e-07,390.88996,1.1258089e-12
18.57125,76.741188,4.7465017e-10,53.260829,2.847901e-15
18.5965,99.704239,6.1667841e-10,58.116969,3.7000705e-15
18.97005,124.6673,7.7107685e-10,62.610802,4.6264611e-15
19.0783,110.70424,6.8471426e-10,60.180136,4.1082856e-15
19.1491,454.55756,2.8114736e-09,96.366934,1.6868841e-14
19.5692,163.63039,1.0120666e-09,68.551938,6.0723994e-15
19.6726,220.48254,1.3637015e-09,75.716376,8.1822093e-15
19.7233,356.77927,2.2067073e-09,88.892466,1.3240244e-14
20.07135,87.741203,5.4268611e-10,55.692872,3.2561167e-15
20.0794,20770.789,1.2846893e-07,344.5213,7.708136e-13
20.4286,63.778164,3.9447287e-10,50.075169,2.3668372e-15
20.6091,271.48288,1.6791426e-09,81.154492,1.0074855e-14
20.7676,735.4104,4.5485701e-09,113.12928,2.729142e-14
20.8669,94.630264,5.8529549e-10,57.113894,3.5117729e-15
21.0308,215.70461,1.3341496e-09,75.165443,8.0048978e-15
21.07645,60.815147,3.7614638e-10,49.287373,2.2568783e-15
21.447,392.55719,2.4279965e-09,91.769718,1.4567979e-14
21.83815,64.741173,4.0042915e-10,50.325945,2.4025749e-15
22.1511,276.55676,1.7105249e-09,81.656954,1.026315e-14
22.3548,107.63029,6.6570163e-10,59.617887,3.9942098e-15
22.3727,126.70432,7.8367597e-10,62.949974,4.7020558e-15
22.46085,44.889095,2.7764252e-10,44.542922,1.6658551e-15
22.71265,94.519272,5.8460899e-10,57.091555,3.5076539e-15
22.7992,36.926079,2.2839065e-10,41.735871,1.3703439e-15
22.9674,166.40845,1.0292491e-09,68.937713,6.1754945e-15
23.03255,78.741196,4.8702037e-10,53.719556,2.9221222e-15
23.1864,150.70441,9.3211839e-10,66.697118,5.5927103e-15
23.464,85.630257,5.2962975e-10,55.242607,3.1777785e-15
23.54035,280.66779,1.7359519e-09,82.059577,1.0415711e-14
23.5689,338.33481,2.0926269e-09,87.333455,1.2555761e-14
24.4562,47.778141,2.9551149e-10,45.478713,1.7730689e-15
24.5958,213.3345,1.3194904e-09,74.88913,7.9169422e-15
24.7082,119.63029,7.3992261e-10,61.75595,4.4395356e-15
24.79655,140.74135,8.704961e-10,65.193703,5.2229766e-15
24.8109,66.778168,4.1302812e-10,50.848317,2.4781687e-15
24.8516,84.704216,5.2390211e-10,55.042746,3.1434127e-15
25.2208,284.70474,1.7609208e-09,82.451137,1.0565525e-14
25.7721,248.48274,1.5368849e-09,78.794728,9.2213096e-15
26.0927,293.40872,1.8147556e-09,83.282948,1.0888534e-14
26.4458,120.33438,7.4427743e-10,61.876868,4.4656646e-15
26.51735,59.741169,3.6950374e-10,48.995514,2.2170224e-15
26.9867,106.63028,6.5951651e-10,59.432673,3.957099e-15
27.0136,152.70438,9.4448835e-10,66.990864,5.6669301e-15
27.0475,98.630249,6.100357e-10,57.907541,3.6602142e-15
27.06975,384.29803,2.376913e-09,91.121558,1.4261478e-14
27.4988,136.7043,8.4552664e-10,64.564304,5.0731599e-15
28.4765,108.63028,6.7188666e-10,59.801955,4.03132e-15
28.63055,163.51938,1.01138e-09,68.536432,6.0682799e-15
28.74745,72.81517,4.5036745e-10,52.336624,2.7022047e-15
28.7625,20315.082,1.2565035e-07,341.98307,7.539021e-13
28.85595,68.74118,4.2516951e-10,51.341759,2.551017e-15
29.1818,84.556267,5.2298704e-10,55.01068,3.1379222e-15
29.2729,86.4823,5.348997e-10,55.425229,3.2093982e-15
29.3065,30253.807,1.8712213e-07,390.53362,1.1227328e-12
29.3493,58.704174,3.6308985e-10,48.710368,2.1785391e-15
29.38505,269.66785,1.6679164e-09,80.973232,1.0007499e-14
29.5127,192.63046,1.1914343e-09,72.383582,7.1486057e-15
29.622,154.48241,9.5548561e-10,67.249866,5.7329136e-15
30.26345,95.593277,5.912518e-10,57.306981,3.5475108e-15
30.55975,107.59329,6.6547282e-10,59.611056,3.9928369e-15
30.6083,142.63036,8.8217976e-10,65.484081,5.2930785e-15
30.65725,172.74139,1.0684189e-09,69.801361,6.4105131e-15
30.79055,101.5193,6.2790472e-10,58.467514,3.7674283e-15
30.95345,58.815144,3.637762e-10,48.741041,2.1826572e-15
31.125,362.55719,2.2424442e-09,89.36976,1.3454665e-14
31.3932,152.48239,9.4311536e-10,66.958387,5.6586921e-15
31.4672,62.778164,3.8828779e-10,49.812073,2.3297267e-15
31.6233,123.55631,7.6420533e-10,62.424259,4.585232e-15
31.73535,154.74138,9.5708737e-10,67.287424,5.7425242e-15
32.18725,281.74179,1.7425947e-09,82.164113,1.0455568e-14
32.7086,65.77816,4.06843e-10,50.59322,2.441058e-15
32.8141,107.5563,6.6524405e-10,59.604224,3.9914643e-15
33.0664,546.48438,3.380048e-09,102.46865,2.0280288e-14
33.32185,53.815136,3.3285077e-10,47.318746,1.9971046e-15
33.76035,122.59333,7.5824921e-10,62.26166,4.5494953e-15
33.9159,37.8521,2.3411816e-10,42.081875,1.404709e-15
34.21755,88.741203,5.4887119e-10,55.903653,3.2932271e-15
34.41885,174.37146,1.0785009e-09,70.020233,6.4710056e-15
34.4588,107.48232,6.6478646e-10,59.590555,3.9887188e-15
34.53785,113.59331,7.0258337e-10,60.699158,4.2155002e-15
34.62055,64.667206,3.9997166e-10,50.306772,2.39983e-15
34.94875,109.74125,6.7875809e-10,60.00513,4.0725486e-15
35.00925,107.66726,6.6593031e-10,59.624713,3.9955818e-15
35.0686,71.778168,4.4395351e-10,52.086983,2.663721e-15
35.27395,146.66737,9.0714902e-10,66.096164,5.4428941e-15
35.55275,88.667229,5.4841365e-10,55.888115,3.2904819e-15
35.7207,78.778175,4.8724909e-10,53.727965,2.9234946e-15
36.17835,133.29741,8.2445476e-10,64.023437,4.9467286e-15
36.256,234.70467,1.4516665e-09,77.310591,8.7099988e-15
36.36725,248.51967,1.5371133e-09,78.798631,9.22268e-15
36.5079,52.704166,3.2597934e-10,46.990861,1.955876e-15
36.52195,93.667236,5.7933909e-10,56.919488,3.4760345e-15
36.9116,270.6308,1.6738724e-09,81.069499,1.0043234e-14
37.0272,190.4825,1.178149e-09,72.113533,7.0688937e-15
37.1794,124.55634,7.7039055e-10,62.59222,4.6223433e-15
37.28125,60.741173,3.7568884e-10,49.267381,2.254133e-15
37.4674,165.63037,1.0244366e-09,68.830101,6.1466198e-15
37.47205,138.51936,8.5675295e-10,64.848795,5.1405177e-15
37.51715,100.59326,6.2217709e-10,58.289194,3.7330625e-15
37.8821,292.63089,1.8099446e-09,83.209288,1.0859668e-14
38.02045,83.741196,5.1794576e-10,54.833353,3.1076745e-15
38.18265,146.74133,9.0760647e-10,66.107272,5.4456388e-15
38.4984,176.55646,1.0920153e-09,70.311487,6.5520919e-15
38.51345,273.51974,1.6917407e-09,81.356947,1.0150444e-14
38.70295,131.51935,8.1345732e-10,63.737491,4.8807439e-15
38.79215,255.37172,1.5794938e-09,79.516273,9.4769627e-15
38.83805,71.815163,4.4418232e-10,52.09593,2.6650939e-15
38.95275,179.66743,1.1112569e-09,70.722055,6.6675417e-15
39.2028,77.704193,4.8060643e-10,53.482689,2.8836386e-15
39.24055,169.59343,1.0489484e-09,69.374749,6.2936907e-15
39.24875,263.66769,1.630805e-09,80.368166,9.7848302e-15
39.2716,79.778183,4.9343422e-10,53.95435,2.9606053e-15
39.50325,180.74147,1.1178999e-09,70.862699,6.7073997e-15
39.52225,232.66762,1.4390672e-09,77.086276,8.634403e-15
39.66205,166.59341,1.0303931e-09,68.963246,6.1823587e-15
39.7675,183.48248,1.1348533e-09,71.219123,6.8091199e-15
39.8087,26.852089,1.6608224e-10,37.531084,9.9649345e-16
39.86655,105.59328,6.5310257e-10,59.23938,3.9186154e-15
39.8747,47.704166,2.9505395e-10,45.455229,1.7703237e-15
39.9155,172.63045,1.0677326e-09,69.786414,6.4063958e-15
39.9181,76.556244,4.7350628e-10,53.218009,2.8410377e-15
40.10705,202.44559,1.2521416e-09,73.592664,7.5128495e-15
40.2063,53.778141,3.3262195e-10,47.307901,1.9957317e-15
40.2877,103.48232,6.4004615e-10,58.841961,3.8402769e-15
40.34225,95.741226,5.9216687e-10,57.336531,3.5530012e-15
40.35775,79.741196,4.9320545e-10,53.94601,2.9592327e-15
40.61735,98.371346,6.0843436e-10,57.856828,3.6506062e-15
40.67645,133.59334,8.2628511e-10,64.070781,4.9577106e-15
40.77065,76.593254,4.7373519e-10,53.226583,2.8424111e-15
40.8058,129.48236,8.0085839e-10,63.40672,4.8051504e-15
40.9253,72.704193,4.4968105e-10,52.310022,2.6980863e-15
41.0652,101.63027,6.2859107e-10,58.488809,3.7715464e-15
41.0704,119.63028,7.3992251e-10,61.755947,4.4395351e-15
41.27295,100.59329,6.2217728e-10,58.289199,3.7330637e-15
41.34545,228.14961,1.411123e-09,76.58405,8.4667378e-15
41.43195,90.667236,5.6078385e-10,56.305205,3.3647031e-15
41.4607,233.55655,1.4445653e-09,77.184323,8.6673917e-15
41.68805,90.741226,5.6124149e-10,56.320517,3.3674489e-15
41.74,308.48273,1.9079895e-09,84.685431,1.1447937e-14
42.4135,173.03857,1.0702569e-09,69.841366,6.4215416e-15
42.6278,119.70428,7.4038024e-10,61.768679,4.4422814e-15
42.82805,621.6701,3.8450776e-09,106.96748,2.3070465e-14
42.97865,97.741219,6.0453698e-10,57.733028,3.6272219e-15
43.11945,317.51974,1.9638841e-09,85.504439,1.1783305e-14
43.30745,121.6673,7.5252162e-10,62.104495,4.5151297e-15
43.4131,133.55634,8.2605624e-10,64.064865,4.9563374e-15
43.48,145.55634,9.0027717e-10,65.928843,5.401663e-15
43.5994,481.55759,2.9784708e-09,98.238373,1.7870825e-14
43.68045,91.815216,5.678842e-10,56.541844,3.4073052e-15
43.6891,156.40843,9.6739822e-10,67.528194,5.8043893e-15
43.6989,27.926067,1.7272488e-10,38.024923,1.0363493e-15
44.0489,122.55634,7.5802039e-10,62.255397,4.5481224e-15
44.05005,114.66727,7.0922594e-10,60.889851,4.2553556e-15
44.18985,433.44641,2.6808995e-09,94.851358,1.6085397e-14
44.22185,89.593254,5.5414119e-10,56.082004,3.3248471e-15
44.2398,56.778149,3.5117723e-10,48.171721,2.1070634e-15
44.4416,114.33437,7.0716692e-10,60.830869,4.2430015e-15
44.6196,142.48236,8.812644e-10,65.461424,5.2875864e-15
44.77665,117.6673,7.2778131e-10,61.416304,4.3666879e-15
44.85535,254.59367,1.5746815e-09,79.435436,9.4480891e-15
44.92565,109.74126,6.7875814e-10,60.005132,4.0725488e-15
44.95305,177.2975,1.0965987e-09,70.409721,6.5795923e-15
45.0957,1134.3392,7.0159757e-09,130.71118,4.2095854e-14
45.33685,143.66737,8.8859379e-10,65.642402,5.3315628e-15
45.3602,81.630234,5.048893e-10,54.368677,3.0293358e-15
45.43305,121.66729,7.5252158e-10,62.104494,4.5151295e-15
45.536,230.63054,1.4264677e-09,76.860644,8.5588061e-15
45.6654,153.55638,9.4975807e-10,67.115223,5.6985484e-15
45.6705,148.40839,9.1791732e-10,66.356667,5.5075039e-15
45.8269,53.704166,3.3216441e-10,47.286199,1.9929865e-15
45.9693,76.778175,4.7487894e-10,53.269385,2.8492736e-15
46.13865,245.29764,1.5171848e-09,78.45661,9.1031089e-15
46.1664,178.48247,1.1039278e-09,70.566233,6.623567e-15
46.4962,100.63026,6.2240595e-10,58.29634,3.7344357e-15
46.5992,324.55682,2.007409e-09,86.131498,1.2044454e-14
46.76085,173.59346,1.0736889e-09,69.91594,6.4421337e-15
46.85335,42.741146,2.6435729e-10,43.820817,1.5861437e-15
47.21385,155.4454,9.6144182e-10,67.389316,5.7686509e-15
47.2153,112.5563,6.9616943e-10,60.513884,4.1770166e-15
47.24055,19.963039,1.2347294e-10,33.999613,7.4083764e-16
47.41535,84.741203,5.2413088e-10,55.050757,3.1447853e-15
47.4799,67.704193,4.1875566e-10,51.08228,2.512534e-15
47.5615,364.63132,2.2552728e-09,89.539859,1.3531637e-14
47.63805,162.74139,1.0065681e-09,68.427566,6.0394085e-15
47.81305,213.59358,1.3210928e-09,74.919433,7.9265567e-15
47.84345,126.66728,7.8344691e-10,62.94384,4.7006815e-15
48.04475,181.37148,1.1217966e-09,70.944938,6.7307794e-15
48.18865,102.5193,6.340898e-10,58.658862,3.8045388e-15
48.34645,10470.396,6.4760204e-08,274.19074,3.8856123e-13
48.37735,201.07559,1.2436681e-09,73.426282,7.4620083e-15
48.3965,171.55638,1.0610895e-09,69.641381,6.3665367e-15
48.4168,179.48245,1.1101128e-09,70.697775,6.6606769e-15
48.44365,121.74126,7.5297911e-10,62.117078,4.5178747e-15
48.4463,38.704159,2.3938821e-10,42.395292,1.4363293e-15
48.5991,65.704193,4.063855e-10,50.574249,2.438313e-15
48.91695,250.37167,1.5485681e-09,78.993886,9.2914087e-15
48.9206,146.11247,9.0371692e-10,66.012703,5.4223015e-15
49.1204,225.03867,1.3918815e-09,76.234367,8.3512891e-15
49.149,539.55804,3.3372081e-09,102.0339,2.0023249e-14
49.7136,182.3345,1.127753e-09,71.070282,6.7665178e-15
49.84375,161.51941,9.9901001e-10,68.255867,5.9940601e-15
49.9684,24.852089,1.5371209e-10,36.575144,9.2227253e-16
#
# End of export

File: Supplementary/Figure S11/Raw data/2-28_4x_2_results.csv
# SPCal Export 1.2.7
# Date,Mon Jul 29 16:45:01 2024
# File,C:\Users\p1196157\Documents\Guadalupe\SP-ICP-MS\Raw data\2024-07-14_t2_samples_some\2-28_4x_2.csv
# Acquisition events,499999
#
# Options and inputs,Cu,
# Density,6,g/cm3
# Dwelltime,0.1,ms
# Efficiency,0.03401655,
# Mass fraction,0.8881,
# Molar mass,143.09,g/mol
# Response,1.992,counts/(μg/L)
# Time,49.9999,s
# Uptake,0.193,ml/min
#
# Limit method,Poisson (alpha=0.001)
#
# Detection results,Cu,
# Particle number,235
# Number error,15.32971
# Number concentration,42953880,#/L
# Mass concentration,0.14791285,μg/L
#
# Background,13.722311,counts
#,30.005958,nm
# Background error,4.3942523,counts
# Ionic background,6.8887104,μg/L
#
# Mean,Cu,
#,556.74763,counts
#,3.443527e-09,μg
#,71.309116,nm
#,2.0661162e-14,m³
# Median,Cu,
#,133.10289,counts
#,8.2325165e-10,μg
#,63.992279,nm
#,4.9395099e-15,m³
# Limits of detection,Cu,
#,22.014655,counts
#,1.3616234e-10,μg
#,35.126567,nm
#,8.1697404e-16,m³
#
# Raw detection data
Time,Cu,,Cu,,Cu,,Cu,
s,counts,μg,nm,m³
0.05305,366.19159,2.2649232e-09,89.667392,1.3589539e-14
0.1856,252.1472,1.5595499e-09,79.180177,9.3572994e-15
0.7151,827.29614,5.1168905e-09,117.65727,3.0701343e-14
0.79135,121.13216,7.4921173e-10,62.013308,4.4952704e-15
0.90725,170.103,1.0521002e-09,69.444161,6.312601e-15
1.06085,133.10289,8.2325165e-10,63.992279,4.9395099e-15
1.48655,74.190704,4.5887523e-10,52.66413,2.7532514e-15
2.22825,53.102715,3.2844439e-10,47.109011,1.9706663e-15
2.74925,76.132072,4.7088274e-10,53.119539,2.8252965e-15
3.3464,174.08838,1.0767501e-09,69.982321,6.4605003e-15
3.56385,68.073418,4.2103934e-10,51.174971,2.526236e-15
3.83585,326.10376,2.0169769e-09,86.268124,1.2101862e-14
4.0356,165.11765,1.0212654e-09,68.759004,6.1275923e-15
4.2963,128.29343,7.9350474e-10,63.212051,4.7610285e-15
4.9666,78.146744,4.8334364e-10,53.584031,2.9000618e-15
5.34075,106.13213,6.5643544e-10,59.339978,3.9386126e-15
5.4426,127.11753,7.8623174e-10,63.018331,4.7173904e-15
5.4873,188.2056,1.1640661e-09,71.825049,6.9843968e-15
5.92375,159.16158,9.8442663e-10,67.922109,5.9065598e-15
6.1615,227.17645,1.4051039e-09,76.475006,8.4306233e-15
6.3136,90.088135,5.5720207e-10,56.185073,3.3432124e-15
6.41815,93.102806,5.7584804e-10,56.804927,3.4550882e-15
6.4888,62.08807,3.840195e-10,49.628879,2.304117e-15
6.5006,96.08815,5.9431262e-10,57.405701,3.5658757e-15
6.60925,64.10273,3.9648033e-10,50.159969,2.378882e-15
6.63165,621.10596,3.8415883e-09,106.93511,2.304953e-14
6.67525,84.073463,5.2000086e-10,54.90578,3.1200052e-15
6.79855,119.16149,7.3702302e-10,61.675175,4.4221381e-15
6.9237,162.08832,1.0025288e-09,68.335911,6.0151725e-15
7.528,102.20543,6.3214847e-10,58.598937,3.7928908e-15
8.2118,152.14691,9.4104039e-10,66.909245,5.6462423e-15
8.27025,366.104,2.2643815e-09,89.660243,1.3586289e-14
8.4212,77.088097,4.7679583e-10,53.340964,2.860775e-15
8.68835,186.16162,1.151424e-09,71.564087,6.908544e-15
9.114,71.088081,4.3968527e-10,51.919521,2.6381116e-15
9.50335,62.102734,3.841102e-10,49.632786,2.3046612e-15
9.7691,107.08817,6.6234857e-10,59.517623,3.9740914e-15
9.82195,271.13269,1.6769766e-09,81.119583,1.006186e-14
10.00215,76.10276,4.7070145e-10,53.112721,2.8242087e-15
10.82285,98.102806,6.0677343e-10,57.804133,3.6406406e-15
10.9783,183.20566,1.1331411e-09,71.183288,6.7988468e-15
11.0547,207.14709,1.2812208e-09,74.158004,7.6873246e-15
11.12825,155.103,9.59324e-10,67.339799,5.755944e-15
11.25505,412.13339,2.5490768e-09,93.27051,1.5294461e-14
11.2889,374.11862,2.3139525e-09,90.309795,1.3883715e-14
11.7612,100.11747,6.1923428e-10,58.197148,3.7154057e-15
11.8702,135.26411,8.3661899e-10,64.336774,5.0197139e-15
11.91835,155.24951,9.6023021e-10,67.360996,5.7613813e-15
12.33115,201.13239,1.2440193e-09,73.433194,7.4641159e-15
12.58025,138.22015,8.5490232e-10,64.802069,5.1294139e-15
12.88655,95.102798,5.8821815e-10,57.208801,3.5293089e-15
13.48435,55.102711,3.4081452e-10,47.693157,2.0448871e-15
13.49705,262.13263,1.6213105e-09,80.211895,9.7278633e-15
13.5593,84.117432,5.2027281e-10,54.915349,3.1216368e-15
13.75185,109.22009,6.755347e-10,59.909992,4.0532082e-15
13.75675,256.13278,1.584201e-09,79.595187,9.5052061e-15
14.2615,79.088104,4.8916603e-10,53.798331,2.9349962e-15
14.7799,69.088089,4.2731516e-10,51.427981,2.563891e-15
15.4166,91.117439,5.6356839e-10,56.398244,3.3814104e-15
15.63365,163.10298,1.0088045e-09,68.478207,6.0528272e-15
15.99855,140.10294,8.6654747e-10,65.09498,5.1992848e-15
16.52925,171.103,1.0582852e-09,69.579978,6.3497114e-15
16.6319,153.11758,9.4704407e-10,67.051234,5.6822644e-15
16.941,264.1181,1.6335908e-09,80.413903,9.8015451e-15
17.52925,180.13235,1.1141325e-09,70.783004,6.6847951e-15
17.8858,320.26471,1.9808619e-09,85.750128,1.1885172e-14
18.4425,159.17619,9.8451704e-10,67.924188,5.9071022e-15
18.5133,233.20583,1.442396e-09,77.145669,8.6543762e-15
18.72475,84.102768,5.2018211e-10,54.912158,3.1210927e-15
18.75415,94.16143,5.8239571e-10,57.019416,3.4943743e-15
18.9022,520.26526,3.2178808e-09,100.80298,1.9307285e-14
18.98645,51.073391,3.1589286e-10,46.501109,1.8953572e-15
19.70915,181.16165,1.1204988e-09,70.917569,6.7229928e-15
19.80585,367.16241,2.2709279e-09,89.746562,1.3625567e-14
20.4086,261.23529,1.6157604e-09,80.120263,9.6945626e-15
20.58,95.088135,5.8812745e-10,57.205861,3.5287647e-15
20.8527,99.176086,6.1341175e-10,58.014169,3.6804705e-15
21.0852,94.117447,5.8212367e-10,57.010537,3.492742e-15
21.1015,10399.874,6.4324023e-08,273.57376,3.8594414e-13
21.1526,55.058746,3.405426e-10,47.680469,2.0432556e-15
21.533,110.08818,6.8090389e-10,60.068296,4.0854234e-15
21.61275,287.19122,1.7762999e-09,82.690472,1.0657799e-14
21.6441,153.0883,9.4686297e-10,67.046959,5.6811778e-15
22.03365,123.10291,7.6140097e-10,62.347807,4.5684058e-15
22.33685,123.1322,7.6158217e-10,62.352753,4.569493e-15
22.6713,138.17615,8.5463014e-10,64.795191,5.1277808e-15
22.6846,248.35234,1.5360784e-09,78.780942,9.2164704e-15
22.81195,75.073433,4.6433498e-10,52.872175,2.7860099e-15
23.29265,127.07355,7.8595974e-10,63.011064,4.7157585e-15
23.29775,121.19082,7.4957457e-10,62.023317,4.4974474e-15
23.41355,115.13217,7.1210137e-10,60.972029,4.2726082e-15
23.4279,213.14713,1.3183314e-09,74.867198,7.9099885e-15
23.5396,358.44058,2.2169827e-09,89.030226,1.3301896e-14
23.9012,119.1175,7.3675093e-10,61.667585,4.4205056e-15
24.689,72.088097,4.4587044e-10,52.161844,2.6752226e-15
24.96835,81.073463,5.0144563e-10,54.244785,3.0086738e-15
25.0007,238.26437,1.4736835e-09,77.699481,8.8421012e-15
25.1869,67.146721,4.1530765e-10,50.94169,2.4918459e-15
25.28505,539.30945,3.3356706e-09,102.01822,2.0014023e-14
25.56565,355.13303,2.1965252e-09,88.755533,1.3179151e-14
25.97435,180.13234,1.1141324e-09,70.783002,6.6847945e-15
26.49,50.117367,3.0997978e-10,46.209134,1.8598787e-15
26.6896,20462.697,1.2656336e-07,342.80939,7.5938017e-13
26.89645,89.161438,5.5147037e-10,55.991758,3.3088222e-15
27.3551,317.11847,1.9614022e-09,85.468404,1.1768413e-14
27.436,448.20673,2.7721932e-09,95.916033,1.6633159e-14
27.45025,185.33752,1.1463269e-09,71.458331,6.8779613e-15
27.70905,133.10292,8.2325184e-10,63.992284,4.939511e-15
27.86765,155.16156,9.5968622e-10,67.348273,5.7581173e-15
29.02015,309.22076,1.9125543e-09,84.752913,1.1475326e-14
29.17075,114.13216,7.0591624e-10,60.794987,4.2354975e-15
29.303,733.20844,4.5349508e-09,113.01625,2.7209705e-14
29.38755,207.16174,1.2813114e-09,74.159752,7.6878682e-15
29.41515,272.24982,1.6838861e-09,81.230841,1.0103317e-14
29.8692,104.1468,6.4415598e-10,58.967637,3.8649359e-15
30.10555,107.16145,6.6280181e-10,59.531196,3.9768109e-15
30.1643,114.17614,7.0618824e-10,60.802794,4.2371294e-15
30.33705,201.10318,1.2438387e-09,73.429639,7.4630321e-15
30.3545,243.11797,1.5037034e-09,78.223534,9.0222203e-15
30.43865,105.13212,6.5025026e-10,59.153015,3.9015016e-15
30.7863,88.146744,5.4519441e-10,55.778544,3.2711665e-15
30.8728,125.1175,7.7386139e-10,62.686079,4.6431684e-15
30.88385,384.10403,2.3757131e-09,91.106222,1.4254279e-14
31.10225,61.10273,3.779251e-10,49.364941,2.2675506e-15
31.18635,102.13213,6.3169513e-10,58.584926,3.7901708e-15
31.31515,250.16194,1.5472709e-09,78.971823,9.2836255e-15
31.9677,151.23485,9.3539921e-10,66.775279,5.6123952e-15
32.1394,126.23479,7.8077195e-10,62.872121,4.6846317e-15
32.16405,92.102776,5.6966277e-10,56.600811,3.4179766e-15
32.31475,218.1324,1.3491657e-09,75.446392,8.0949944e-15
32.37215,42.073376,2.6022708e-10,43.591405,1.5613625e-15
32.4118,281.1767,1.7390996e-09,82.109144,1.0434597e-14
32.5402,343.38196,2.1238439e-09,87.765583,1.2743063e-14
32.5758,89.146744,5.5137949e-10,55.988682,3.3082769e-15
32.5866,143.14687,8.8537441e-10,65.563032,5.3122465e-15
32.62235,105.10283,6.5006911e-10,59.147522,3.9004146e-15
32.83515,22.014702,1.3616263e-10,35.126592,8.1697578e-16
32.89305,393.25034,2.4322837e-09,91.823699,1.4593702e-14
32.93835,107.10281,6.6243917e-10,59.520336,3.974635e-15
33.5633,117.14681,7.2456208e-10,61.325614,4.3473725e-15
33.8366,138.14688,8.5444912e-10,64.790616,5.1266947e-15
34.46405,188.22029,1.164157e-09,71.826918,6.9849422e-15
34.60695,235.10329,1.454132e-09,77.354334,8.7247918e-15
34.81125,30135.342,1.8638941e-07,390.02321,1.1183365e-12
35.0062,117.11752,7.2438092e-10,61.320503,4.3462855e-15
35.0225,177.32281,1.0967553e-09,70.413071,6.5805318e-15
35.0276,81.146744,5.0189887e-10,54.261124,3.0113932e-15
35.02895,198.19098,1.2258265e-09,73.073467,7.354959e-15
35.46085,63.102737,3.902953e-10,49.897771,2.3417718e-15
35.4622,68.117401,4.2131138e-10,51.18599,2.5278683e-15
35.5359,85.08812,5.2627659e-10,55.125777,3.1576595e-15
36.0542,227.17639,1.4051035e-09,76.474999,8.4306211e-15
36.1057,88.146751,5.4519446e-10,55.778546,3.2711668e-15
37.12535,265.19119,1.640228e-09,80.52266,9.8413679e-15
37.2685,88.117439,5.4501316e-10,55.772362,3.270079e-15
37.43035,151.13225,9.3476462e-10,66.760175,5.6085877e-15
37.48935,159.13229,9.8424552e-10,67.917943,5.9054731e-15
37.5396,142.17616,8.7937054e-10,65.414498,5.2762232e-15
37.825,109.14681,6.7508146e-10,59.896591,4.0504887e-15
37.92495,268.16202,1.6586028e-09,80.822232,9.9516166e-15
38.10995,156.19087,9.660526e-10,67.49687,5.7963156e-15
38.3012,104.17612,6.4433732e-10,58.97317,3.8660239e-15
39.194,139.11755,8.6045281e-10,64.94201,5.1627168e-15
39.2038,73.146729,4.5241816e-10,52.415941,2.714509e-15
39.253,497.29474,3.0758063e-09,99.297056,1.8454838e-14
39.634,130.20549,8.05331e-10,63.524538,4.831986e-15
39.6584,73.088089,4.5205547e-10,52.40193,2.7123328e-15
39.82825,148.13223,9.1620929e-10,66.315483,5.4972557e-15
39.8413,107.1468,6.6271121e-10,59.528483,3.9762673e-15
39.8695,81.117416,5.0171748e-10,54.254586,3.0103049e-15
40.1176,44.088043,2.7268795e-10,44.276372,1.6361277e-15
40.18145,173.24954,1.0715618e-09,69.869738,6.4293707e-15
40.36085,776.51569,4.8028094e-09,115.19894,2.8816857e-14
40.4656,155.14688,9.5959543e-10,67.346149,5.7575726e-15
40.6815,406.17749,2.5122391e-09,92.819032,1.5073435e-14
40.7318,80.088104,4.9535111e-10,54.024127,2.9721066e-15
40.9665,358.52838,2.2175257e-09,89.037494,1.3305154e-14
41.3624,158.20554,9.7851345e-10,67.785839,5.8710807e-15
41.4145,128.17618,7.9277955e-10,63.192789,4.7566773e-15
41.67785,125.24944,7.7467742e-10,62.708105,4.6480645e-15
41.90195,130.24945,8.056029e-10,63.531686,4.8336174e-15
42.06715,152.1322,9.4094941e-10,66.907089,5.6456965e-15
42.2913,116.1175,7.181957e-10,61.145473,4.3091742e-15
42.61405,141.19086,8.7327635e-10,65.263036,5.2396581e-15
42.76655,102.13213,6.3169513e-10,58.584926,3.7901708e-15
43.0455,55.088055,3.4072387e-10,47.688928,2.0443432e-15
43.25435,30216.371,1.8689059e-07,390.37247,1.1213435e-12
43.35155,145.19087,8.9801675e-10,65.873619,5.3881005e-15
43.44505,94.073463,5.8185163e-10,57.001654,3.4911098e-15
43.56565,63.07341,3.9011391e-10,49.89004,2.3406835e-15
43.77475,142.16158,8.7928031e-10,65.412261,5.2756819e-15
43.77695,155.22015,9.6004863e-10,67.356749,5.7602918e-15
44.2264,57.146694,3.5345671e-10,48.275723,2.1207403e-15
44.35015,84.132088,5.2036345e-10,54.918539,3.1221807e-15
44.37745,83.1614,5.1435968e-10,54.70651,3.0861581e-15
44.44235,170.13228,1.0522813e-09,69.448146,6.3136876e-15
44.6861,64.117393,3.9657103e-10,50.163793,2.3794262e-15
45.05215,310.16223,1.9183773e-09,84.83884,1.1510264e-14
45.08625,67.073425,4.1485431e-10,50.923148,2.4891259e-15
45.4202,140.26411,8.6754437e-10,65.119932,5.2052662e-15
45.50135,82.102753,5.0781186e-10,54.47338,3.0468712e-15
45.761,118.1468,7.3074711e-10,61.499617,4.3844826e-15
45.84095,94.132095,5.8221427e-10,57.013494,3.4932856e-15
46.50205,126.13216,7.8013717e-10,62.855077,4.680823e-15
46.6368,234.29364,1.4491242e-09,77.265434,8.6947455e-15
46.8698,168.44009,1.041815e-09,69.217128,6.2508899e-15
46.89435,132.22012,8.1779167e-10,63.850495,4.90675e-15
47.0724,126.23478,7.8077185e-10,62.872118,4.6846311e-15
47.16035,73.132065,4.5232746e-10,52.412438,2.7139648e-15
47.22855,622.31036,3.8490376e-09,107.00418,2.3094226e-14
47.23775,119.19082,7.3720441e-10,61.680235,4.4232265e-15
47.2686,42.058716,2.601364e-10,43.586342,1.5608184e-15
47.41365,53.132034,3.2862573e-10,47.11768,1.9717544e-15
47.6819,131.17615,8.1133459e-10,63.682002,4.8680076e-15
47.74895,111.10283,6.8717957e-10,60.252276,4.1230774e-15
47.85175,331.22092,2.0486269e-09,86.717018,1.2291762e-14
47.9015,51.146687,3.163462e-10,46.523343,1.8980772e-15
47.96835,186.13235,1.151243e-09,71.560336,6.9074579e-15
48.05835,202.22026,1.2507479e-09,73.56535,7.5044875e-15
48.50205,140.24945,8.6745368e-10,65.117663,5.2047221e-15
48.6208,106.14678,6.5652604e-10,59.342708,3.9391562e-15
48.6359,155.20551,9.5995803e-10,67.35463,5.7597482e-15
48.84525,116.27873,7.1919293e-10,61.173761,4.3151576e-15
48.91465,317.39655,1.9631221e-09,85.493379,1.1778733e-14
48.97435,115.24942,7.1282656e-10,60.99272,4.2769593e-15
49.2073,171.29352,1.0594636e-09,69.605794,6.3567818e-15
49.3052,77.088104,4.7679587e-10,53.340965,2.8607752e-15
49.3075,58.058743,3.590978e-10,48.531192,2.1545868e-15
49.33775,218.48415,1.3513413e-09,75.486924,8.1080478e-15
49.35945,451.2215,2.7908398e-09,96.130605,1.6745039e-14
49.42425,61.102726,3.7792508e-10,49.36494,2.2675505e-15
49.44085,293.3671,1.8144981e-09,83.279009,1.0886989e-14
49.48885,182.2202,1.127046e-09,71.055427,6.762276e-15
49.7832,102.11749,6.3160457e-10,58.582126,3.7896274e-15
49.94475,405.16278,2.5059631e-09,92.741674,1.5035778e-14
#
# End of export

File: Supplementary/Figure S11/Raw data/2-28_4x_results.csv
# SPCal Export 1.2.7
# Date,Mon Jul 29 13:45:24 2024
# File,C:\Users\p1196157\Documents\Guadalupe\SP-ICP-MS\Raw data\2024-07-14_t2_samples_some\2-28_4x.csv
# Acquisition events,499999
#
# Options and inputs,Cu,
# Density,6,g/cm3
# Dwelltime,0.1,ms
# Efficiency,0.03401655,
# Mass fraction,0.8881,
# Molar mass,143.09,g/mol
# Response,1.992,counts/(μg/L)
# Time,49.9999,s
# Uptake,0.193,ml/min
#
# Limit method,Poisson (alpha=0.001)
#
# Detection results,Cu,
# Particle number,282
# Number error,16.792856
# Number concentration,51544656,#/L
# Mass concentration,0.23007992,μg/L
#
# Background,3.8829093,counts
#,19.699302,nm
# Background error,2.3250859,counts
# Ionic background,1.9492517,μg/L
#
# Mean,Cu,
#,721.68876,counts
#,4.4637007e-09,μg
#,68.228579,nm
#,2.6782204e-14,m³
# Median,Cu,
#,98.516853,counts
#,6.0933434e-10,μg
#,57.885213,nm
#,3.656006e-15,m³
# Limits of detection,Cu,
#,15.707853,counts
#,9.7154285e-11,μg
#,31.38851,nm
#,5.8292571e-16,m³
#
# Raw detection data
Time,Cu,,Cu,,Cu,,Cu,
s,counts,μg,nm,m³
0.13745,47.955009,2.9660543e-10,45.534763,1.7796326e-15
0.7607,232.66336,1.4390408e-09,77.085806,8.634245e-15
0.91785,186.78665,1.1552899e-09,71.644089,6.9317391e-15
1.1628,65.247169,4.0355878e-10,50.456715,2.4213527e-15
1.375,282.07916,1.7446814e-09,82.196896,1.0468088e-14
1.6357,210.49454,1.301925e-09,74.555329,7.8115497e-15
1.65505,414.20316,2.5618785e-09,93.426386,1.5371271e-14
1.69435,183.95526,1.1377775e-09,71.28024,6.8266649e-15
2.09335,45.955009,2.8423528e-10,44.892732,1.7054117e-15
2.3836,127.24728,7.8703427e-10,63.039766,4.7222056e-15
2.3881,121.24728,7.4992376e-10,62.032947,4.4995426e-15
2.4243,56.247169,3.4789308e-10,48.021086,2.0873585e-15
2.52495,219.61807,1.3583547e-09,75.61729,8.1501284e-15
2.72445,129.95515,8.0378266e-10,63.483801,4.822696e-15
2.7882,139.0787,8.6021252e-10,64.935965,5.1612751e-15
3.12275,72.955032,4.5123251e-10,52.370112,2.707395e-15
3.14615,38.955009,2.4093974e-10,42.486686,1.4456384e-15
3.18705,114.3708,7.073922e-10,60.837328,4.2443532e-15
3.24205,82.955048,5.1308337e-10,54.661224,3.0785002e-15
3.4162,74.247192,4.5922461e-10,52.677493,2.7553477e-15
3.61555,53.53931,3.3114477e-10,47.237765,1.9868686e-15
3.7833,379.49506,2.3472062e-09,90.740352,1.4083237e-14
3.83495,80.370758,4.9709934e-10,54.087608,2.982596e-15
3.96675,75.370743,4.6617386e-10,52.941879,2.7970432e-15
4.6387,381.49524,2.3595775e-09,90.899492,1.4157465e-14
5.2076,139.49437,8.6278344e-10,65.000592,5.1767006e-15
5.37945,225.78676,1.3965085e-09,76.318748,8.3790511e-15
5.5846,94.247231,5.8292639e-10,57.03673,3.4975584e-15
6.03635,69.95504,4.3267732e-10,51.642202,2.5960639e-15
6.09955,117.95512,7.295615e-10,61.466339,4.377369e-15
6.5449,58.247181,3.6026331e-10,48.58364,2.1615799e-15
6.73465,47.539307,2.9403428e-10,45.402806,1.7642057e-15
6.9201,65.662888,4.0613003e-10,50.563649,2.4367802e-15
6.9283,178.66313,1.1050453e-09,70.590035,6.6302715e-15
6.9634,775.32849,4.7954666e-09,115.1402,2.8772799e-14
7.431,81.662918,5.0509145e-10,54.375932,3.0305487e-15
7.5599,183.66313,1.1359706e-09,71.242488,6.8158239e-15
7.8866,89.66291,5.5457202e-10,56.096534,3.3274321e-15
8.2706,27.247143,1.6852568e-10,37.714244,1.0111541e-15
8.53755,272.95566,1.6882518e-09,81.300981,1.0129511e-14
8.5612,117.66299,7.2775465e-10,61.415554,4.3665279e-15
9.085,120.66296,7.4630974e-10,61.933137,4.4778585e-15
9.44065,50.53931,3.1258954e-10,46.338452,1.8755372e-15
9.585,97.662933,6.0405278e-10,57.71761,3.6243167e-15
9.61445,122.95515,7.6048707e-10,62.322852,4.5629224e-15
10.10215,249.95554,1.5459943e-09,78.950097,9.2759657e-15
10.22485,51.539307,3.1877459e-10,46.642083,1.9126475e-15
10.4078,176.49448,1.091632e-09,70.303259,6.5497917e-15
10.41825,586.37286,3.6267614e-09,104.90343,2.1760568e-14
10.43835,70.53933,4.362912e-10,51.785582,2.6177472e-15
10.5684,661.49658,4.0914074e-09,109.2046,2.4548444e-14
10.58635,40.955009,2.5330989e-10,43.201692,1.5198594e-15
11.05665,98.955078,6.1204479e-10,57.971043,3.6722688e-15
11.32185,43.539303,2.6929395e-10,44.091909,1.6157637e-15
11.36155,73.955032,4.5741758e-10,52.608307,2.7445055e-15
11.4746,38.247147,2.3656155e-10,42.227765,1.4193693e-15
11.59015,57.955021,3.5845628e-10,48.502275,2.1507377e-15
12.4727,35.831444,2.2162024e-10,41.319322,1.3297215e-15
12.5157,228.32587,1.4122131e-09,76.603766,8.4732786e-15
12.54565,124.95514,7.7285718e-10,62.658952,4.6371431e-15
12.9297,42.831451,2.6491583e-10,43.851658,1.589495e-15
13.04335,465.78769,2.8809328e-09,97.154089,1.7285597e-14
13.121,64.662895,3.99945e-10,50.305654,2.39967e-15
13.2209,33.83144,2.0925007e-10,40.535784,1.2555004e-15
13.2284,57.247173,3.5407818e-10,48.304,2.1244691e-15
13.69465,54.370728,3.3628715e-10,47.48103,2.0177229e-15
13.86885,93.370766,5.7750539e-10,56.859372,3.4650323e-15
14.0278,81.662903,5.0509136e-10,54.375929,3.0305481e-15
14.10205,57.78643,3.5741353e-10,48.455198,2.1444812e-15
14.13765,93.955063,5.8111931e-10,56.97773,3.4867159e-15
14.16385,32.539295,2.0125805e-10,40.013002,1.2075483e-15
14.18795,206.37105,1.2764209e-09,74.065281,7.6585251e-15
14.5257,744.49744,4.6047741e-09,113.59333,2.7628645e-14
14.59785,95.539375,5.9091841e-10,57.296208,3.5455105e-15
14.83595,76.955048,4.7597291e-10,53.310258,2.8558374e-15
14.9524,187.74153,1.1611959e-09,71.765966,6.9671752e-15
15.30465,79.539352,4.9195703e-10,53.900455,2.9517422e-15
15.5958,104.24725,6.4477726e-10,58.986589,3.8686636e-15
15.7603,52.247162,3.2315273e-10,46.854645,1.9389164e-15
15.867,70.662888,4.3705541e-10,51.8158,2.6223325e-15
16.033,184.49451,1.1411128e-09,71.349822,6.8466766e-15
16.21315,56.539322,3.4970007e-10,48.104084,2.0982004e-15
16.32735,48.539307,3.0021936e-10,45.718953,1.8013161e-15
16.4111,150.0787,9.2824837e-10,66.604684,5.5694902e-15
16.4521,110.49436,6.8341616e-10,60.142082,4.1004969e-15
16.7041,68.247185,4.221141e-10,51.218477,2.5326846e-15
16.71405,87.955048,5.4400876e-10,55.73808,3.2640525e-15
16.85145,170.78664,1.0563285e-09,69.537069,6.3379712e-15
17.35585,45.539303,2.816641e-10,44.756956,1.6899846e-15
17.4072,73.662888,4.5561064e-10,52.538943,2.7336639e-15
17.52475,80.955048,5.0071322e-10,54.218362,3.0042793e-15
17.69455,310.78708,1.9222421e-09,84.895773,1.1533452e-14
18.0587,68.078583,4.2107129e-10,51.176265,2.5264277e-15
18.37165,34.954998,2.1619936e-10,40.979644,1.2971962e-15
18.6461,123.07864,7.6125091e-10,62.343711,4.5675055e-15
18.7271,103.66294,6.4116329e-10,58.876176,3.8469797e-15
19.0315,190.91014,1.180794e-09,72.167459,7.0847637e-15
19.1052,89.662926,5.5457211e-10,56.096537,3.3274327e-15
19.21875,377.37186,2.3340741e-09,90.57081,1.4004444e-14
19.36245,231.37111,1.4310482e-09,76.942825,8.586289e-15
19.3669,51.247162,3.1696765e-10,46.553788,1.9018059e-15
19.4263,338.07938,2.091047e-09,87.311472,1.2546282e-14
19.49895,77.370743,4.7854401e-10,53.406076,2.8712641e-15
19.5828,30257.668,1.8714601e-07,390.55023,1.1228761e-12
19.7853,214.07892,1.3240946e-09,74.976135,7.9445678e-15
19.962,190.66312,1.1792661e-09,72.136319,7.0755965e-15
20.08625,43.955009,2.7186513e-10,44.231793,1.6311908e-15
20.2367,107.07865,6.6228972e-10,59.51586,3.9737383e-15
20.2885,36.078564,2.231487e-10,41.414094,1.3388922e-15
20.3488,64.494286,3.9890213e-10,50.261892,2.3934128e-15
20.4767,122.66297,7.5867994e-10,62.273448,4.5520797e-15
20.61845,52.955017,3.2753087e-10,47.065295,1.9651852e-15
20.74105,105.78649,6.5429761e-10,59.27549,3.9257857e-15
20.87515,108.3708,6.7028178e-10,59.754303,4.0216907e-15
21.25795,118.95512,7.3574662e-10,61.639551,4.4144797e-15
21.31265,217.78674,1.3470278e-09,75.40652,8.0821669e-15
21.5884,52.494278,3.2468116e-10,46.928399,1.948087e-15
21.59975,266.5401,1.6485711e-09,80.658957,9.8914265e-15
21.6476,61.078587,3.7777577e-10,49.358438,2.2666546e-15
21.7683,47.831455,2.9584124e-10,45.495623,1.7750475e-15
21.93125,78.955048,4.8834306e-10,53.768145,2.9300584e-15
22.05525,517.86609,3.2030417e-09,100.64779,1.921825e-14
22.09155,68.955032,4.264922e-10,51.394945,2.5589532e-15
22.2517,126.07867,7.7980628e-10,62.84619,4.6788377e-15
22.7766,161.66309,9.9989866e-10,68.2761,5.999392e-15
22.7995,65.662888,4.0613003e-10,50.563649,2.4367802e-15
22.82675,252.20251,1.559892e-09,79.185966,9.3593521e-15
23.59025,47.955009,2.9660543e-10,45.534763,1.7796326e-15
23.68755,96.202179,5.950179e-10,57.4284,3.5701074e-15
23.83895,91.370758,5.6513519e-10,56.450461,3.3908111e-15
23.9869,71.662888,4.4324049e-10,52.059083,2.6594429e-15
24.06685,91.786461,5.6770634e-10,56.535941,3.4062381e-15
24.4195,40153.98,2.4835547e-07,429.18179,1.4901328e-12
24.44885,117.03362,7.2386194e-10,61.305855,4.3431716e-15
24.4714,89.078613,5.509581e-10,55.974415,3.3057486e-15
24.60385,62.370724,3.8576774e-10,49.704077,2.3146064e-15
24.93,93.66291,5.7931233e-10,56.918612,3.475874e-15
25.0616,75.662895,4.6798085e-10,53.010195,2.8078851e-15
25.08665,66.370728,4.1050807e-10,50.744691,2.4630484e-15
25.7343,144.91005,8.9627984e-10,65.831121,5.377679e-15
25.96985,100.37078,6.2080103e-10,58.246189,3.7248062e-15
26.07305,48.955009,3.0279051e-10,45.849098,1.8167431e-15
27.00255,80.370743,4.9709925e-10,54.087604,2.9825955e-15
27.22375,75.370743,4.6617386e-10,52.941879,2.7970432e-15
27.43245,538.20398,3.3288331e-09,101.94847,1.9972999e-14
27.4622,402.91074,2.492034e-09,92.569524,1.4952204e-14
27.66375,442.78769,2.738676e-09,95.527907,1.6432056e-14
27.70145,63.786434,3.9452402e-10,50.077333,2.3671441e-15
27.9883,58.662868,3.6283437e-10,48.698941,2.1770062e-15
28.01315,85.37075,5.2802468e-10,55.186745,3.1681481e-15
28.23635,231.95544,1.4346623e-09,77.007544,8.6079739e-15
28.3257,217.07886,1.3426495e-09,75.324732,8.0558969e-15
28.769,75.662888,4.679808e-10,53.010193,2.8078848e-15
28.8058,116.66296,7.2156939e-10,61.241066,4.3294163e-15
29.10045,91.370758,5.6513519e-10,56.450461,3.3908111e-15
29.6581,32.831436,2.0306497e-10,40.132392,1.2183898e-15
29.70845,110.78651,6.8522309e-10,60.19504,4.1113386e-15
30.0157,116.49435,7.2052652e-10,61.211549,4.3231591e-15
30.04735,83.786453,5.1822568e-10,54.843229,3.1093541e-15
30.1146,273.91037,1.6941568e-09,81.395659,1.0164941e-14
30.1804,51.662865,3.195388e-10,46.679326,1.9172328e-15
30.42675,59.539318,3.6825528e-10,48.940271,2.2095317e-15
30.5194,269.74173,1.6683734e-09,80.980626,1.001024e-14
30.55965,62.539318,3.8681051e-10,49.748821,2.3208631e-15
30.9614,176.91011,1.0942027e-09,70.358402,6.5652161e-15
30.9771,420.49527,2.6007957e-09,93.897088,1.5604774e-14
31.0283,99.494339,6.1538016e-10,58.076157,3.692281e-15
31.08175,87.370758,5.4039488e-10,55.614382,3.2423693e-15
31.1355,85.662918,5.2983176e-10,55.24963,3.1789906e-15
31.24705,181.20227,1.12075e-09,70.922869,6.7245002e-15
31.337,127.49435,7.8856242e-10,63.08054,4.7313745e-15
31.6452,89.247208,5.5200087e-10,56.009706,3.3120052e-15
31.6712,434.49548,2.6873881e-09,94.92782,1.6124329e-14
31.7331,87.662918,5.4220191e-10,55.676303,3.2532115e-15
31.82345,126.37083,7.8161332e-10,62.894696,4.6896799e-15
31.8777,93.662918,5.7931238e-10,56.918613,3.4758743e-15
31.8905,343.66373,2.1255867e-09,87.789582,1.275352e-14
31.9183,118.49435,7.3289673e-10,61.559862,4.3973804e-15
31.9401,98.078629,6.0662389e-10,57.799384,3.6397433e-15
32.0448,170.66306,1.0555642e-09,69.520292,6.333385e-15
32.1526,220.6633,1.3648195e-09,75.737062,8.1889172e-15
32.33735,550.03546,3.4020118e-09,102.69012,2.0412071e-14
32.78855,51.955021,3.2134581e-10,46.767152,1.9280749e-15
32.79625,30.539291,1.8888787e-10,39.175818,1.1333272e-15
32.9215,114.24725,7.0662808e-10,60.815415,4.2397685e-15
33.5578,60.247169,3.7263339e-10,49.133454,2.2358004e-15
33.56415,460.78806,2.8500097e-09,96.80523,1.7100058e-14
33.63965,104.20217,6.4449847e-10,58.978086,3.8669908e-15
33.7119,94.66291,5.8549741e-10,57.120461,3.5129844e-15
33.95675,59.955029,3.7082648e-10,49.053909,2.2249589e-15
34.0164,55.662868,3.4427914e-10,47.854224,2.0656748e-15
34.13615,65.95504,4.0793701e-10,50.638529,2.4476221e-15
34.5944,545.08087,3.3713673e-09,102.38085,2.0228204e-14
34.6385,81.247192,5.0252015e-10,54.283504,3.0151209e-15
34.88495,170.37096,1.0537575e-09,69.480607,6.3225451e-15
35.2575,955.16089,5.9077438e-09,123.43091,3.5446463e-14
35.2975,84.494308,5.2260382e-10,54.997241,3.1356229e-15
35.476,385.49518,2.3843174e-09,91.216079,1.4305905e-14
35.51135,83.37075,5.1565453e-10,54.752378,3.0939272e-15
35.59375,138.78656,8.5840558e-10,64.890465,5.1504335e-15
35.77355,117.7865,7.2851859e-10,61.437036,4.3711115e-15
35.98975,95.370773,5.8987559e-10,57.262484,3.5392536e-15
36.27815,10452.515,6.464961e-08,274.03456,3.8789766e-13
36.33975,211.371,1.307346e-09,74.658665,7.8440758e-15
36.3451,89.247208,5.5200087e-10,56.009706,3.3120052e-15
36.3534,54.247162,3.3552288e-10,47.445033,2.0131373e-15
36.36065,30405.963,1.8806323e-07,391.18723,1.1283794e-12
36.6006,50072.535,3.0970249e-07,461.95352,1.858215e-12
37.03965,61.955025,3.8319661e-10,49.593405,2.2991797e-15
37.04525,76.370743,4.7235894e-10,53.174991,2.8341536e-15
37.17855,409.78769,2.5345685e-09,93.09322,1.5207411e-14
37.4612,111.07864,6.8702998e-10,60.247904,4.1221799e-15
37.4983,124.66298,7.7105015e-10,62.610079,4.6263009e-15
37.5096,127.24729,7.8703432e-10,63.039767,4.7222059e-15
37.5729,91.662903,5.6694213e-10,56.510561,3.4016528e-15
37.77115,53.539314,3.3114479e-10,47.237766,1.9868687e-15
37.9115,54.247162,3.3552288e-10,47.445033,2.0131373e-15
38.1217,108.07866,6.6847485e-10,59.700559,4.0108491e-15
38.37955,83.95507,5.1926859e-10,54.879995,3.1156115e-15
38.44725,66.370728,4.1050807e-10,50.744691,2.4630484e-15
38.4549,136.24731,8.4270015e-10,64.49228,5.0562009e-15
38.57585,124.61789,7.7077126e-10,62.602529,4.6246276e-15
38.90305,142.37086,8.8057479e-10,65.444345,5.2834487e-15
38.92295,87.786469,5.4296608e-10,55.702447,3.2577965e-15
39.10165,79.370743,4.9091417e-10,53.862342,2.945485e-15
39.2212,118.49435,7.3289668e-10,61.55986,4.3973801e-15
39.4266,92.078613,5.6951333e-10,56.595861,3.41708e-15
39.4612,48.662861,3.0098355e-10,45.757711,1.8059013e-15
40.2912,16.415722,1.0153251e-10,31.853103,6.0919504e-16
40.86555,135.95515,8.4089312e-10,64.44615,5.0453587e-15
41.2744,289.91049,1.7931188e-09,82.950637,1.0758713e-14
41.2849,131.66296,8.1434559e-10,63.760683,4.8860736e-15
41.67845,169.44937,1.0480574e-09,69.3551,6.2883446e-15
42.44415,287.78705,1.7799851e-09,82.747618,1.0679911e-14
42.4724,241.6633,1.4947062e-09,78.067208,8.9682369e-15
43.0581,202.74165,1.2539728e-09,73.628521,7.5238366e-15
43.0659,216.07887,1.3364645e-09,75.208891,8.018787e-15
43.07475,52.955013,3.2753084e-10,47.065294,1.9651851e-15
43.64745,232.03384,1.4351472e-09,77.016219,8.6108834e-15
44.32955,60.955025,3.7701153e-10,49.325132,2.2620692e-15
44.537,192.3259,1.1895505e-09,72.345414,7.1373031e-15
44.7077,58.494286,3.6179167e-10,48.652246,2.17075e-15
44.8598,77.247192,4.7777985e-10,53.377634,2.8666791e-15
45.26095,71.786438,4.4400466e-10,52.088984,2.664028e-15
45.33075,786.79041,4.8663594e-09,115.70482,2.9198156e-14
45.3727,90.910027,5.6228553e-10,56.355418,3.3737132e-15
45.47945,122.03361,7.5478728e-10,62.16676,4.5287237e-15
45.58325,209.7867,1.2975469e-09,74.471665,7.7852815e-15
45.8182,193.49452,1.1967786e-09,72.491648,7.1806713e-15
45.93405,238.78683,1.476915e-09,77.756232,8.86149e-15
46.08045,89.786453,5.5533614e-10,56.122286,3.3320169e-15
46.21435,94.786461,5.8626158e-10,57.1453,3.5175695e-15
46.40305,106.61789,6.5943987e-10,59.430371,3.9566392e-15
46.44905,321.78729,1.9902792e-09,85.885803,1.1941675e-14
46.6473,137.07867,8.4784218e-10,64.623188,5.0870531e-15
46.6551,85.078606,5.2621774e-10,55.123723,3.1573064e-15
46.70005,154.9554,9.584111e-10,67.318431,5.7504666e-15
46.74485,44.955013,2.7805023e-10,44.564714,1.6683014e-15
46.8918,833.48584,5.1551742e-09,117.94997,3.0931045e-14
47.0053,73.494308,4.5456797e-10,52.498833,2.7274078e-15
47.13275,107.61788,6.656249e-10,59.615597,3.9937494e-15
47.40565,51.539307,3.1877459e-10,46.642083,1.9126475e-15
47.50135,78.202148,4.8368632e-10,53.596691,2.9021179e-15
47.669,682.15991,4.2192117e-09,110.33005,2.531527e-14
47.72845,106.95507,6.6152536e-10,59.492955,3.9691522e-15
47.8164,210.3259,1.3008819e-09,74.535414,7.8052914e-15
47.91745,210.78671,1.3037321e-09,74.589809,7.8223925e-15
47.97445,137.6179,8.5117736e-10,64.707814,5.1070642e-15
48.0836,84.078606,5.2003266e-10,54.906899,3.120196e-15
48.0951,232.91026,1.440568e-09,77.113064,8.6434077e-15
48.1621,74.07859,4.581818e-10,52.637589,2.7490908e-15
48.1989,64.07859,3.9633103e-10,50.153672,2.3779862e-15
48.2819,60.909996,3.7673303e-10,49.312983,2.2603982e-15
48.55355,68.786438,4.2544943e-10,51.353024,2.5526966e-15
48.66255,93.370758,5.7750534e-10,56.85937,3.4650321e-15
48.7485,132.15717,8.1740227e-10,63.840359,4.9044136e-15
48.9208,428.49564,2.6502786e-09,94.488847,1.5901671e-14
48.9886,172.49446,1.0668916e-09,69.768085,6.4013493e-15
49.2213,65.662872,4.0612993e-10,50.563645,2.4367796e-15
49.27555,102.61787,6.3469947e-10,58.677656,3.8081968e-15
49.7679,32.247143,1.9945107e-10,39.89289,1.1967064e-15
49.9361,250.74173,1.5508569e-09,79.032786,9.3051417e-15
#
# End of export
