Repository: guad-isa-santos/Release-of-microplastics-and-metals-from-antifouling-paint-

# General Information
This release contains the data used in the publication titled: "Release of microplastics and metals from antifouling paint during weathering in simulated cold climates". The dataset contains raw data files and processed data files for the analysis undertaken in the paper. 
Title of Dataset: Detection of unlabeled nanoplastics using enhanced dark field hyperspectral microscopy

Author Information 

Corresponding author(s): 

A. Contact Information Name: Prof. Kevin Wilkinson 
Institution:  Université de Montréal 
Email: kj.wilkinson@umontreal.ca

B. Contact Information Name: Prof. Nathalie Tufenkji 
Institution: McGill University
Email: nathalie.tufenkji@mcgill.ca

File: Supplementary/Figure S11/Raw data/2-29_4x_1_results.csv
# SPCal Export 1.2.7
# Date,Mon Jul 29 13:45:25 2024
# File,C:\Users\p1196157\Documents\Guadalupe\SP-ICP-MS\Raw data\2024-07-14_t2_samples_some\2-29_4x_1.csv
# Acquisition events,499999
#
# Options and inputs,Cu,
# Density,6,g/cm3
# Dwelltime,0.1,ms
# Efficiency,0.03401655,
# Mass fraction,0.8881,
# Molar mass,143.09,g/mol
# Response,1.992,counts/(μg/L)
# Time,49.9999,s
# Uptake,0.193,ml/min
#
# Limit method,Poisson (alpha=0.001)
#
# Detection results,Cu,
# Particle number,239
# Number error,15.459625
# Number concentration,43685010,#/L
# Mass concentration,0.082073737,μg/L
#
# Background,4.7662573,counts
#,21.092315,nm
# Background error,2.5656078,counts
# Ionic background,2.3926994,μg/L
#
# Mean,Cu,
#,303.75724,counts
#,1.878762e-09,μg
#,62.706905,nm
#,1.1272572e-14,m³
# Median,Cu,
#,94.526855,counts
#,5.846559e-10,μg
#,57.093082,nm
#,3.5079354e-15,m³
# Limits of detection,Cu,
#,16.087792,counts
#,9.9504237e-11,μg
#,31.63957,nm
#,5.9702542e-16,m³
#
# Raw detection data
Time,Cu,,Cu,,Cu,,Cu,
s,counts,μg,nm,m³
0.15125,87.492538,5.411481e-10,55.640209,3.2468886e-15
0.4143,98.702431,6.1048215e-10,57.921664,3.6628929e-15
0.9617,76.877998,4.7549635e-10,53.292461,2.8529781e-15
1.24335,135.79034,8.3987376e-10,64.420098,5.0392425e-15
1.2809,80.526833,4.9806467e-10,54.122596,2.988388e-15
1.3592,277.8786,1.7187006e-09,81.786844,1.0312204e-14
1.8911,284.75629,1.7612396e-09,82.456113,1.0567438e-14
2.0322,47.526791,2.9395687e-10,45.398822,1.7637412e-15
2.58495,183.79047,1.1367582e-09,71.258949,6.8205493e-15
2.60815,442.79156,2.7387e-09,95.528186,1.64322e-14
2.74025,85.614632,5.295331e-10,55.239247,3.1771986e-15
2.8584,91.702438,5.6718666e-10,56.518684,3.4031199e-15
2.96555,145.79034,9.0172453e-10,65.964155,5.4103472e-15
3.21825,66.790184,4.1310244e-10,50.851367,2.4786147e-15
3.28865,101.79023,6.2958043e-10,58.519479,3.7774826e-15
3.8685,75.702408,4.6822523e-10,53.019421,2.8093514e-15
4.1018,61.877983,3.827201e-10,49.57284,2.2963206e-15
4.2081,46.526794,2.8777181e-10,45.078154,1.7266309e-15
4.4868,45.526794,2.8158674e-10,44.752858,1.6895204e-15
4.70425,48.439003,2.9959897e-10,45.687439,1.7975938e-15
4.9917,69.877975,4.3220067e-10,51.623232,2.593204e-15
5.37305,162.61481,1.0057851e-09,68.40982,6.0347108e-15
5.42445,127.79028,7.9039276e-10,63.129308,4.7423566e-15
5.8588,269.05405,1.66412e-09,80.91175,9.9847202e-15
5.9865,49.526806,3.0632712e-10,46.026914,1.8379627e-15
6.08365,278.96631,1.7254281e-09,81.893419,1.0352569e-14
6.2522,69.7024,4.3111472e-10,51.579959,2.5866883e-15
6.3698,74.7024,4.6204011e-10,52.784928,2.7722407e-15
6.56315,122.6147,7.5838138e-10,62.265278,4.5502883e-15
6.60025,64.439041,3.9856044e-10,50.247536,2.3913627e-15
6.79395,102.79023,6.357655e-10,58.710489,3.814593e-15
6.9006,229.87837,1.4218155e-09,76.776997,8.5308928e-15
6.9411,66.877975,4.1364544e-10,50.873637,2.4818726e-15
7.02795,120.79028,7.4709718e-10,61.954911,4.4825831e-15
7.1663,48.877968,3.02314e-10,45.825034,1.813884e-15
7.2919,82.877991,5.1260677e-10,54.644294,3.0756406e-15
7.6177,128.87808,7.9712088e-10,63.307929,4.7827253e-15
7.7434,89.053589,5.5080332e-10,55.969173,3.3048199e-15
8.2244,332.70319,2.0577949e-09,86.846183,1.2346769e-14
8.412,55.52681,3.434376e-10,47.815202,2.0606256e-15
8.50915,216.61499,1.3397804e-09,75.27104,8.0386826e-15
8.61365,47.614586,2.9449989e-10,45.426759,1.7669993e-15
8.7275,76.702423,4.7441041e-10,53.25186,2.8464624e-15
9.16945,115.61469,7.150858e-10,61.057089,4.2905148e-15
9.36205,84.790215,5.2443402e-10,55.061368,3.1466041e-15
9.43465,199.6149,1.2346336e-09,73.24805,7.4078013e-15
9.71255,91.79023,5.6772965e-10,56.536715,3.4063779e-15
9.8184,104.87803,6.486787e-10,59.105322,3.8920722e-15
9.8481,103.0536,6.3739445e-10,58.760588,3.8243667e-15
10.4918,63.877979,3.9509023e-10,50.101278,2.3705414e-15
10.75835,46.790169,2.894008e-10,45.163052,1.7364048e-15
10.86835,57.614605,3.5635078e-10,48.407124,2.1381047e-15
11.9942,161.87813,1.0012287e-09,68.30636,6.0073723e-15
12.6381,221.05391,1.3672355e-09,75.781724,8.2034129e-15
13.23715,72.965782,4.5129899e-10,52.372684,2.707794e-15
13.4149,327.87869,2.027955e-09,86.424355,1.216773e-14
13.50715,208.96596,1.2924706e-09,74.374421,7.7548234e-15
14.00355,115.61469,7.150858e-10,61.057089,4.2905148e-15
14.2923,69.702393,4.3111468e-10,51.579957,2.5866881e-15
15.2692,144.52696,8.9391041e-10,65.773059,5.3634625e-15
15.5601,40060.949,2.4778006e-07,428.85008,1.4866804e-12
15.9541,68.7024,4.2492965e-10,51.332103,2.5495779e-15
15.98155,89.790215,5.5535941e-10,56.12307,3.3321564e-15
16.1184,225.87839,1.3970753e-09,76.329071,8.3824515e-15
16.2437,132.70253,8.2077539e-10,63.928054,4.9246523e-15
16.30085,94.141373,5.8227165e-10,57.015367,3.4936299e-15
16.7794,520.70477,3.2205992e-09,100.83135,1.9323595e-14
17.3008,58.7024,3.6307888e-10,48.709877,2.1784733e-15
17.4632,352.05426,2.1774828e-09,88.498305,1.3064897e-14
17.47355,160.79034,9.9450069e-10,68.153015,5.9670041e-15
17.78665,67.790192,4.1928757e-10,51.103899,2.5157254e-15
17.84885,76.614632,4.7386741e-10,53.231535,2.8432045e-15
17.99095,164.61479,1.0181552e-09,68.689133,6.1089311e-15
18.3607,150.0537,9.2809369e-10,66.600984,5.5685621e-15
18.7313,117.52692,7.269131e-10,61.391872,4.3614786e-15
18.89695,90.790215,5.6154448e-10,56.33065,3.3692669e-15
19.0989,117.87804,7.290848e-10,61.452948,4.3745088e-15
19.2614,43.526794,2.6921658e-10,44.087687,1.6152995e-15
19.8105,47.526791,2.9395687e-10,45.398822,1.7637412e-15
19.8199,97.878014,6.0538307e-10,57.759949,3.6322984e-15
19.85675,67.614601,4.1820153e-10,51.059738,2.5092092e-15
20.0208,70.7024,4.372998e-10,51.825456,2.6237988e-15
20.09885,69.614616,4.3057177e-10,51.558297,2.5834306e-15
20.5451,101.0536,6.2502434e-10,58.377974,3.750146e-15
20.5643,37.526787,2.3210607e-10,41.960972,1.3926364e-15
20.5963,94.053581,5.8172866e-10,56.997638,3.4903719e-15
20.6856,195.8783,1.2115224e-09,72.788123,7.2691343e-15
20.75805,51.965759,3.2141223e-10,46.770374,1.9284734e-15
20.8193,367.75647,2.2746021e-09,89.794938,1.3647613e-14
20.82695,80.790199,4.9969362e-10,54.181536,2.9981617e-15
20.91715,91.614639,5.6664361e-10,56.500641,3.3998617e-15
20.96815,83.790207,5.182489e-10,54.844048,3.1094934e-15
21.4328,59.526814,3.6817794e-10,48.936844,2.2090676e-15
21.60825,320.96637,1.9852018e-09,85.812705,1.1911211e-14
21.6102,281.87854,1.7434405e-09,82.177405,1.0460643e-14
21.66255,79.790199,4.9350854e-10,53.957059,2.9610512e-15
21.7267,68.526817,4.2384365e-10,51.288335,2.5430619e-15
21.87165,67.614601,4.1820153e-10,51.059738,2.5092092e-15
21.8776,40.526787,2.506613e-10,43.050593,1.5039678e-15
22.1727,61.526817,3.8054811e-10,49.478885,2.2832887e-15
22.26365,178.79042,1.1058325e-09,70.606795,6.6349953e-15
22.36985,132.96591,8.2240443e-10,63.97032,4.9344266e-15
22.75235,194.49269,1.2029523e-09,72.616087,7.2177138e-15
22.87085,72.790199,4.50213e-10,52.330641,2.701278e-15
23.24295,66.965767,4.1418844e-10,50.895888,2.4851306e-15
23.3841,56.702385,3.5070863e-10,48.150285,2.1042518e-15
23.74715,61.614597,3.8109104e-10,49.502404,2.2865462e-15
24.15275,656.49561,4.060476e-09,108.92871,2.4362856e-14
24.4562,73.702408,4.5585508e-10,52.548337,2.7351305e-15
24.7344,58.526798,3.6199276e-10,48.661259,2.1719566e-15
24.87055,86.790245,5.3680436e-10,55.490937,3.2208262e-15
25.8135,60.702389,3.7544896e-10,49.256893,2.2526938e-15
26.544,203.0538,1.2559034e-09,73.666289,7.5354206e-15
26.7406,78.053574,4.8276738e-10,53.562727,2.8966043e-15
27.0896,79.053574,4.8895245e-10,53.790501,2.9337147e-15
27.3442,36.526783,2.2592097e-10,41.58489,1.3555258e-15
27.77145,126.31702,7.8128054e-10,62.885769,4.6876833e-15
28.3024,54.053551,3.3432538e-10,47.388522,2.0059523e-15
28.65155,66.965775,4.1418848e-10,50.89589,2.4851309e-15
28.70415,70.614609,4.367568e-10,51.803997,2.6205408e-15
28.93235,130.79034,8.0894837e-10,63.619509,4.8536902e-15
29.2534,75.702408,4.6822523e-10,53.019421,2.8093514e-15
29.7248,282.70297,1.7485397e-09,82.257444,1.0491238e-14
29.8145,72.877975,4.507559e-10,52.351667,2.7045354e-15
30.02225,215.49274,1.3328392e-09,75.140826,7.9970352e-15
30.4976,129.75601,8.0255095e-10,63.451357,4.8153057e-15
31.1136,33.351196,2.0627972e-10,40.343065,1.2376783e-15
31.28615,50.439018,3.1196922e-10,46.30778,1.8718153e-15
31.30235,85.965797,5.3170509e-10,55.314669,3.1902305e-15
31.481,87.702423,5.4244625e-10,55.684665,3.2546775e-15
31.6593,277.98541,1.7193612e-09,81.797322,1.0316167e-14
31.6824,198.05377,1.2249779e-09,73.0566,7.3498672e-15
32.4505,105.87802,6.5486373e-10,59.292581,3.9291824e-15
32.65425,73.614624,4.5531213e-10,52.527466,2.7318728e-15
33.2425,113.70247,7.0325854e-10,60.718595,4.2195513e-15
33.4552,76.877991,4.7549631e-10,53.292459,2.8529778e-15
33.61775,76.439056,4.7278146e-10,53.190841,2.8366888e-15
33.65985,175.96596,1.088363e-09,70.233013,6.5301782e-15
33.6811,103.0536,6.3739449e-10,58.76059,3.824367e-15
34.2564,399.87915,2.4732834e-09,92.336768,1.48397e-14
34.5315,131.70251,8.1459022e-10,63.767067,4.8875413e-15
34.53425,114.96584,7.1107256e-10,60.942652,4.2664354e-15
34.72915,74.141357,4.5857002e-10,52.652451,2.7514201e-15
34.91135,194.966,1.2058798e-09,72.674945,7.2352787e-15
35.1468,558.40668,3.4537884e-09,103.20846,2.072273e-14
35.1526,739.93317,4.5765437e-09,113.36072,2.7459262e-14
35.16645,105.96581,6.5540668e-10,59.308963,3.9324401e-15
35.31625,71.965782,4.4511392e-10,52.132326,2.6706835e-15
35.6114,114.5269,7.0835772e-10,60.864994,4.2501463e-15
36.2169,149.70251,9.2592161e-10,66.548987,5.5555296e-15
36.2848,71.526817,4.4239888e-10,52.026113,2.6543933e-15
36.3824,199.52711,1.2340906e-09,73.237311,7.4045436e-15
36.5998,120.35138,7.4438257e-10,61.879782,4.4662954e-15
36.6367,92.053589,5.6935855e-10,56.590734,3.4161513e-15
36.88815,408.66891,2.5276488e-09,93.008424,1.5165893e-14
36.9039,67.053566,4.1473148e-10,50.918122,2.4883889e-15
36.94525,375.66861,2.3235393e-09,90.434343,1.3941236e-14
37.0027,73.404732,4.5401393e-10,52.477496,2.7240836e-15
37.7158,35.351204,2.1864992e-10,41.133894,1.3118995e-15
37.9372,86.877998,5.3734712e-10,55.509632,3.2240827e-15
37.95675,582.89844,3.6052718e-09,104.69583,2.1631631e-14
38.363,135.75598,8.3966122e-10,64.414663,5.0379673e-15
38.389,362.22998,2.2404204e-09,89.342866,1.3442522e-14
38.80285,590.49463,3.6522548e-09,105.14866,2.1913529e-14
38.93555,50.614594,3.1305517e-10,46.361449,1.878331e-15
39.03505,47.614586,2.9449989e-10,45.426759,1.7669993e-15
39.27705,106.31697,6.5757867e-10,59.374406,3.945472e-15
39.33235,79.316956,4.9058149e-10,53.850172,2.9434889e-15
39.3343,96.053589,5.9409886e-10,57.398818,3.5645932e-15
39.6547,63.877972,3.9509018e-10,50.101276,2.3705411e-15
39.72495,97.614662,6.0375422e-10,57.708099,3.6225253e-15
39.82705,314.49316,1.9451645e-09,85.231897,1.1670987e-14
39.8347,168.4584,1.0419282e-09,69.219636,6.2515694e-15
40.01805,94.316948,5.833576e-10,57.05079,3.5001456e-15
40.2219,87.526848,5.4136031e-10,55.647481,3.2481619e-15
40.23665,63.790188,3.9454723e-10,50.078315,2.3672834e-15
40.32785,106.31699,6.5757876e-10,59.374409,3.9454726e-15
40.52075,209.3172,1.294643e-09,74.416069,7.7678582e-15
40.58445,166.31714,1.0286843e-09,68.925102,6.172106e-15
40.5924,273.87848,1.6939595e-09,81.3925,1.0163757e-14
40.60565,76.668114,4.741982e-10,53.243918,2.8451892e-15
40.67845,114.96584,7.1107256e-10,60.942652,4.2664354e-15
40.71925,124.317,7.6891025e-10,62.552104,4.6134615e-15
40.87205,47.965755,2.966719e-10,45.538164,1.7800314e-15
41.08845,371.4935,2.297716e-09,90.09807,1.3786296e-14
41.7773,82.702415,5.1152082e-10,54.605679,3.0691249e-15
41.82655,116.96583,7.2344267e-10,61.294017,4.340656e-15
41.8391,84.229172,5.2096393e-10,54.939655,3.1257836e-15
42.05855,86.141373,5.3279104e-10,55.352301,3.1967462e-15
42.254,65.526817,4.0528842e-10,50.528698,2.4317305e-15
42.294,71.877975,4.4457083e-10,52.111115,2.667425e-15
42.3751,63.877972,3.9509018e-10,50.101276,2.3705411e-15
42.60295,144.14151,8.9152636e-10,65.714535,5.3491582e-15
42.81385,64.790192,4.0073234e-10,50.338643,2.404394e-15
42.828,65.702393,4.0637437e-10,50.573787,2.4382462e-15
42.89425,132.14145,8.1730506e-10,63.837828,4.9038304e-15
42.98405,121.96583,7.5436806e-10,62.155248,4.5262083e-15
43.08045,66.965782,4.1418853e-10,50.895892,2.4851312e-15
43.1813,55.877964,3.4560952e-10,47.915785,2.0736571e-15
43.4409,67.52681,4.1765853e-10,51.037629,2.5059512e-15
43.5247,105.58034,6.5302254e-10,59.23696,3.9181352e-15
43.6003,163.87814,1.013599e-09,68.586519,6.0815938e-15
43.7586,120.70248,7.4655413e-10,61.939897,4.4793248e-15
43.8054,106.87804,6.610489e-10,59.478669,3.9662934e-15
43.9872,60.053555,3.7143587e-10,49.080765,2.2286152e-15
44.0034,95.702423,5.9192687e-10,57.328784,3.5515612e-15
44.08215,94.316956,5.8335765e-10,57.050792,3.5001459e-15
44.11175,540.84485,3.3451671e-09,102.11495,2.0071003e-14
44.3402,50.877968,3.1468416e-10,46.441724,1.8881049e-15
44.49365,150.84378,9.3298042e-10,66.717672,5.5978825e-15
44.54265,129.7903,8.0276301e-10,63.456945,4.8165781e-15
44.87025,321.142,1.986288e-09,85.828354,1.1917728e-14
45.3561,226.22943,1.3992465e-09,76.368592,8.3954789e-15
45.6012,158.58044,9.8083229e-10,67.839342,5.8849937e-15
45.95095,96.790222,5.9865499e-10,57.545175,3.59193e-15
46.2975,81.526848,5.0424985e-10,54.345714,3.0254991e-15
46.31245,188.14154,1.1636699e-09,71.816899,6.9820197e-15
46.3932,101.10709,6.2535513e-10,58.388271,3.7521308e-15
46.81195,267.96628,1.6573921e-09,80.802562,9.9443527e-15
47.04825,34.614578,2.1409384e-10,40.846179,1.284563e-15
47.2298,187.10727,1.1572729e-09,71.685057,6.9436374e-15
47.38725,120.4926,7.4525603e-10,61.903976,4.4715362e-15
47.48445,75.614624,4.6768228e-10,52.99892,2.8060937e-15
47.67885,118.79026,7.3472693e-10,61.611062,4.4083616e-15
47.8524,128.4048,7.941936e-10,63.230338,4.7651616e-15
47.94345,84.614632,5.2334803e-10,55.023335,3.1400882e-15
48.1938,104.05362,6.4357967e-10,58.950046,3.861478e-15
48.4431,94.526855,5.846559e-10,57.093082,3.5079354e-15
48.46425,65.965767,4.0800336e-10,50.641274,2.4480202e-15
48.6374,151.10721,9.3460974e-10,66.756487,5.6076585e-15
48.8329,229.40511,1.4188883e-09,76.724272,8.5133297e-15
48.8737,46.877968,2.8994385e-10,45.191283,1.7396631e-15
49.02105,305.6687,1.8905845e-09,84.427139,1.1343507e-14
49.0998,105.93153,6.5519471e-10,59.302568,3.9311683e-15
49.11215,49.965759,3.0904208e-10,46.162492,1.8542525e-15
49.2226,43.526791,2.6921656e-10,44.087685,1.6152994e-15
49.5602,79.526825,4.9187955e-10,53.897625,2.9512773e-15
49.74855,45.790169,2.8321573e-10,44.838991,1.6992944e-15
49.7887,177.51187,1.0979246e-09,70.438087,6.5875477e-15
#
# End of export

File: Supplementary/Figure S11/Raw data/2-29_4x_2_results.csv
# SPCal Export 1.2.7
# Date,Mon Jul 29 13:45:25 2024
# File,C:\Users\p1196157\Documents\Guadalupe\SP-ICP-MS\Raw data\2024-07-14_t2_samples_some\2-29_4x_2.csv
# Acquisition events,499999
#
# Options and inputs,Cu,
# Density,6,g/cm3
# Dwelltime,0.1,ms
# Efficiency,0.03401655,
# Mass fraction,0.8881,
# Molar mass,143.09,g/mol
# Response,1.992,counts/(μg/L)
# Time,49.9999,s
# Uptake,0.193,ml/min
#
# Limit method,Poisson (alpha=0.001)
#
# Detection results,Cu,
# Particle number,216
# Number error,14.696938
# Number concentration,39481013,#/L
# Mass concentration,0.13756485,μg/L
#
# Background,8.7144079,counts
#,25.791566,nm
# Background error,3.4504929,counts
# Ionic background,4.3747028,μg/L
#
# Mean,Cu,
#,563.34451,counts
#,3.4843293e-09,μg
#,67.27716,nm
#,2.0905976e-14,m³
# Median,Cu,
#,109.87061,counts
#,6.7955817e-10,μg
#,60.028582,nm
#,4.077349e-15,m³
# Limits of detection,Cu,
#,19.04116,counts
#,1.1777104e-10,μg
#,33.467984,nm
#,7.0662625e-16,m³
#
# Raw detection data
Time,Cu,,Cu,,Cu,,Cu,
s,counts,μg,nm,m³
0.1717,86.329414,5.3395409e-10,55.392549,3.2037245e-15
0.599,217.41203,1.3447102e-09,75.363248,8.0682612e-15
0.8217,59.329365,3.669567e-10,48.882677,2.2017402e-15
1.14865,188.45312,1.1655971e-09,71.856523,6.9935827e-15
1.2702,72.329384,4.4736282e-10,52.219976,2.6841769e-15
1.35655,914.11444,5.6538684e-09,121.63688,3.392321e-14
1.4385,448.49539,2.7739786e-09,95.93662,1.6643872e-14
1.53265,76.370552,4.7235776e-10,53.174946,2.8341465e-15
1.6511,92.57637,5.7259199e-10,56.69766,3.435552e-15
2.1573,179.32962,1.1091675e-09,70.677703,6.6550052e-15
2.6396,52.164722,3.2264283e-10,46.829988,1.935857e-15
2.8172,71.329384,4.4117774e-10,51.978201,2.6470665e-15
2.8767,259.65903,1.6060111e-09,79.958792,9.6360667e-15
2.9979,161.32961,9.9783606e-10,68.229121,5.9870163e-15
3.0576,95.411743,5.9012899e-10,57.270683,3.540774e-15
3.66245,115.20601,7.1255806e-10,60.985061,4.2753483e-15
3.909,214.32974,1.325646e-09,75.005406,7.953876e-15
4.15665,175.69997,1.0867179e-09,70.197607,6.5203071e-15
4.73575,74.205902,4.5896923e-10,52.667726,2.7538154e-15
4.9628,201.32974,1.24524e-09,73.457204,7.47144e-15
5.34895,102.37059,6.3317e-10,58.630485,3.79902e-15
5.4853,30366.754,1.8782072e-07,391.01901,1.1269243e-12
5.51285,107.3706,6.6409543e-10,59.5699,3.9845726e-15
5.52155,109.28828,6.7595647e-10,59.922458,4.0557388e-15
5.8675,110.32944,6.8239613e-10,60.112145,4.0943768e-15
6.0428,140.49417,8.6896729e-10,65.155516,5.2138037e-15
6.32415,97.288261,6.017354e-10,57.643706,3.6104124e-15
6.58415,174.28847,1.0779876e-09,70.009122,6.4679257e-15
6.64985,72.288216,4.4710819e-10,52.210067,2.6826492e-15
7.56645,214.20633,1.3248827e-09,74.991007,7.9492961e-15
7.86225,248.45332,1.536703e-09,78.791618,9.2202179e-15
7.93105,84.370552,5.2183838e-10,54.970377,3.1310303e-15
8.2115,109.41177,6.7672022e-10,59.945018,4.0603213e-15
8.3001,60.082443,3.7161455e-10,49.088634,2.2296873e-15
8.6844,110.32944,6.8239613e-10,60.112145,4.0943768e-15
9.0518,243.57675,1.506541e-09,78.272708,9.039246e-15
9.35085,101.53524,6.280033e-10,58.470573,3.7680198e-15
9.38445,147.37067,9.1149894e-10,66.201643,5.4689937e-15
9.48035,54.205872,3.352675e-10,47.432993,2.011605e-15
9.74635,75.288239,4.6566357e-10,52.922554,2.7939814e-15
10.1007,97.247131,6.0148101e-10,57.635582,3.6088861e-15
10.18525,98.205956,6.0741141e-10,57.824385,3.6444685e-15
10.5345,120.32947,7.4424704e-10,61.876026,4.4654823e-15
11.05515,88.53521,5.475971e-10,55.860363,3.2855826e-15
11.34965,369.45367,2.2850995e-09,89.932862,1.3710597e-14
11.3765,90.329399,5.586943e-10,56.235184,3.3521658e-15
11.4812,69.329384,4.2880759e-10,51.487784,2.5728455e-15
11.59695,84.205933,5.2082019e-10,54.934602,3.1249211e-15
11.66845,120.28833,7.439926e-10,61.868974,4.4639556e-15
11.77625,76.370537,4.7235766e-10,53.174943,2.834146e-15
12.52345,156.37073,9.6716502e-10,67.522768,5.8029901e-15
12.7298,151.41185,9.3649398e-10,66.801319,5.6189639e-15
12.75855,102.37058,6.3316995e-10,58.630483,3.7990197e-15
13.11505,103.45291,6.3986424e-10,58.836386,3.8391854e-15
13.43505,82.535187,5.104865e-10,54.568849,3.062919e-15
13.6633,234.41211,1.449857e-09,77.278455,8.6991419e-15
14.16875,64.288208,3.9762753e-10,50.208301,2.3857652e-15
14.2406,235.57677,1.4570605e-09,77.406228,8.7423629e-15
14.6183,51.247028,3.1696683e-10,46.553747,1.901801e-15
14.8787,51.329353,3.1747601e-10,46.578663,1.9048561e-15
14.98735,278.53571,1.7227648e-09,81.851261,1.0336589e-14
15.0607,89.494049,5.535276e-10,56.061296,3.3211656e-15
15.17305,35.123531,2.1724175e-10,41.045398,1.3034505e-15
15.26825,220.28865,1.3625023e-09,75.694175,8.1750138e-15
15.75855,176.53543,1.0918853e-09,70.308696,6.5513116e-15
15.8952,52.329353,3.2366109e-10,46.879202,1.9419665e-15
16.67245,293.37122,1.8145236e-09,83.279399,1.0887142e-14
17.748,109.32944,6.7621101e-10,59.929978,4.057266e-15
17.76725,216.45328,1.3387802e-09,75.252305,8.0326814e-15
17.78,42.247025,2.6130111e-10,43.651294,1.5678066e-15
17.78225,85.288239,5.2751434e-10,55.16896,3.165086e-15
18.03365,150.45303,9.3056362e-10,66.660014,5.5833817e-15
18.4772,40212.648,2.4871833e-07,429.39071,1.49231e-12
18.72765,84.535194,5.228567e-10,55.00611,3.1371402e-15
18.82025,47.288193,2.9248112e-10,45.322722,1.7548867e-15
18.95675,558.78357,3.4561195e-09,103.23167,2.0736717e-14
19.0532,58.247044,3.6026246e-10,48.583602,2.1615748e-15
19.06305,69.288223,4.2855301e-10,51.477592,2.571318e-15
19.1408,90.329422,5.5869445e-10,56.235189,3.3521667e-15
19.19345,50.205868,3.1052717e-10,46.236318,1.863163e-15
19.40655,454.37228,2.8103276e-09,96.35384,1.6861966e-14
20.2798,40.164696,2.4842174e-10,42.921996,1.4905305e-15
20.51225,103.69987,6.4139173e-10,58.883167,3.8483504e-15
20.538,78.494034,4.8549166e-10,53.663291,2.9129499e-15
20.58295,73.288223,4.5329332e-10,52.449717,2.7197599e-15
20.6206,150.32957,9.2980002e-10,66.641776,5.5788001e-15
20.7012,602.33234,3.725472e-09,105.84666,2.2352832e-14
21.00225,227.37103,1.4063074e-09,76.496834,8.4378443e-15
21.0202,71.247055,4.4066853e-10,51.958195,2.6440112e-15
21.02815,88.535202,5.4759706e-10,55.860362,3.2855823e-15
21.10705,107.37061,6.6409548e-10,59.569902,3.9845729e-15
21.2896,156.6588,9.6894676e-10,67.564206,5.8136805e-15
21.3763,104.24713,6.4477655e-10,58.986567,3.8686593e-15
21.41325,238.45326,1.4748518e-09,77.720009,8.849111e-15
21.4711,91.494064,5.6589785e-10,56.475843,3.3953871e-15
21.5498,149.24722,9.2310559e-10,66.481453,5.5386335e-15
21.62405,127.28833,7.8728814e-10,63.046543,4.7237289e-15
22.0122,148.74112,9.199753e-10,66.406221,5.5198518e-15
22.3491,72.24707,4.4685371e-10,52.20016,2.6811222e-15
22.55325,156.61768,9.6869241e-10,67.558294,5.8121545e-15
22.6568,264.41223,1.6354101e-09,80.443742,9.8124603e-15
22.8728,166.41187,1.0292702e-09,68.938185,6.1756214e-15
22.89955,185.37079,1.1465326e-09,71.462606,6.8791958e-15
23.2417,73.329376,4.5354785e-10,52.459532,2.7212871e-15
23.6536,69.329376,4.2880754e-10,51.487782,2.5728453e-15
23.7645,82.247078,5.0870452e-10,54.50528,3.0522271e-15
24.0041,123.32948,7.6280232e-10,62.386034,4.5768139e-15
24.2535,99.247124,6.1385112e-10,58.028017,3.6831067e-15
24.38375,160.37073,9.9190533e-10,68.093676,5.951432e-15
24.46325,231.53568,1.432066e-09,76.961063,8.5923961e-15
24.52795,281.70032,1.7423382e-09,82.160082,1.0454029e-14
24.533,241.65909,1.4946801e-09,78.066755,8.9680807e-15
24.56455,77.288231,4.7803367e-10,53.387085,2.868202e-15
24.67765,535.9483,3.3148816e-09,101.80585,1.988929e-14
25.20545,110.37059,6.8265062e-10,60.119617,4.0959037e-15
25.246,292.33005,1.8080839e-09,83.180764,1.0848503e-14
25.52905,110.53523,6.8366894e-10,60.149496,4.1020137e-15
26.0831,250.32986,1.5483095e-09,78.989489,9.2898572e-15
26.15975,122.28832,7.5636271e-10,62.209982,4.5381763e-15
26.42805,58.452847,3.6153537e-10,48.640755,2.1692122e-15
26.6608,247.41217,1.5302634e-09,78.681404,9.1815802e-15
27.0648,87.329422,5.4013921e-10,55.60561,3.2408353e-15
27.4764,73.247063,4.5303874e-10,52.439896,2.7182324e-15
27.8434,116.32949,7.1950688e-10,61.182661,4.3170413e-15
27.94405,72.205902,4.4659908e-10,52.190243,2.6795945e-15
28.205,187.65891,1.1606848e-09,71.755436,6.9641089e-15
28.26155,177.45308,1.097561e-09,70.430309,6.5853659e-15
28.3229,260.24768,1.609652e-09,80.019169,9.6579119e-15
28.5766,105.32942,6.514706e-10,59.189997,3.9088236e-15
30.12315,104.53523,6.4655848e-10,59.040856,3.8793509e-15
30.19835,123.28831,7.6254769e-10,62.379092,4.5752862e-15
30.20405,110.53526,6.8366908e-10,60.1495,4.1020145e-15
30.3343,65.41169,4.0457635e-10,50.499089,2.4274581e-15
30.7292,72.494026,4.4838115e-10,52.259569,2.6902869e-15
31.06165,125.61758,7.7695441e-10,62.769483,4.6617264e-15
31.59715,110.61755,6.8417811e-10,60.164424,4.1050686e-15
31.7995,51.24704,3.169669e-10,46.553751,1.9018014e-15
31.95395,86.535202,5.352269e-10,55.436528,3.2113614e-15
32.0793,257.41226,1.5921147e-09,79.727503,9.5526882e-15
32.3537,115.49408,7.1433979e-10,61.035849,4.2860388e-15
33.30455,95.288261,5.8936525e-10,57.245965,3.5361915e-15
33.36235,117.2883,7.2543718e-10,61.350294,4.3526231e-15
33.38095,289.78268,1.7923283e-09,82.938446,1.075397e-14
33.4484,116.74104,7.2205231e-10,61.254725,4.3323139e-15
33.738,119.24716,7.375529e-10,61.689952,4.4253174e-15
33.7499,114.49409,7.0815477e-10,60.859181,4.2489286e-15
34.32895,107.53525,6.6511381e-10,59.600334,3.9906828e-15
34.3786,74.329384,4.5973298e-10,52.696923,2.7583979e-15
34.63905,31.205845,1.9301056e-10,39.458787,1.1580634e-15
34.644,79.247078,4.9014929e-10,53.834354,2.9408958e-15
34.8858,95.576393,5.9114737e-10,57.303607,3.5468842e-15
34.96155,23.123516,1.4302073e-10,35.706699,8.5812439e-16
35.2413,338.49466,2.0936156e-09,87.347207,1.2561694e-14
35.82,48.411671,2.9942992e-10,45.678844,1.7965795e-15
36.07765,104.61755,6.470676e-10,59.056349,3.8824056e-15
36.13285,191.45312,1.1841524e-09,72.235814,7.1049141e-15
36.16425,122.53526,7.5789001e-10,62.251827,4.5473401e-15
36.524,79.247086,4.9014934e-10,53.834355,2.940896e-15
36.7057,66.329369,4.1025226e-10,50.734148,2.4615136e-15
36.83395,65.205887,4.0330344e-10,50.446072,2.4198207e-15
36.994,104.41174,6.4579469e-10,59.017598,3.8747681e-15
37.14625,85.535194,5.2904178e-10,55.222157,3.1742507e-15
37.3398,173.15271,1.0709629e-09,69.856719,6.4257772e-15
37.36365,89.288254,5.5225474e-10,56.018292,3.3135284e-15
37.4435,121.41177,7.5094119e-10,62.060988,4.5056471e-15
37.56145,117.45295,7.2645556e-10,61.378988,4.3587333e-15
37.63605,60.370522,3.7339633e-10,49.166964,2.240378e-15
38.28385,84.370552,5.2183838e-10,54.970377,3.1310303e-15
38.46245,58.370522,3.6102618e-10,48.617909,2.1661571e-15
38.76965,118.37064,7.3213152e-10,61.53843,4.3927891e-15
38.85555,20392.906,1.261317e-07,342.41921,7.5679019e-13
38.90285,195.70013,1.2104204e-09,72.766048,7.2625226e-15
38.93065,80.452873,4.9760723e-10,54.106022,2.9856434e-15
39.2395,125.57643,7.7669992e-10,62.762629,4.6601995e-15
40.2754,146.74112,9.0760515e-10,66.10724,5.4456309e-15
40.34735,75.288231,4.6566352e-10,52.922552,2.7939811e-15
40.39425,136.6176,8.449904e-10,64.550652,5.0699424e-15
40.60525,246.86476,1.5268776e-09,78.623333,9.1612656e-15
41.5478,62.16473,3.8449365e-10,49.649297,2.3069619e-15
41.5747,334.23547,2.0672722e-09,86.979304,1.2403633e-14
41.74045,120.45295,7.4501079e-10,61.897185,4.4700647e-15
41.7739,60.247044,3.7263261e-10,49.13342,2.2357957e-15
42.1777,344.49481,2.130727e-09,87.860293,1.2784362e-14
42.32185,263.45346,1.62948e-09,80.346393,9.7768799e-15
42.65145,126.28833,7.8110307e-10,62.881007,4.6866184e-15
43.25615,652.70245,4.037015e-09,108.71851,2.422209e-14
43.284,150.32954,9.2979983e-10,66.641771,5.578799e-15
43.3971,64.411697,3.9839132e-10,50.240428,2.3903479e-15
43.4436,61.411686,3.7983602e-10,49.448003,2.2790161e-15
43.59915,38.288177,2.3681533e-10,42.24286,1.420892e-15
44.0549,135.65878,8.3906004e-10,64.399286,5.0343602e-15
44.412,188.24739,1.1643246e-09,71.830365,6.9859478e-15
44.49395,78.370544,4.8472787e-10,53.635134,2.9083672e-15
45.01965,117.28832,7.2543733e-10,61.350298,4.352624e-15
45.2453,283.65927,1.7544545e-09,82.35009,1.0526727e-14
45.73225,106.45293,6.5841957e-10,59.399705,3.9505174e-15
46.0639,143.24725,8.8599532e-10,65.578355,5.3159719e-15
46.1466,99.329422,6.1436014e-10,58.044052,3.6861608e-15
46.23565,113.37061,7.0120594e-10,60.659464,4.2072357e-15
46.5953,68.329376,4.2262246e-10,51.23903,2.5357348e-15
46.8761,56.494003,3.4941977e-10,48.091228,2.0965186e-15
47.01135,108.53524,6.7129884e-10,59.78451,4.027793e-15
47.28465,203.53554,1.258883e-09,73.7245,7.553298e-15
47.3622,288.9884,1.7874156e-09,82.8626,1.0724493e-14
47.61325,80.288239,4.9658895e-10,54.06909,2.9795337e-15
47.83055,228.45328,1.4130012e-09,76.618012,8.4780069e-15
47.87305,86.288239,5.3369941e-10,55.383741,3.2021965e-15
47.9365,49.164707,3.0408751e-10,45.914469,1.824525e-15
48.6566,89.41172,5.5301839e-10,56.0441,3.3181103e-15
48.66445,65.535179,4.0534014e-10,50.530847,2.4320408e-15
48.9957,242.41217,1.499338e-09,78.147764,8.9960279e-15
49.2938,226.41211,1.4003764e-09,76.389142,8.4022582e-15
49.5831,205.3297,1.26998e-09,73.940492,7.6198801e-15
49.6379,65.247055,4.0355807e-10,50.456686,2.4213484e-15
49.8625,74.411697,4.6024209e-10,52.716369,2.7614525e-15
49.9356,124.57641,7.705147e-10,62.595582,4.6230882e-15
#
# End of export

File: Supplementary/Figure S11/Raw data/2-29_4x_results.csv
# SPCal Export 1.2.7
# Date,Mon Jul 29 13:45:25 2024
# File,C:\Users\p1196157\Documents\Guadalupe\SP-ICP-MS\Raw data\2024-07-14_t2_samples_some\2-29_4x.csv
# Acquisition events,499999
#
# Options and inputs,Cu,
# Density,6,g/cm3
# Dwelltime,0.1,ms
# Efficiency,0.03401655,
# Mass fraction,0.8881,
# Molar mass,143.09,g/mol
# Response,1.992,counts/(μg/L)
# Time,49.9999,s
# Uptake,0.193,ml/min
#
# Limit method,Poisson (alpha=0.001)
#
# Detection results,Cu,
# Particle number,284
# Number error,16.8523
# Number concentration,51910221,#/L
# Mass concentration,0.52466805,μg/L
#
# Background,2.273633,counts
#,16.480556,nm
# Background error,1.7064787,counts
# Ionic background,1.141382,μg/L
#
# Mean,Cu,
#,1634.1301,counts
#,1.0107221e-08,μg
#,68.255305,nm
#,6.0643323e-14,m³
# Median,Cu,
#,82.350807,counts
#,5.093461e-10,μg
#,54.528146,nm
#,3.0560766e-15,m³
# Limits of detection,Cu,
#,14.793842,counts
#,9.1501053e-11,μg
#,30.76749,nm
#,5.4900632e-16,m³
#
# Raw detection data
Time,Cu,,Cu,,Cu,,Cu,
s,counts,μg,nm,m³
0.0259,53.350769,3.2997862e-10,47.18225,1.9798717e-15
0.07725,74.969276,4.6369076e-10,52.847712,2.7821446e-15
0.2911,36.763077,2.2738247e-10,41.674369,1.3642948e-15
0.3881,138.35094,8.5571122e-10,64.822501,5.1342673e-15
0.4015,58.763092,3.6345426e-10,48.726658,2.1807256e-15
0.40925,54.556927,3.374388e-10,47.53517,2.0246328e-15
0.61465,47.144608,2.9159304e-10,45.276803,1.7495582e-15
0.7908,52.763092,3.263438e-10,47.008367,1.9580628e-15
1.2456,63.763092,3.9437964e-10,50.071224,2.3662779e-15
1.2551,53.350769,3.2997862e-10,47.18225,1.9798717e-15
1.55645,356.55798,2.2053386e-09,88.874084,1.3232032e-14
1.62615,70.556946,4.3640015e-10,51.789892,2.6184009e-15
1.6753,71.763115,4.438604e-10,52.083342,2.6631624e-15
1.90615,416.55814,2.5764442e-09,93.603113,1.5458665e-14
2.1092,332.35172,2.055621e-09,86.815591,1.2333726e-14
2.13275,59.556953,3.6836435e-10,48.945102,2.2101861e-15
2.3007,88.35083,5.464567e-10,55.821559,3.2787402e-15
2.42075,127.90773,7.9111918e-10,63.148642,4.7467151e-15
2.4265,67.7631,4.1912e-10,51.09709,2.51472e-15
2.4749,45.350761,2.8049796e-10,44.695103,1.6829878e-15
2.7548,59.763092,3.6963934e-10,49.001507,2.217836e-15
2.7958,69978.797,4.3282426e-07,516.48047,2.5969456e-12
3.1321,75.763115,4.6860071e-10,53.03359,2.8116043e-15
3.29485,361.55801,2.2362642e-09,89.287586,1.3417585e-14
3.5487,79.76313,4.9334112e-10,53.950956,2.9600467e-15
3.7302,140.93857,8.7171592e-10,65.224141,5.2302955e-15
3.84265,84.144646,5.2044113e-10,54.921271,3.1226468e-15
3.981,78.3508,4.8460574e-10,53.630629,2.9076344e-15
4.2541,31.17539,1.9282219e-10,39.445947,1.1569332e-15
4.37975,168.73248,1.0436234e-09,69.257155,6.2617406e-15
4.90355,54.556931,3.3743883e-10,47.535171,2.024633e-15
4.90745,60.969257,3.7709956e-10,49.32897,2.2625974e-15
4.989,45.763081,2.8304819e-10,44.830147,1.6982891e-15
5.1038,57.763096,3.5726921e-10,48.448675,2.1436152e-15
5.134,32.763073,2.0264213e-10,40.104517,1.2158528e-15
5.15695,67.556946,4.1784492e-10,51.045221,2.5070695e-15
5.19415,77.556969,4.7969584e-10,53.44889,2.878175e-15
5.4937,74.938477,4.6350026e-10,52.840474,2.7810016e-15
5.6714,169.76332,1.0499992e-09,69.397907,6.2999954e-15
5.7131,51.763092,3.2015872e-10,46.709493,1.9209523e-15
5.8633,49.350769,3.0523831e-10,45.972317,1.8314299e-15
5.9582,65.7631,4.0674985e-10,50.589359,2.4404991e-15
5.99195,45.969238,2.8432329e-10,44.897365,1.7059397e-15
6.109,29.175388,1.8045203e-10,38.583708,1.0827122e-15
6.25205,107.55702,6.6524848e-10,59.604357,3.9914909e-15
6.3754,374.5271,2.316479e-09,90.342651,1.3898874e-14
6.63865,65.144623,4.0292452e-10,50.430268,2.4175471e-15
6.88235,78.556976,4.8588096e-10,53.67763,2.9152858e-15
7.11535,62.556938,3.8691949e-10,49.753493,2.3215169e-15
7.11795,97.556984,6.0339747e-10,57.696731,3.6203848e-15
7.2795,37.763077,2.3356754e-10,42.048858,1.4014053e-15
7.29885,71.732315,4.436699e-10,52.07589,2.6620194e-15
7.47035,95.969315,5.9357762e-10,57.382026,3.5614657e-15
7.79585,116.55702,7.2091418e-10,61.222524,4.3254851e-15
7.88895,39.969234,2.472128e-10,42.852256,1.4832768e-15
8.4752,117.93852,7.2945886e-10,61.463456,4.3767532e-15
8.9539,32.175388,1.9900726e-10,39.863279,1.1940436e-15
9.0539,54.763096,3.3871397e-10,47.594973,2.0322838e-15
9.20025,60.969257,3.7709956e-10,49.32897,2.2625974e-15
9.71495,109.55701,6.7761859e-10,59.971532,4.0657115e-15
9.73715,51.556927,3.1888357e-10,46.647398,1.9133014e-15
9.88335,56.556931,3.4980898e-10,48.109077,2.0988539e-15
9.9412,423.52734,2.6195493e-09,94.122236,1.5717296e-14
10.08855,291.55765,1.8033066e-09,83.107438,1.0819839e-14
10.19475,89.556976,5.5391681e-10,56.074433,3.3235009e-15
10.5209,53.350773,3.2997865e-10,47.182251,1.9798719e-15
10.6731,72.3508,4.4749528e-10,52.22513,2.6849717e-15
10.7081,79.526169,4.9187549e-10,53.897477,2.9512529e-15
10.76845,43.556923,2.6940293e-10,44.097857,1.6164176e-15
10.82185,45.556923,2.8177308e-10,44.762728,1.6906385e-15
10.97795,124.55704,7.7039494e-10,62.592339,4.6223696e-15
11.13725,91.732353,5.6737168e-10,56.52483,3.4042301e-15
11.2307,77.763123,4.8097091e-10,53.496206,2.8858255e-15
11.2335,56.763092,3.510841e-10,48.167462,2.1065046e-15
11.23975,71.556946,4.4258523e-10,52.033417,2.6555114e-15
11.3097,103.76317,6.417832e-10,58.895144,3.8506992e-15
11.5695,75.3508,4.6605051e-10,52.937209,2.7963031e-15
11.69635,113.14468,6.9980855e-10,60.619143,4.1988513e-15
11.77495,110.55703,6.8380376e-10,60.15345,4.1028226e-15
11.79795,55.556931,3.436239e-10,47.823846,2.0617434e-15
12.2786,158.35095,9.7941286e-10,67.806601,5.8764772e-15
12.7605,63.763103,3.9437972e-10,50.071227,2.3662783e-15
12.7948,103.76317,6.417832e-10,58.895144,3.8506992e-15
12.86555,25.969227,1.6062167e-10,37.115167,9.6373003e-16
12.941,52.763084,3.2634375e-10,47.008365,1.9580625e-15
13.10035,20199.01,1.2493243e-07,341.33051,7.495946e-13
13.26865,80.969292,5.0080132e-10,54.221542,3.0048079e-15
14.067,31.763073,1.9645706e-10,39.692269,1.1787423e-15
14.10375,57.144615,3.5344385e-10,48.275138,2.1206631e-15
14.33265,37.969234,2.3484265e-10,42.125238,1.4090559e-15
14.3734,132.93855,8.2223521e-10,63.965932,4.9334113e-15
14.47265,30.969231,1.9154708e-10,39.358804,1.1492825e-15
14.6004,99.350838,6.144926e-10,58.048223,3.6869556e-15
14.6853,50.93845,3.1505824e-10,46.46012,1.8903495e-15
14.8458,97.763153,6.0467265e-10,57.737346,3.6280359e-15
14.88075,49995.941,3.0922876e-07,461.71785,1.8553725e-12
15.17995,62.556946,3.8691954e-10,49.753495,2.3215172e-15
15.21365,116.73238,7.219988e-10,61.253212,4.3319928e-15
15.88975,58.556931,3.6217913e-10,48.669608,2.1730748e-15
15.95355,196.14488,1.2131712e-09,72.821129,7.2790274e-15
16.71685,37.556915,2.3229242e-10,41.972199,1.3937545e-15
16.76915,291.73294,1.8043908e-09,83.124091,1.0826345e-14
16.91545,330.55789,2.0445261e-09,86.659117,1.2267156e-14
17.01405,135.55708,8.3843102e-10,64.38319,5.0305861e-15
17.2399,85.76313,5.3045158e-10,55.271166,3.1827095e-15
17.29105,177.14482,1.0956544e-09,70.389504,6.5739263e-15
17.418,130.7632,8.0878048e-10,63.615107,4.8526829e-15
17.4764,59.938465,3.7072403e-10,49.049391,2.2243442e-15
17.6906,198.93866,1.230451e-09,73.165242,7.3827058e-15
17.9224,66.3508,4.1038482e-10,50.739611,2.4623089e-15
18.0484,450.35239,2.7854643e-09,96.068846,1.6712786e-14
18.20155,45.556919,2.8177306e-10,44.762727,1.6906384e-15
18.27095,295.73294,1.8291311e-09,83.502277,1.0974786e-14
18.72535,563.49677,3.485271e-09,103.5211,2.0911626e-14
18.78365,75.556961,4.6732563e-10,52.985444,2.8039538e-15
19.19895,49.969246,3.0906364e-10,46.163566,1.8543819e-15
19.26825,129.55704,8.0132027e-10,63.418907,4.8079216e-15
19.33245,34.969231,2.1628739e-10,40.985205,1.2977243e-15
19.55025,53.144619,3.2870357e-10,47.1214,1.9722214e-15
19.6192,138.76323,8.5826128e-10,64.886829,5.1495677e-15
20.5538,64.7631,4.0056477e-10,50.331626,2.4033886e-15
20.7257,70.3508,4.3512512e-10,51.739405,2.6107507e-15
20.76245,72.556961,4.487704e-10,52.274687,2.6926224e-15
20.81945,49.556923,3.0651339e-10,46.036242,1.8390804e-15
20.94115,146.55707,9.0646677e-10,66.07959,5.4388006e-15
21.46395,47.969242,2.9669346e-10,45.539267,1.7801608e-15
21.5128,43.1754,2.6704318e-10,43.968725,1.6022591e-15
21.53695,193.14488,1.194616e-09,72.447958,7.167696e-15
21.60555,470.7338,2.9115248e-09,97.496766,1.7469149e-14
22.0873,97.938515,6.0575727e-10,57.771847,3.6345436e-15
22.11985,171.55714,1.0610942e-09,69.641484,6.3665651e-15
22.21785,20374.182,1.2601589e-07,342.31438,7.5609531e-13
22.26285,969.1991,5.9945712e-09,124.03267,3.5967427e-14
22.2889,115.76319,7.1600427e-10,61.083219,4.2960256e-15
22.3362,324.52682,2.0072235e-09,86.128844,1.2043341e-14
22.44235,87.144646,5.3899636e-10,55.566365,3.2339782e-15
22.4653,78.350815,4.8460584e-10,53.630633,2.907635e-15
22.6857,86.763145,5.3663675e-10,55.48516,3.2198205e-15
22.93725,65.144623,4.0292452e-10,50.430268,2.4175471e-15
23.16345,85.144653,5.2662625e-10,55.137983,3.1597575e-15
23.2179,178.52628,1.1041988e-09,70.572006,6.6251928e-15
23.2775,175.52631,1.0856437e-09,70.174472,6.5138625e-15
23.28985,122.55704,7.5802478e-10,62.255517,4.5481487e-15
23.46225,470.73367,2.9115241e-09,97.496757,1.7469145e-14
23.6487,53.938454,3.336135e-10,47.354863,2.001681e-15
24.1631,410.35184,2.5380578e-09,93.13592,1.5228347e-14
24.708,155.93857,9.6449208e-10,67.460506,5.7869525e-15
24.96525,122.1447,7.5547439e-10,62.185618,4.5328463e-15
25.20595,68.556961,4.2403009e-10,51.295855,2.5441806e-15
25.21,53.350765,3.299786e-10,47.182249,1.9798716e-15
25.26965,64.969269,4.0183994e-10,50.384978,2.4110396e-15
25.7272,67.3508,4.1656989e-10,50.993247,2.4994194e-15
25.79775,85.969299,5.3172675e-10,55.31542,3.1903605e-15
25.9886,49.763081,3.0778849e-10,46.09999,1.846731e-15
25.992,178.93866,1.1067494e-09,70.626304,6.6404965e-15
26.3538,52.763092,3.263438e-10,47.008367,1.9580628e-15
26.7748,64.763107,4.0056482e-10,50.331628,2.4033889e-15
26.80855,58.144611,3.5962891e-10,48.555106,2.1577734e-15
27.38495,76.14463,4.7096042e-10,53.12246,2.8257625e-15
27.43185,93.556976,5.7865712e-10,56.897145,3.4719427e-15
27.723,119.35086,7.3819428e-10,61.707829,4.4291657e-15
27.9207,102.76318,6.3559817e-10,58.705338,3.813589e-15
28.8167,35.175392,2.1756251e-10,41.06559,1.3053751e-15
28.91145,33.969231,2.1010231e-10,40.590742,1.2606139e-15
29.497,89.763153,5.5519203e-10,56.117431,3.3311522e-15
29.59005,95.556992,5.9102737e-10,57.29973,3.5461642e-15
29.6733,51.763084,3.2015867e-10,46.709491,1.920952e-15
29.8924,91.763138,5.6756209e-10,56.531152,3.4053725e-15
29.9641,59.763107,3.6963943e-10,49.001511,2.2178366e-15
30.15805,160.90775,9.9522682e-10,68.169598,5.9713609e-15
30.2909,64.763092,4.0056472e-10,50.331624,2.4033883e-15
30.41835,139.73238,8.6425553e-10,65.037539,5.1855332e-15
31.27425,75.144646,4.6477543e-10,52.888887,2.7886526e-15
31.43325,352.14551,2.1780471e-09,88.50595,1.3068283e-14
31.47785,181.55717,1.1229451e-09,70.969142,6.7376708e-15
31.5081,48.763092,3.0160349e-10,45.789106,1.8096209e-15
31.5568,101.93852,6.3049763e-10,58.547883,3.7829858e-15
31.63885,93.556992,5.7865721e-10,56.897148,3.4719433e-15
31.95965,71.556953,4.4258528e-10,52.033419,2.6555117e-15
31.9615,52.763092,3.263438e-10,47.008367,1.9580628e-15
32.0879,78.526169,4.8569041e-10,53.670613,2.9141425e-15
32.1556,64.7631,4.0056477e-10,50.331626,2.4033886e-15
32.2831,125.35089,7.7530493e-10,62.725032,4.6518296e-15
32.3129,101.93852,6.3049763e-10,58.547883,3.7829858e-15
32.32535,115.55702,7.147291e-10,61.046935,4.2883746e-15
32.42505,152.14476,9.4102708e-10,66.90893,5.6461625e-15
32.61265,145.73242,9.0136628e-10,65.955418,5.4081977e-15
33.1353,358.52692,2.2175166e-09,89.037373,1.33051e-14
33.3894,113.35088,7.0108391e-10,60.655945,4.2065035e-15
33.4502,135.35088,8.3715561e-10,64.350527,5.0229337e-15
34.0205,200.76343,1.2417373e-09,73.388264,7.4504238e-15
34.37,296.35132,1.8329558e-09,83.560437,1.0997735e-14
34.55075,82.556969,5.1062122e-10,54.573649,3.0637273e-15
34.5888,90.35083,5.5882686e-10,56.239631,3.3529611e-15
34.75245,155.14476,9.5958231e-10,67.345842,5.7574939e-15
34.9128,181.93864,1.1253046e-09,71.018812,6.7518273e-15
34.94045,66.969269,4.142101e-10,50.896775,2.4852606e-15
35.2198,53.350769,3.2997862e-10,47.18225,1.9798717e-15
35.5848,74.350815,4.5986553e-10,52.701988,2.7591932e-15
35.6223,51.938454,3.2124334e-10,46.762181,1.9274601e-15
35.73145,213.55727,1.3208682e-09,74.915187,7.925209e-15
36.3021,72.763107,4.5004543e-10,52.324148,2.7002726e-15
36.31485,102.14468,6.317727e-10,58.587324,3.7906362e-15
36.32165,79.144638,4.8951569e-10,53.811147,2.9370942e-15
36.6547,57.763092,3.5726918e-10,48.448674,2.1436151e-15
36.9703,36.175388,2.2374757e-10,41.451109,1.3424854e-15
37.16555,58.556938,3.6217918e-10,48.66961,2.1730751e-15
37.2324,124.35091,7.6912e-10,62.557792,4.61472e-15
37.25015,145.73242,9.0136628e-10,65.955418,5.4081977e-15
37.2661,169.93861,1.0510834e-09,69.421785,6.3065006e-15
37.56545,41.556927,2.570328e-10,43.41231,1.5421968e-15
37.7387,97.763153,6.0467265e-10,57.737346,3.6280359e-15
38.01425,44.144604,2.7303778e-10,44.295298,1.6382267e-15
38.5228,91.526169,5.6609642e-10,56.482448,3.3965785e-15
38.65595,70.14463,4.3384995e-10,51.688813,2.6030997e-15
38.6611,116.52621,7.2072363e-10,61.21713,4.3243418e-15
38.90925,108.32004,6.6996779e-10,59.74497,4.0198068e-15
39.43745,108.55701,6.7143351e-10,59.788508,4.0286011e-15
39.46475,86.556976,5.3536158e-10,55.441177,3.2121695e-15
39.55,73.350792,4.5368031e-10,52.464639,2.7220819e-15
39.58515,87.556992,5.4154675e-10,55.653869,3.2492805e-15
39.7183,62.938465,3.8927926e-10,49.854435,2.3356756e-15
39.75315,114.73237,7.0962855e-10,60.901371,4.2577713e-15
39.89855,110.73235,6.8488815e-10,60.18523,4.1093289e-15
39.90755,561.73383,3.4743671e-09,103.41303,2.0846202e-14
40.3459,95.35083,5.8975224e-10,57.258492,3.5385135e-15
40.4077,209.35109,1.2948526e-09,74.420084,7.7691159e-15
40.4201,168.35095,1.0412636e-09,69.204915,6.2475818e-15
40.8635,567.94043,3.5127554e-09,103.79251,2.1076532e-14
41.2081,54.350769,3.361637e-10,47.475219,2.0169822e-15
41.24835,134.55707,8.3224585e-10,64.224479,4.9934751e-15
41.28825,69.14463,4.2766488e-10,51.442007,2.5659893e-15
41.40855,83.732338,5.1789097e-10,54.831419,3.1073458e-15
41.59375,117.32007,7.2563368e-10,61.355832,4.3538021e-15
41.804,65.350777,4.041996e-10,50.483408,2.4251976e-15
42.0652,86.938507,5.3772138e-10,55.522517,3.2263283e-15
42.17975,38.969234,2.4102772e-10,42.491857,1.4461663e-15
42.18905,50204.531,3.105189e-07,462.35908,1.8631134e-12
42.38255,152.73244,9.4466191e-10,66.994967,5.6679715e-15
42.6828,63.35078,3.9182947e-10,49.963065,2.3509768e-15
42.71565,314.32043,1.9440961e-09,85.21629,1.1664577e-14
42.7822,32.763073,2.0264213e-10,40.104517,1.2158528e-15
42.96595,494.7341,3.0599686e-09,99.126331,1.8359812e-14
43.1358,107.35085,6.6397331e-10,59.566249,3.9838399e-15
43.2003,54.938454,3.3979858e-10,47.64572,2.0387915e-15
43.2933,71.938469,4.4494498e-10,52.12573,2.6696699e-15
43.4113,166.11392,1.0274274e-09,68.897018,6.1645646e-15
43.4262,127.35091,7.8767518e-10,63.056873,4.7260511e-15
43.75755,97.556984,6.0339747e-10,57.696731,3.6203848e-15
43.824,273.35138,1.6906994e-09,81.340251,1.0144196e-14
43.8898,69.763115,4.3149025e-10,51.594931,2.5889415e-15
43.9857,65.7631,4.0674985e-10,50.589359,2.4404991e-15
44.0891,426.52753,2.6381057e-09,94.343961,1.5828634e-14
44.2463,88.763138,5.4900686e-10,55.908259,3.2940411e-15
44.2553,199.93869,1.2366362e-09,73.287633,7.4198174e-15
44.2813,54.763084,3.387139e-10,47.594969,2.0322834e-15
44.36285,82.144646,5.0807097e-10,54.482643,3.0484258e-15
44.46715,100.73235,6.2303738e-10,58.316047,3.7382243e-15
45.0431,70.3508,4.3512512e-10,51.739405,2.6107507e-15
45.3734,96.350822,5.9593727e-10,57.457963,3.5756236e-15
45.7401,45.763073,2.8304814e-10,44.830145,1.6982888e-15
45.88625,231.14496,1.4296494e-09,76.917748,8.5778964e-15
45.9378,488.52792,3.0215829e-09,98.71009,1.8129497e-14
46.0268,45.763084,2.8304821e-10,44.830149,1.6982893e-15
46.20665,63.144619,3.9055434e-10,49.908808,2.343326e-15
46.3504,349.52676,2.16185e-09,88.286011,1.29711e-14
46.35895,294.14526,1.8193112e-09,83.352578,1.0915867e-14
46.38,52.763084,3.2634375e-10,47.008365,1.9580625e-15
46.62785,88.556976,5.4773173e-10,55.864941,3.2863904e-15
46.64595,42.969234,2.6576803e-10,43.898629,1.5946082e-15
46.8217,134.93855,8.3460536e-10,64.285116,5.0076322e-15
46.9092,69.3508,4.2894005e-10,51.493085,2.5736403e-15
47.16,51.526131,3.1869309e-10,46.638108,1.9121586e-15
47.57215,65.556946,4.0547477e-10,50.536441,2.4328486e-15
47.63145,73.732323,4.5604011e-10,52.555445,2.7362406e-15
47.86325,57.556931,3.5599406e-10,48.390966,2.1359643e-15
47.95005,113.32002,7.0089308e-10,60.650442,4.2053585e-15
48.0866,227.52644,1.4072686e-09,76.514259,8.4436117e-15
48.137,34.763073,2.1501229e-10,40.904505,1.2900737e-15
48.7033,45.763081,2.8304819e-10,44.830147,1.6982891e-15
48.736,179500.11,1.110222e-06,707.00094,6.6613322e-12
49.4009,40274.426,2.4910043e-07,429.61048,1.4946026e-12
49.55705,46.144608,2.8540796e-10,44.954386,1.7124478e-15
49.82085,36.969231,2.2865754e-10,41.752122,1.3719453e-15
#
# End of export
