Repository: guad-isa-santos/Release-of-microplastics-and-metals-from-antifouling-paint-

# General Information
This release contains the data used in the publication titled: "Release of microplastics and metals from antifouling paint during weathering in simulated cold climates". The dataset contains raw data files and processed data files for the analysis undertaken in the paper. 
Title of Dataset: Detection of unlabeled nanoplastics using enhanced dark field hyperspectral microscopy

Author Information 

Corresponding author(s): 

A. Contact Information Name: Prof. Kevin Wilkinson 
Institution:  Université de Montréal 
Email: kj.wilkinson@umontreal.ca

B. Contact Information Name: Prof. Nathalie Tufenkji 
Institution: McGill University
Email: nathalie.tufenkji@mcgill.ca

File: Supplementary/Figure S11/Raw data/2-30_4x_1_results.csv
# SPCal Export 1.2.7
# Date,Mon Jul 29 13:45:25 2024
# File,C:\Users\p1196157\Documents\Guadalupe\SP-ICP-MS\Raw data\2024-07-14_t2_samples_some\2-30_4x_1.csv
# Acquisition events,499999
#
# Options and inputs,Cu,
# Density,6,g/cm3
# Dwelltime,0.1,ms
# Efficiency,0.03401655,
# Mass fraction,0.8881,
# Molar mass,143.09,g/mol
# Response,1.992,counts/(μg/L)
# Time,49.9999,s
# Uptake,0.193,ml/min
#
# Limit method,Poisson (alpha=0.001)
#
# Detection results,Cu,
# Particle number,195
# Number error,13.96424
# Number concentration,35642581,#/L
# Mass concentration,0.43391593,μg/L
#
# Background,8.7423439,counts
#,25.819097,nm
# Background error,3.7378089,counts
# Ionic background,4.3887269,μg/L
#
# Mean,Cu,
#,1968.3001,counts
#,1.2174088e-08,μg
#,82.789869,nm
#,7.3044529e-14,m³
# Median,Cu,
#,126.38232,counts
#,7.8168438e-10,μg
#,62.896603,nm
#,4.6901063e-15,m³
# Limits of detection,Cu,
#,19.486902,counts
#,1.2052799e-10,μg
#,33.727127,nm
#,7.2316796e-16,m³
#
# Raw detection data
Time,Cu,,Cu,,Cu,,Cu,
s,counts,μg,nm,m³
0.12695,58.434589,3.6142244e-10,48.63569,2.1685347e-15
0.5489,132.92166,8.2213073e-10,63.963223,4.9327844e-15
0.76985,10750.088,6.6490123e-08,276.61077,3.9894074e-13
0.77365,254.38275,1.5733769e-09,79.413494,9.4402617e-15
1.0939,118.86923,7.3521537e-10,61.624712,4.4112922e-15
1.7128,71.921532,4.4484022e-10,52.121638,2.6690413e-15
2.3704,221.922,1.3726047e-09,75.880794,8.2356281e-15
2.61525,73.408447,4.5403691e-10,52.478381,2.7242215e-15
2.77355,114.43472,7.0778759e-10,60.848661,4.2467256e-15
2.92055,59.408417,3.6744564e-10,48.904378,2.2046739e-15
3.1683,200.86945,1.242393e-09,73.40118,7.4543581e-15
3.60655,51.434586,3.1812688e-10,46.610472,1.9087613e-15
4.59165,78.40844,4.8496225e-10,53.643778,2.9097735e-15
4.82415,187.40871,1.1591373e-09,71.723533,6.9548239e-15
4.95405,121.40851,7.5092099e-10,62.060432,4.505526e-15
5.13505,20397.836,1.2616219e-07,342.4468,7.5697314e-13
5.46415,58.434601,3.6142252e-10,48.635693,2.1685351e-15
5.5855,108.89545,6.7352674e-10,59.850575,4.0411605e-15
5.90625,248.38264,1.5362658e-09,78.784146,9.2175949e-15
6.1645,135.86926,8.4036187e-10,64.432575,5.0421712e-15
6.62945,76.434631,4.7275409e-10,53.189814,2.8365246e-15
6.69885,436.35724,2.6989032e-09,95.063211,1.6193419e-14
6.71465,49.460785,3.0591877e-10,46.006453,1.8355126e-15
6.7705,91.869179,5.6821796e-10,56.552919,3.4093078e-15
6.9486,57.895306,3.5808693e-10,48.48561,2.1485216e-15
7.1013,69.895317,4.3230793e-10,51.627502,2.5938476e-15
7.8192,630.87213,3.9019928e-09,107.49267,2.3411957e-14
7.9707,90.92157,5.6235693e-10,56.357803,3.3741416e-15
8.37305,107.40849,6.6432982e-10,59.576908,3.9859789e-15
8.6483,82.89534,5.1271407e-10,54.648107,3.0762844e-15
8.7104,242.89581,1.5023293e-09,78.199701,9.0139761e-15
9.3594,465.84421,2.8812824e-09,97.158019,1.7287694e-14
9.8821,197.89565,1.2239998e-09,73.037152,7.343999e-15
10.41275,82.408463,5.097027e-10,54.540907,3.0582162e-15
10.4144,170.86932,1.05684e-09,69.548289,6.3410397e-15
11.4687,94.895378,5.8693524e-10,57.16718,3.5216114e-15
11.8538,186.92184,1.156126e-09,71.661369,6.9367562e-15
12.41475,75.356049,4.6608298e-10,52.938438,2.7964979e-15
12.7363,376.87054,2.3309734e-09,90.530687,1.398584e-14
12.785,50.921494,3.1495337e-10,46.454964,1.8897202e-15
12.8006,110.84299,6.8557248e-10,60.205269,4.1134349e-15
12.86335,403.30444,2.4944691e-09,92.599666,1.4966815e-14
13.0036,199.89569,1.2363703e-09,73.282379,7.4182216e-15
13.11935,68.408417,4.2311134e-10,51.25878,2.538668e-15
13.1605,212.89565,1.316776e-09,74.837742,7.900656e-15
13.3463,69.921516,4.3246997e-10,51.633952,2.5948198e-15
13.4516,79.921532,4.9432084e-10,53.986646,2.965925e-15
14.03565,245.33029,1.5173868e-09,78.460091,9.1043207e-15
14.3268,243.8696,1.5083523e-09,78.304064,9.0501137e-15
14.46445,190.35626,1.1773682e-09,72.0976,7.064209e-15
14.7048,47.947681,2.9656011e-10,45.532443,1.7793607e-15
15.1171,99.9216,6.1802281e-10,58.159171,3.7081369e-15
15.2612,30273.02,1.8724096e-07,390.61627,1.1234458e-12
15.3304,220.89577,1.3662574e-09,75.763649,8.1975442e-15
16.18035,30239.561,1.8703402e-07,390.47231,1.1222041e-12
16.39145,79.408447,4.9114737e-10,53.870869,2.9468842e-15
16.75725,128.38232,7.9405458e-10,63.226648,4.7643275e-15
16.837,108.8954,6.7352646e-10,59.850566,4.0411588e-15
16.93805,93.408463,5.7773855e-10,56.867023,3.4664313e-15
17.048,374.81781,2.3182771e-09,90.36602,1.3909662e-14
17.17215,40058.289,2.4776361e-07,428.84059,1.4865817e-12
17.5332,116.86922,7.2284513e-10,61.277136,4.3370708e-15
17.80125,126.40855,7.8184661e-10,62.900954,4.6910797e-15
18.10405,81.408432,5.0351743e-10,54.319389,3.0211046e-15
18.19975,401.4097,2.48275e-09,92.454425,1.48965e-14
18.7586,107.89539,6.6734129e-10,59.666795,4.0040477e-15
18.83475,62.382225,3.8583888e-10,49.707132,2.3150333e-15
18.84485,889.22797,5.4999436e-09,120.52287,3.2999662e-14
19.043,196.84314,1.21749e-09,72.907439,7.3049401e-15
19.29545,104.38229,6.4561254e-10,59.012049,3.8736753e-15
19.4772,50196.477,3.1046908e-07,462.33435,1.8628145e-12
19.58095,127.38235,7.8786969e-10,63.062063,4.7272182e-15
19.7778,111.86921,6.9191969e-10,60.390497,4.1515182e-15
19.9559,135.84305,8.4019974e-10,64.428431,5.0411984e-15
20.324,78.921539,4.8813581e-10,53.760537,2.9288149e-15
20.49145,157.40863,9.7358453e-10,67.671831,5.8415072e-15
20.5559,99.869179,6.1769858e-10,58.148999,3.7061915e-15
21.0429,150.89548,9.3330017e-10,66.725293,5.599801e-15
21.27075,305.38303,1.8888176e-09,84.400829,1.1332905e-14
21.3761,53.869118,3.3318465e-10,47.334563,1.9991079e-15
22.11735,50.408394,3.1177981e-10,46.298406,1.8706788e-15
22.6811,65.869133,4.0740567e-10,50.616534,2.444434e-15
22.9006,50127.48,3.1004234e-07,462.12242,1.860254e-12
22.94155,520.38428,3.2186169e-09,100.81066,1.9311701e-14
22.95955,93.434677,5.7790069e-10,56.872342,3.4674041e-15
23.38215,94.408463,5.8392363e-10,57.069236,3.5035418e-15
24.37915,307.40927,1.9013501e-09,84.587087,1.14081e-14
24.8538,133.89545,8.2815367e-10,64.119041,4.968922e-15
24.9367,88.81678,5.4933864e-10,55.919519,3.2960318e-15
25.18325,200.38249,1.2393812e-09,73.341819,7.4362871e-15
25.71645,360.30444,2.2285108e-09,89.184276,1.3371065e-14
25.7657,578.89813,3.5805296e-09,104.45578,2.1483178e-14
25.96595,381.35703,2.3587226e-09,90.888513,1.4152336e-14
26.1612,50012.453,3.0933088e-07,461.76868,1.8559853e-12
26.42185,145.35616,8.9903904e-10,65.898606,5.3942342e-15
26.82015,84.40844,5.2207271e-10,54.978604,3.1324363e-15
28.0195,570.76587,3.5302309e-09,103.96434,2.1181386e-14
28.42945,76.40844,4.725921e-10,53.183738,2.8355526e-15
29.43015,550.41113,3.4043353e-09,102.71349,2.0426012e-14
29.48995,105.17274,6.505015e-10,59.160633,3.903009e-15
29.7106,142.89546,8.8381946e-10,65.524628,5.3029168e-15
29.7811,50.842922,3.144674e-10,46.431059,1.8868044e-15
30.9503,106.92159,6.6131825e-10,59.486746,3.9679095e-15
31.0645,49.921494,3.0876829e-10,46.148856,1.8526097e-15
31.296,160.89552,9.9515123e-10,68.167872,5.9709074e-15
32.0003,93.92157,5.8091216e-10,56.970959,3.4854729e-15
32.47175,148.27756,9.1710813e-10,66.337162,5.5026488e-15
32.7815,110.843,6.8557252e-10,60.20527,4.1134351e-15
32.83005,231.3826,1.4311192e-09,76.944098,8.5867154e-15
32.85505,124.3299,7.6899004e-10,62.554268,4.6139403e-15
32.86335,294.35669,1.8206188e-09,83.372544,1.0923713e-14
32.9691,65.921509,4.0772962e-10,50.629946,2.4463777e-15
33.0528,219.92195,1.3602342e-09,75.65215,8.1614054e-15
33.1952,158.86928,9.8261874e-10,67.880504,5.8957125e-15
33.35515,87.382248,5.4046595e-10,55.61682,3.2427957e-15
33.83905,113.3561,7.0111624e-10,60.656878,4.2066974e-15
33.94705,215.33018,1.3318338e-09,75.121927,7.9910029e-15
34.05225,107.40849,6.6432977e-10,59.576906,3.9859786e-15
34.06995,275.35654,1.7031014e-09,81.538656,1.0218609e-14
34.1686,76.842957,4.7527962e-10,53.284362,2.8516777e-15
34.2151,260.89587,1.6136611e-09,80.085548,9.6819667e-15
34.35675,80.356056,4.9700841e-10,54.084309,2.9820505e-15
34.68935,63.382217,3.9202391e-10,49.971328,2.3521434e-15
35.0239,157.81693,9.7610986e-10,67.730291,5.8566592e-15
35.13105,102.40848,6.3340434e-10,58.637717,3.800426e-15
35.33005,151.35617,9.361496e-10,66.79313,5.6168976e-15
35.7357,196.79076,1.217166e-09,72.900971,7.3029961e-15
36.08,239.71222,1.4826386e-09,77.856547,8.8958314e-15
36.1592,126.68587,7.8356187e-10,62.946918,4.7013712e-15
36.62695,103.27751,6.3877938e-10,58.803116,3.8326763e-15
36.88835,75.329849,4.6592093e-10,52.932302,2.7955256e-15
37.13,79.842957,4.9383485e-10,53.968948,2.9630091e-15
37.20235,78.408432,4.849622e-10,53.643776,2.9097732e-15
37.75065,67.434608,4.1708826e-10,51.01439,2.5025295e-15
37.7616,96.869194,5.9914344e-10,57.560821,3.5948606e-15
37.78095,92.30368,5.7090539e-10,56.641936,3.4254323e-15
37.9389,269.84348,1.6690027e-09,80.990807,1.0014016e-14
38.2366,364.8703,2.256751e-09,89.559416,1.3540506e-14
38.2498,83.921539,5.190612e-10,54.872687,3.1143672e-15
38.3446,233.89578,1.4466635e-09,77.221674,8.6799808e-15
38.51835,205.33006,1.2699823e-09,73.940536,7.6198937e-15
39.4458,129.84305,8.0308927e-10,63.465541,4.8185356e-15
39.78435,130.32991,8.0610055e-10,63.544766,4.8366033e-15
39.992,252.76469,1.5633691e-09,79.24476,9.3802148e-15
40.0223,129.81685,8.0292723e-10,63.461272,4.8175634e-15
40.27825,36.408375,2.2518861e-10,41.539906,1.3511316e-15
40.6698,270.81723,1.6750255e-09,81.08811,1.0050153e-14
40.73365,79.38224,4.9098528e-10,53.864942,2.9459117e-15
40.8212,80.921532,5.0050592e-10,54.210879,3.0030355e-15
40.88035,125.32993,7.7517526e-10,62.721535,4.6510516e-15
40.9063,120.92164,7.4790967e-10,61.977363,4.487458e-15
40.9776,64.895317,4.0138254e-10,50.365854,2.4082953e-15
41.89945,132.35614,8.1863294e-10,63.872382,4.9117976e-15
42.56305,144.30376,8.9252987e-10,65.739182,5.3551792e-15
42.971,186.79074,1.1553151e-09,71.644611,6.9318909e-15
43.21715,133.40854,8.2514211e-10,64.041224,4.9508526e-15
43.24725,81.408432,5.0351743e-10,54.319389,3.0211046e-15
43.6351,91.92157,5.68542e-10,56.563668,3.411252e-15
43.6504,89.816772,5.5552367e-10,56.128603,3.333142e-15
44.16765,98.382271,6.0850194e-10,57.85897,3.6510116e-15
44.1745,164.71211,1.0187571e-09,68.702667,6.1125428e-15
45.1047,110.8168,6.8541048e-10,60.200526,4.1124629e-15
45.5065,90.869156,5.6203274e-10,56.346972,3.3721964e-15
45.63395,74.408432,4.6022189e-10,52.715598,2.7613314e-15
45.69185,158.3562,9.7944532e-10,67.80735,5.8766719e-15
45.7991,163.7121,1.012572e-09,68.563347,6.0754317e-15
45.8408,89.842972,5.5568571e-10,56.13406,3.3341143e-15
46.0276,225.84329,1.3968582e-09,76.325118,8.3811491e-15
46.33305,134.38235,8.3116523e-10,64.19667,4.9869914e-15
46.4172,95.790588,5.9247218e-10,57.346383,3.5548331e-15
46.419,420.76572,2.6024684e-09,93.917214,1.5614811e-14
46.4685,39.921478,2.4691742e-10,42.835182,1.4815045e-15
46.78685,79.382233,4.9098523e-10,53.864941,2.9459114e-15
46.95385,55.408401,3.4270524e-10,47.781189,2.0562314e-15
47.1732,101.86917,6.3006868e-10,58.534603,3.7804121e-15
47.44675,114.35609,7.0730122e-10,60.83472,4.2438073e-15
47.4494,231.68604,1.432996e-09,76.977719,8.597976e-15
47.48275,46.408394,2.870395e-10,45.039884,1.722237e-15
47.48475,40456.164,2.502245e-07,430.25572,1.501347e-12
47.64665,545.17389,3.3719426e-09,102.38667,2.0231655e-14
47.84985,135.32993,8.3702603e-10,64.347206,5.0221562e-15
47.9312,77.81675,4.813026e-10,53.5085,2.8878156e-15
48.70655,604.35889,3.7380064e-09,105.96523,2.2428038e-14
48.7962,524.71362,3.2453943e-09,101.08946,1.9472366e-14
48.81005,161.25137,9.9735219e-10,68.21809,5.9841131e-15
48.85505,26.460751,1.6366178e-10,37.347867,9.8197071e-16
49.0293,313.5553,1.9393637e-09,85.147088,1.1636182e-14
49.0497,613.81934,3.79652e-09,106.51529,2.277912e-14
49.0976,95.895348,5.9312013e-10,57.36728,3.5587208e-15
49.33435,30254.4,1.871258e-07,390.53617,1.1227548e-12
49.34055,142.30379,8.8015991e-10,65.434065,5.2809594e-15
49.52415,126.38232,7.8168438e-10,62.896603,4.6901063e-15
49.7077,73.921524,4.5721033e-10,52.600361,2.743262e-15
49.74575,71.408417,4.4166657e-10,51.997391,2.6499994e-15
49.9323,165.81696,1.0255907e-09,68.855937,6.153544e-15
#
# End of export

File: Supplementary/Figure S11/Raw data/2-30_4x_2_results.csv
# SPCal Export 1.2.7
# Date,Mon Jul 29 16:43:45 2024
# File,C:\Users\p1196157\Documents\Guadalupe\SP-ICP-MS\Raw data\2024-07-14_t2_samples_some\2-30_4x_2.csv
# Acquisition events,499999
#
# Options and inputs,Cu,
# Density,6,g/cm3
# Dwelltime,0.1,ms
# Efficiency,0.03401655,
# Mass fraction,0.8881,
# Molar mass,143.09,g/mol
# Response,1.992,counts/(μg/L)
# Time,49.9999,s
# Uptake,0.193,ml/min
#
# Limit method,Poisson (alpha=0.001)
#
# Detection results,Cu,
# Particle number,185
# Number error,13.601471
# Number concentration,33814757,#/L
# Mass concentration,0.34471933,μg/L
#
# Background,14.987948,counts
#,30.90147,nm
# Background error,4.6865463,counts
# Ionic background,7.5240705,μg/L
#
# Mean,Cu,
#,1648.2165,counts
#,1.0194346e-08,μg
#,82.335993,nm
#,6.1166076e-14,m³
# Median,Cu,
#,131.79971,counts
#,8.151914e-10,μg
#,63.78275,nm
#,4.8911484e-15,m³
# Limits of detection,Cu,
#,23.399962,counts
#,1.4473057e-10,μg
#,35.84843,nm
#,8.6838344e-16,m³
#
# Raw detection data
Time,Cu,,Cu,,Cu,,Cu,
s,counts,μg,nm,m³
1.26,232.40051,1.4374151e-09,77.056766,8.6244906e-15
1.28315,59.999962,3.7110439e-10,49.06616,2.2266264e-15
1.4343,344.00092,2.1276722e-09,87.818285,1.2766033e-14
1.5893,429.60114,2.6571162e-09,94.570037,1.5942697e-14
2.0519,87.399986,5.4057566e-10,55.620583,3.243454e-15
2.57595,1165.8059,7.2105995e-09,131.90882,4.3263597e-14
2.753,128.4001,7.9416453e-10,63.229567,4.7649872e-15
3.03525,97.799988,6.0490047e-10,57.744596,3.6294028e-15
3.7887,93.399994,5.7768617e-10,56.865304,3.466117e-15
4.41145,226.40022,1.4003028e-09,76.387805,8.4018171e-15
4.8025,189.00017,1.1689806e-09,71.925984,7.0138837e-15
5.30675,94.799973,5.8634515e-10,57.148015,3.5180709e-15
5.3486,829.60229,5.1311542e-09,117.76649,3.0786925e-14
5.98965,645.4032,3.9918686e-09,108.31172,2.3951212e-14
6.02195,194.0004,1.1999074e-09,72.554768,7.1994445e-15
6.27725,262.4003,1.6229661e-09,80.239188,9.7377966e-15
7.25475,60.999966,3.772895e-10,49.337251,2.263737e-15
7.2567,81.399971,5.034651e-10,54.317508,3.0207906e-15
8.4707,30.799999,1.9050037e-10,39.286981,1.1430022e-15
8.48825,381.00058,2.356518e-09,90.860188,1.4139108e-14
8.94845,119.80003,7.4097241e-10,61.785143,4.4458344e-15
9.4382,73.399948,4.5398434e-10,52.476356,2.7239061e-15
9.5481,87.199913,5.3933819e-10,55.578109,3.2360291e-15
9.6329,234.00026,1.4473097e-09,77.23317,8.683858e-15
9.9288,73.399956,4.5398439e-10,52.476358,2.7239063e-15
10.08915,443.60132,2.7437084e-09,95.586383,1.646225e-14
10.20905,337.20062,2.0856119e-09,87.235758,1.2513671e-14
10.2863,259.40009,1.6044095e-09,79.932204,9.6264573e-15
10.37985,144.80011,8.9559985e-10,65.814469,5.3735991e-15
11.04435,93.399834,5.7768518e-10,56.865272,3.4661111e-15
11.2821,103.40001,6.3953704e-10,58.826355,3.8372222e-15
11.4021,129.79987,8.0282219e-10,63.458504,4.8169331e-15
11.69345,128.00015,7.9169082e-10,63.163848,4.7501449e-15
11.7803,91.999863,5.6902625e-10,56.579722,3.4141575e-15
12.75005,218.60023,1.3520593e-09,75.500291,8.1123559e-15
12.7975,83.199905,5.1459784e-10,54.714953,3.087587e-15
12.8206,160.79999,9.9456033e-10,68.154377,5.967362e-15
14.19235,101.79999,6.2964078e-10,58.521349,3.7778447e-15
14.56165,388.40109,2.4022907e-09,91.444705,1.4413744e-14
14.5917,238.20044,1.4732881e-09,77.692531,8.8397286e-15
14.64895,40651.098,2.5143018e-07,430.94566,1.5085811e-12
14.73655,108.80001,6.7293646e-10,59.833085,4.0376188e-15
14.74605,58.7999,3.6368192e-10,48.73683,2.1820915e-15
15.14165,10491.329,6.488968e-08,274.37335,3.8933808e-13
15.19095,92.599899,5.7273752e-10,56.702463,3.4364251e-15
15.52385,313.80084,1.9408824e-09,85.169308,1.1645295e-14
16.1321,128.40009,7.9416444e-10,63.229564,4.7649866e-15
16.651,65.199875,4.0326626e-10,50.444521,2.4195975e-15
17.06035,94.599907,5.8510772e-10,57.107786,3.5106463e-15
17.18,110.59977,6.8406811e-10,60.1612,4.1044087e-15
18.14435,117.80003,7.2860225e-10,61.439388,4.3716135e-15
18.76665,627.60309,3.8817735e-09,107.30668,2.3290641e-14
18.9033,153.19974,9.475522e-10,67.063223,5.6853132e-15
18.948,234.00037,1.4473103e-09,77.233182,8.6838619e-15
19.697,115.40007,7.1375834e-10,61.019284,4.28255e-15
19.7519,20433.256,1.2638126e-07,342.6449,7.5828759e-13
19.76585,405.60126,2.5086751e-09,92.775118,1.505205e-14
19.8558,185.1998,1.145475e-09,71.440626,6.8728503e-15
20.00515,24.400021,1.5091601e-10,36.352014,9.0549606e-16
20.04785,121.39989,7.5086767e-10,62.058963,4.505206e-15
20.26005,185.99988,1.1504236e-09,71.543355,6.9025416e-15
20.63315,124.80003,7.7189784e-10,62.633015,4.631387e-15
21.2238,102.19994,6.3211454e-10,58.597889,3.7926872e-15
21.5719,85.199928,5.2696813e-10,55.149912,3.1618088e-15
22.1053,161.00005,9.9579771e-10,68.18263,5.9747862e-15
23.19765,89.000031,5.5047206e-10,55.957951,3.3028323e-15
23.8239,134.20001,8.3003743e-10,64.167621,4.9802246e-15
24.27165,126.80004,7.8426804e-10,62.965823,4.7056082e-15
24.83725,88.000023,5.4428693e-10,55.747579,3.2657216e-15
24.9453,421.0014,2.6039262e-09,93.934746,1.5623557e-14
25.1399,74.600021,4.6140689e-10,52.760803,2.7684413e-15
25.48825,148.60007,9.1910288e-10,66.385223,5.5146173e-15
25.53115,110.79967,6.8530449e-10,60.197423,4.111827e-15
25.62675,74,4.5769571e-10,52.618968,2.7461743e-15
25.71365,371.80115,2.2996188e-09,90.122935,1.3797713e-14
26.6774,172.20015,1.0650712e-09,69.728383,6.3904273e-15
26.7464,95.199936,5.8881895e-10,57.228272,3.5329137e-15
27.85785,329.60086,2.0386068e-09,86.575404,1.2231641e-14
27.8825,50.599972,3.1296473e-10,46.356984,1.8777884e-15
27.98015,78.799927,4.8738363e-10,53.732909,2.9243018e-15
28.4596,576.40161,3.5650884e-09,104.3054,2.1390531e-14
28.6028,40096.5,2.4799995e-07,428.9769,1.4879997e-12
28.73275,20409.855,1.2623653e-07,342.51405,7.5741919e-13
29.2392,136.7999,8.4611792e-10,64.57935,5.0767075e-15
29.43395,721.00305,4.4594595e-09,112.38563,2.6756757e-14
29.73135,154.60007,9.5621335e-10,67.266935,5.7372801e-15
30.00365,181.19997,1.1207358e-09,70.922568,6.7244147e-15
30.25075,90.799965,5.6160479e-10,56.332667,3.3696287e-15
30.25675,196.40013,1.21475e-09,72.852704,7.2884998e-15
30.52005,30217.58,1.8689806e-07,390.37768,1.1213884e-12
30.74315,110.39987,6.8283173e-10,60.124933,4.0969904e-15
30.94615,143.60002,8.8817721e-10,65.632143,5.3290633e-15
30.96655,50156.43,3.1022139e-07,462.21137,1.8613283e-12
31.1175,124.79987,7.718968e-10,62.632987,4.6313808e-15
31.5869,286.80048,1.7738831e-09,82.652953,1.0643298e-14
32.0771,214.39993,1.3260801e-09,75.013593,7.9564808e-15
32.33535,122.59999,7.582904e-10,62.262788,4.5497424e-15
32.4925,77.399963,4.7872475e-10,53.412799,2.8723485e-15
32.63035,91.399834,5.6531502e-10,56.456448,3.3918901e-15
32.65175,86.000015,5.3191673e-10,55.322007,3.1915004e-15
32.69035,56.99995,3.5254909e-10,48.234366,2.1152946e-15
32.83135,66.999969,4.1439998e-10,50.904552,2.4863999e-15
33.45405,402.60129,2.49012e-09,92.545819,1.494072e-14
33.52785,77.799919,4.811985e-10,53.504642,2.887191e-15
33.65605,386.40103,2.3899202e-09,91.287471,1.4339521e-14
33.76975,145.60004,9.0054746e-10,65.93544,5.4032848e-15
34.04335,135.39996,8.3745922e-10,64.358305,5.0247553e-15
34.49345,167.6001,1.0366195e-09,69.101876,6.2197172e-15
34.9155,232.80023,1.4398874e-09,77.100919,8.6393244e-15
35.03525,144.19991,8.9188754e-10,65.723408,5.3513253e-15
35.25745,116.39986,7.1994214e-10,61.194996,4.3196529e-15
35.6404,80.199905,4.960426e-10,54.049254,2.9762556e-15
36.30505,131.59999,8.139561e-10,63.750516,4.8837366e-15
36.3917,83.399986,5.1583535e-10,54.758777,3.0950121e-15
36.6405,194.20026,1.2011436e-09,72.579675,7.2068614e-15
36.69025,254.00012,1.5710104e-09,79.373657,9.4260621e-15
36.69635,115.59995,7.1499463e-10,61.054494,4.2899678e-15
36.9416,138.99997,8.5972554e-10,64.923708,5.1583532e-15
37.16595,131.39993,8.1271872e-10,63.718195,4.8763123e-15
37.51375,118.80003,7.3478738e-10,61.612752,4.4087243e-15
37.5567,165.20016,1.0217758e-09,68.770457,6.1306546e-15
37.95785,521.40173,3.22491e-09,100.87632,1.934946e-14
37.98335,119.99977,7.4220784e-10,61.819462,4.4532471e-15
38.00075,403.40109,2.4950669e-09,92.607062,1.4970401e-14
38.33545,88.799942,5.4923449e-10,55.915985,3.295407e-15
38.52865,168.60011,1.0428047e-09,69.23904,6.2568283e-15
38.68345,250.99974,1.5524528e-09,79.059884,9.3147166e-15
38.91055,86.000008,5.3191668e-10,55.322005,3.1915001e-15
39.0792,87.199921,5.3933824e-10,55.578111,3.2360294e-15
39.2417,172.40028,1.0663091e-09,69.755385,6.3978544e-15
39.3095,134.79987,8.3374757e-10,64.263085,5.0024854e-15
39.5037,135.59982,8.3869537e-10,64.389955,5.0321722e-15
39.6234,86.399994,5.3439063e-10,55.40764,3.2063438e-15
40.30785,327.20056,2.0237607e-09,86.364732,1.2142564e-14
40.5853,93.999863,5.813964e-10,56.986785,3.4883784e-15
40.71975,53.799885,3.3275644e-10,47.314276,1.9965386e-15
40.73565,217.40018,1.3446369e-09,75.361878,8.0678212e-15
40.8888,111.19997,6.8778037e-10,60.26983,4.1266822e-15
40.9835,111.19997,6.8778037e-10,60.26983,4.1266822e-15
41.1267,117.19998,7.2489093e-10,61.334891,4.3493456e-15
41.94185,105.59991,6.5314362e-10,59.240621,3.9188617e-15
42.2141,120.79987,7.4715654e-10,61.956552,4.4829392e-15
42.2466,76.199883,4.7130215e-10,53.135306,2.8278129e-15
42.30705,156.79976,9.6981861e-10,67.584465,5.8189117e-15
42.4632,129.40012,8.003497e-10,63.393292,4.8020982e-15
42.822,169.39984,1.0477511e-09,69.348342,6.2865065e-15
43.10705,547.80139,3.3881939e-09,102.5509,2.0329163e-14
43.1208,181.00009,1.1194995e-09,70.896481,6.7169972e-15
43.19955,98.199776,6.0737319e-10,57.823172,3.6442391e-15
43.3162,10600.531,6.5565104e-08,275.32203,3.9339062e-13
43.6636,124.99992,7.7313417e-10,62.666436,4.638805e-15
44.6294,123.19999,7.6200144e-10,62.364193,4.5720086e-15
44.70125,242.80057,1.5017402e-09,78.189478,9.0104415e-15
44.776,215.59999,1.3335026e-09,75.15329,8.0010155e-15
44.7879,139.20007,8.609632e-10,64.954848,5.1657792e-15
44.86935,218.40019,1.350822e-09,75.477254,8.1049323e-15
44.9535,61.199867,3.785259e-10,49.391086,2.2711554e-15
44.97715,194.6002,1.2036173e-09,72.629465,7.2217037e-15
45.4386,97.99987,6.0613676e-10,57.783909,3.6368206e-15
45.46065,104.79998,6.4819596e-10,59.090657,3.8891758e-15
45.6495,132.4001,8.1890484e-10,63.879453,4.913429e-15
45.7462,33.800007,2.0905565e-10,40.523226,1.2543339e-15
46.19835,228.60034,1.4139108e-09,76.634449,8.4834645e-15
46.44965,166.40004,1.0291971e-09,68.936552,6.1751825e-15
46.509,25.59993,1.5833754e-10,36.938394,9.5002525e-16
46.675,27.799995,1.7194512e-10,37.967616,1.0316707e-15
46.70405,142.39961,8.8075259e-10,65.448749,5.2845156e-15
46.73765,180.20003,1.1145511e-09,70.791867,6.6873065e-15
46.79965,97.199768,6.0118807e-10,57.626224,3.6071284e-15
46.88015,113.39988,7.0138701e-10,60.664685,4.208322e-15
46.91755,83.199753,5.1459689e-10,54.714919,3.0875814e-15
47.3407,71.600014,4.4285161e-10,52.043854,2.6571097e-15
47.5812,116.2,7.1870595e-10,61.15995,4.3122357e-15
47.5883,102.39969,6.3334998e-10,58.63604,3.8000999e-15
47.98485,122.39987,7.5705265e-10,62.228892,4.5423159e-15
48.34465,226.00011,1.3978281e-09,76.342779,8.3869686e-15
48.76425,109.79998,6.7912135e-10,60.015833,4.0747281e-15
48.7856,173.59958,1.0737268e-09,69.916762,6.4423608e-15
48.84825,211.60023,1.3087638e-09,74.685644,7.8525827e-15
48.88195,49998.625,3.0924535e-07,461.72611,1.8554721e-12
49.27835,608.60327,3.7642582e-09,106.21272,2.2585549e-14
49.34035,131.79971,8.151914e-10,63.78275,4.8911484e-15
49.3513,118.19997,7.3107596e-10,61.508841,4.3864558e-15
49.37045,287.1998,1.7763529e-09,82.691295,1.0658118e-14
49.8618,171.20015,1.0588861e-09,69.593145,6.3533168e-15
#
# End of export

File: Supplementary/Figure S11/Raw data/2-30_4x_results.csv
# SPCal Export 1.2.7
# Date,Mon Jul 29 13:45:25 2024
# File,C:\Users\p1196157\Documents\Guadalupe\SP-ICP-MS\Raw data\2024-07-14_t2_samples_some\2-30_4x.csv
# Acquisition events,499999
#
# Options and inputs,Cu,
# Density,6,g/cm3
# Dwelltime,0.1,ms
# Efficiency,0.03401655,
# Mass fraction,0.8881,
# Molar mass,143.09,g/mol
# Response,1.992,counts/(μg/L)
# Time,49.9999,s
# Uptake,0.193,ml/min
#
# Limit method,Poisson (alpha=0.001)
#
# Detection results,Cu,
# Particle number,299
# Number error,17.291616
# Number concentration,54651958,#/L
# Mass concentration,0.091013816,μg/L
#
# Background,3.9461126,counts
#,19.805611,nm
# Background error,2.301373,counts
# Ionic background,1.9809802,μg/L
#
# Mean,Cu,
#,269.25047,counts
#,1.665335e-09,μg
#,62.415244,nm
#,9.9920097e-15,m³
# Median,Cu,
#,95.027702,counts
#,5.8775367e-10,μg
#,57.193739,nm
#,3.526522e-15,m³
# Limits of detection,Cu,
#,14.891958,counts
#,9.2107908e-11,μg
#,30.835359,nm
#,5.5264745e-16,m³
#
# Raw detection data
Time,Cu,,Cu,,Cu,,Cu,
s,counts,μg,nm,m³
0.3205,46.1357,2.8535287e-10,44.951493,1.7121172e-15
0.4341,101.13577,6.2553251e-10,58.393791,3.7531951e-15
0.5689,206.35217,1.2763041e-09,74.063023,7.6578247e-15
0.71135,59.459839,3.6776369e-10,48.918484,2.2065822e-15
0.71945,454.5159,2.8112159e-09,96.363991,1.6867295e-14
0.7365,64.351799,3.9802084e-10,50.22485,2.3881251e-15
1.0701,206.91988,1.2798154e-09,74.13088,7.6788924e-15
1.334,30.35177,1.8772804e-10,39.095469,1.1263683e-15
1.7902,152.27144,9.418106e-10,66.927494,5.6508636e-15
1.83765,94.243805,5.8290521e-10,57.036039,3.4974312e-15
1.86855,76.243774,4.7157363e-10,53.145506,2.8294418e-15
1.8923,58.351791,3.6091033e-10,48.612708,2.165462e-15
2.13615,149.02777,9.2174826e-10,66.448852,5.5304896e-15
2.1701,108.13577,6.688281e-10,59.711074,4.0129686e-15
2.38625,124.45996,7.6979446e-10,62.576073,4.6187668e-15
2.38945,47.243744,2.922062e-10,45.308517,1.7532372e-15
2.5775,53.351795,3.2998497e-10,47.182552,1.9799098e-15
3.11075,270.0282,1.6701452e-09,81.009283,1.0020871e-14
3.3017,82.351822,5.0935237e-10,54.528408,3.0561142e-15
3.5934,42.135696,2.6061253e-10,43.612918,1.5636752e-15
3.9867,332.35266,2.0556269e-09,86.815673,1.2333761e-14
4.5937,175.13591,1.0832291e-09,70.122407,6.4993747e-15
4.9208,191.9198,1.1870388e-09,72.294459,7.1222326e-15
4.9661,261.48782,1.6173224e-09,80.146072,9.7039342e-15
5.0156,121.35191,7.5057095e-10,62.050787,4.5034257e-15
5.26425,85.24379,5.2723942e-10,55.159375,3.1634365e-15
5.2743,310.92029,1.923066e-09,84.907901,1.1538396e-14
5.451,87.919647,5.437898e-10,55.730601,3.2627388e-15
5.5805,154.91978,9.5819082e-10,67.313274,5.7491449e-15
5.73215,80.243774,4.9631394e-10,54.059107,2.9778836e-15
5.82745,43.243736,2.6746585e-10,43.99191,1.6047951e-15
6.61275,72.243759,4.4683323e-10,52.199362,2.6809994e-15
7.4648,146.91975,9.0871002e-10,66.134054,5.4522601e-15
7.5308,153.13585,9.4715704e-10,67.0539,5.6829423e-15
8.0424,52.351788,3.2379985e-10,46.8859,1.9427991e-15
8.1198,48.35178,2.9905949e-10,45.66,1.7943569e-15
8.27985,84.02771,5.1971787e-10,54.895818,3.1183072e-15
8.31885,53.243752,3.2931671e-10,47.150681,1.9759003e-15
8.4544,124.13582,7.6778962e-10,62.521701,4.6067377e-15
8.4825,50.351803,3.1142979e-10,46.281074,1.8685787e-15
8.67025,115.02773,7.114554e-10,60.953587,4.2687324e-15
8.7353,144.13583,8.9149125e-10,65.713672,5.3489475e-15
8.9243,249.92,1.5457745e-09,78.946356,9.2746469e-15
9.09535,43.459824,2.6880236e-10,44.065064,1.6128142e-15
9.38145,142.59558,8.8196467e-10,65.478759,5.291788e-15
9.68635,120.02773,7.4238079e-10,61.824263,4.4542847e-15
10.089,59.135708,3.6575892e-10,48.829433,2.1945535e-15
10.47355,45.24374,2.7983602e-10,44.659917,1.6790161e-15
10.6762,199.91988,1.2365199e-09,73.285335,7.4191192e-15
10.67975,57.243752,3.5405702e-10,48.303038,2.1243421e-15
10.7139,108.91966,6.7367652e-10,59.855011,4.0420591e-15
10.7858,412.92056,2.5539455e-09,93.329854,1.5323673e-14
10.89035,106.24383,6.5712627e-10,59.360787,3.9427576e-15
11.10985,113.81164,7.0393376e-10,60.738022,4.2236026e-15
11.39655,82.027695,5.0734762e-10,54.456775,3.0440857e-15
11.58785,47.243748,2.9220623e-10,45.308519,1.7532374e-15
11.767,42.567871,2.6328557e-10,43.76152,1.5797134e-15
11.8425,312.13635,1.9305874e-09,85.018453,1.1583525e-14
11.92875,89.243805,5.5197982e-10,56.008994,3.3118789e-15
12.1501,119.13581,7.3686418e-10,61.670745,4.4211851e-15
12.29255,42.45982,2.6261726e-10,43.724461,1.5757036e-15
12.5087,64.135712,3.9668433e-10,50.16857,2.380106e-15
12.93315,55.243744,3.4168682e-10,47.733812,2.0501209e-15
12.99245,44.459831,2.7498749e-10,44.400482,1.6499249e-15
13.0025,74.351814,4.5987171e-10,52.702224,2.7592303e-15
13.0635,371.70444,2.2990206e-09,90.11512,1.3794124e-14
13.07045,122.59557,7.5826308e-10,62.26204,4.5495785e-15
13.212,123.91969,7.6645286e-10,62.485396,4.5987172e-15
13.2446,112.1358,6.9356855e-10,60.43843,4.1614113e-15
13.354,32.567856,2.014347e-10,40.024705,1.2086082e-15
13.36425,60.243752,3.7261225e-10,49.132525,2.2356735e-15
13.56635,63.243755,3.9116751e-10,49.934913,2.347005e-15
13.84835,72.459854,4.4816979e-10,52.251356,2.6890187e-15
13.864,64.135719,3.9668437e-10,50.168572,2.3801062e-15
14.17915,95.027702,5.8775367e-10,57.193739,3.526522e-15
14.18145,132.02776,8.1660186e-10,63.819515,4.8996111e-15
14.5423,86.135742,5.3275621e-10,55.351095,3.1965373e-15
14.5655,24.56785,1.5195405e-10,36.43517,9.1172429e-16
14.6089,188.7037,1.167147e-09,71.888357,7.0028819e-15
14.794,30.351768,1.8772803e-10,39.095468,1.1263682e-15
15.01995,46.243736,2.8602108e-10,44.986553,1.7161265e-15
15.4064,120.48752,7.452246e-10,61.903105,4.4713476e-15
15.50285,62.027664,3.8364589e-10,49.61278,2.3018753e-15
15.5227,34.351772,2.1246836e-10,40.742543,1.2748102e-15
15.784,93.351852,5.7738841e-10,56.855532,3.4643305e-15
16.4626,148.91977,9.2108027e-10,66.432797,5.5264816e-15
16.72575,51.243744,3.1694651e-10,46.552753,1.9016791e-15
16.72925,145.81168,9.0185647e-10,65.967372,5.4111388e-15
17.0409,10512.863,6.5022871e-08,274.56094,3.9013722e-13
17.05865,42.027653,2.5994428e-10,43.575609,1.5596657e-15
17.15235,46.24374,2.860211e-10,44.986555,1.7161266e-15
17.369,93.351845,5.7738836e-10,56.855531,3.4643302e-15
17.38215,181.59572,1.1231835e-09,70.974164,6.7391012e-15
17.7977,170.13591,1.0523037e-09,69.44864,6.3138224e-15
17.91815,288.8121,1.7863251e-09,82.845746,1.0717951e-14
18.05975,115.37946,7.1363084e-10,61.01565,4.281785e-15
18.16215,59.243759,3.6642722e-10,48.859155,2.1985633e-15
18.31805,39.027649,2.4138902e-10,42.513078,1.4483341e-15
18.5877,103.91968,6.4275123e-10,58.924741,3.8565074e-15
18.61455,633.08423,3.9156748e-09,107.61816,2.3494049e-14
18.6403,45.35178,2.8050426e-10,44.695438,1.6830256e-15
18.83555,67.243767,4.1590789e-10,50.96622,2.4954473e-15
18.9645,402.48819,2.4894205e-09,92.537152,1.4936523e-14
19.0665,66.135719,4.0905453e-10,50.684727,2.4543272e-15
19.13655,48.459827,2.9972777e-10,45.693985,1.7983666e-15
19.46465,112.24384,6.9423678e-10,60.457834,4.1654207e-15
19.5029,64.135712,3.9668433e-10,50.16857,2.380106e-15
19.5206,736.27393,4.553911e-09,113.17354,2.7323466e-14
19.7891,71.91964,4.4482852e-10,52.121181,2.6689711e-15
20.0446,75.351814,4.6605679e-10,52.937446,2.7963407e-15
20.2704,502.48868,3.1079313e-09,99.641558,1.8647588e-14
20.55605,72.459854,4.4816979e-10,52.251356,2.6890187e-15
20.578,106.91969,6.6130651e-10,59.486394,3.967839e-15
20.6116,69.351814,4.2894632e-10,51.493336,2.5736779e-15
20.62795,72.027672,4.4549671e-10,52.147266,2.6729803e-15
20.8303,125.91971,7.7882311e-10,62.819767,4.6729387e-15
21.12485,65.243767,4.0353773e-10,50.455838,2.4212264e-15
21.2325,62.351791,3.8565064e-10,49.699047,2.3139038e-15
21.2837,127.48752,7.8852014e-10,63.079412,4.7311208e-15
21.4736,10757.566,6.6536378e-08,276.6749,3.9921827e-13
21.8426,141.91977,8.7778473e-10,65.375153,5.2667084e-15
22.0905,65.135712,4.028694e-10,50.427968,2.4172164e-15
22.30385,35.243732,2.179852e-10,41.092167,1.3079112e-15
22.5529,720.7066,4.457626e-09,112.37023,2.6745756e-14
22.59935,322.02853,1.9917713e-09,85.90726,1.1950628e-14
22.62,174.13594,1.0770442e-09,69.988694,6.4622654e-15
22.6477,99.70359,6.166744e-10,58.116843,3.7000464e-15
22.71045,51.811584,3.2045865e-10,46.724075,1.9227519e-15
22.8223,81.919647,5.0667934e-10,54.432854,3.040076e-15
22.83575,48.243744,2.9839128e-10,45.625967,1.7903477e-15
22.96175,136.02779,8.4134236e-10,64.457624,5.0480541e-15
23.00235,76.243767,4.7157358e-10,53.145504,2.8294415e-15
23.1177,132.35193,8.1860689e-10,63.871705,4.9116414e-15
23.3709,272.13626,1.6831838e-09,81.219545,1.0099103e-14
23.54905,59.027664,3.6509066e-10,48.799677,2.1905439e-15
23.75035,58.811581,3.6375416e-10,48.740057,2.182525e-15
24.01785,30.675898,1.8973279e-10,39.234144,1.1383968e-15
24.17475,50.24374,3.1076141e-10,46.247941,1.8645685e-15
24.2288,60.351791,3.7328049e-10,49.161879,2.2396829e-15
24.2676,109.7036,6.7852522e-10,59.998267,4.0711513e-15
24.6703,85.919662,5.3141974e-10,55.304772,3.1885185e-15
24.85125,38.459824,2.3787698e-10,42.305891,1.4272619e-15
25.05465,46.459824,2.8735759e-10,45.056516,1.7241456e-15
25.4625,175.91983,1.0880777e-09,70.226876,6.5284664e-15
25.5024,46.35178,2.8668934e-10,45.021562,1.720136e-15
25.6627,47.919609,2.9638648e-10,45.523555,1.7783189e-15
25.6907,108.70358,6.7234005e-10,59.815403,4.0340403e-15
25.92735,149.81172,9.2659706e-10,66.565165,5.5595824e-15
25.93115,127.02778,7.8567661e-10,63.003496,4.7140597e-15
25.9732,450.92102,2.7889813e-09,96.109262,1.6733888e-14
26.038,192.35208,1.1897125e-09,72.348697,7.1382748e-15
26.3177,31.35177,1.9391312e-10,39.520198,1.1634787e-15
26.69255,127.02775,7.8567642e-10,63.003491,4.7140585e-15
26.76665,344.59619,2.131354e-09,87.86891,1.2788124e-14
26.78635,48.459827,2.9972777e-10,45.693985,1.7983666e-15
26.8418,80.351822,4.9698222e-10,54.083359,2.9818933e-15
27.0684,94.487495,5.8441245e-10,57.085156,3.5064747e-15
27.2564,75.703552,4.6823231e-10,53.019688,2.8093939e-15
27.29375,123.24385,7.6227273e-10,62.371593,4.5736364e-15
27.4175,200.136,1.2378566e-09,73.311734,7.4271397e-15
27.45035,70.243767,4.3446312e-10,51.713153,2.6067787e-15
27.6417,95.70359,5.9193409e-10,57.329017,3.5516046e-15
27.7899,89.351837,5.5264801e-10,56.031586,3.315888e-15
27.9218,89.919655,5.5616e-10,56.150026,3.33696e-15
27.9991,326.92038,2.0220278e-09,86.340074,1.2132167e-14
28.05215,79.811607,4.9364095e-10,53.961884,2.9618457e-15
28.0728,65.351799,4.0420592e-10,50.483672,2.4252355e-15
28.1728,112.7036,6.9708045e-10,60.540269,4.1824827e-15
28.30855,63.027668,3.8983099e-10,49.877977,2.3389859e-15
28.3435,139.70364,8.6407782e-10,65.033081,5.1844669e-15
28.42805,93.243805,5.7672013e-10,56.833589,3.4603208e-15
28.53995,75.595497,4.6756398e-10,52.99445,2.8053839e-15
28.9681,58.351799,3.6091038e-10,48.61271,2.1654623e-15
29.00085,221.81192,1.3719238e-09,75.868246,8.2315431e-15
29.074,97.703575,6.0430415e-10,57.725615,3.6258249e-15
29.3437,298.48807,1.8461717e-09,83.760786,1.107703e-14
29.4185,108.35185,6.7016457e-10,59.750819,4.0209874e-15
29.6549,160.83931,9.9480354e-10,68.159932,5.9688213e-15
29.7058,106.91971,6.6130665e-10,59.486398,3.9678399e-15
29.8565,77.703552,4.8060247e-10,53.482542,2.8836148e-15
30.5973,89.135742,5.5131144e-10,55.986379,3.3078687e-15
30.6633,98.13578,6.0697737e-10,57.810609,3.6418642e-15
30.69485,45.24374,2.7983602e-10,44.659917,1.6790161e-15
30.8096,642.05798,3.9711782e-09,108.12426,2.3827069e-14
30.8194,140.70364,8.702629e-10,65.187881,5.2215774e-15
30.86485,61.459846,3.8013389e-10,49.460926,2.2808034e-15
30.8742,93.13575,5.760518e-10,56.811626,3.4563108e-15
31.15665,40.243736,2.4891061e-10,42.950133,1.4934637e-15
31.17885,77.027687,4.7642219e-10,53.327027,2.8585331e-15
31.2439,129.13582,7.98715e-10,63.350103,4.79229e-15
31.4593,67.351799,4.1657607e-10,50.993499,2.4994564e-15
31.5617,68.351814,4.2276125e-10,51.244638,2.5365675e-15
31.57915,97.243797,6.0146039e-10,57.634923,3.6087623e-15
31.8734,101.7036,6.290446e-10,58.502872,3.7742676e-15
31.91255,201.81181,1.2482216e-09,73.515787,7.4893298e-15
31.978,44.35178,2.7431918e-10,44.364484,1.6459151e-15
32.4969,42.351776,2.61949e-10,43.687342,1.571694e-15
32.55855,77.027687,4.7642219e-10,53.327027,2.8585331e-15
32.9217,109.9197,6.7986183e-10,60.037638,4.079171e-15
32.94265,166.02785,1.026895e-09,68.885116,6.1613703e-15
33.07445,55.243744,3.4168682e-10,47.733812,2.0501209e-15
33.08725,41.459816,2.5643216e-10,43.378468,1.538593e-15
33.23805,78.243782,4.8394383e-10,53.606201,2.903663e-15
33.2739,112.7036,6.9708045e-10,60.540269,4.1824827e-15
33.2981,229.13606,1.4172242e-09,76.694267,8.5033454e-15
33.3721,155.27148,9.6036611e-10,67.364173,5.7621967e-15
33.8633,128.91972,7.9737844e-10,63.314746,4.7842706e-15
34.1142,155.9198,9.6437599e-10,67.4578,5.786256e-15
34.19965,20433.053,1.2638001e-07,342.64377,7.5828005e-13
34.5094,67.919632,4.2008817e-10,51.136405,2.520529e-15
34.62005,609.81396,3.7717464e-09,106.2831,2.2630479e-14
34.72815,236.94748,1.4655384e-09,77.556068,8.7932307e-15
34.87235,270.8121,1.6749938e-09,81.087599,1.0049963e-14
34.9702,123.70362,7.6511644e-10,62.449057,4.5906986e-15
35.03985,92.243805,5.7053505e-10,56.629686,3.4232103e-15
35.17695,55.459831,3.4302334e-10,47.795968,2.05814e-15
35.2384,111.27142,6.8822229e-10,60.282736,4.1293338e-15
35.55165,58.243752,3.602421e-10,48.582687,2.1614526e-15
36.02315,369.02856,2.2824701e-09,89.898355,1.3694821e-14
36.3659,150.35199,9.2993866e-10,66.645088,5.579632e-15
36.3759,61.487453,3.8030464e-10,49.46833,2.2818279e-15
36.39245,65.027672,4.0220117e-10,50.400071,2.413207e-15
36.63015,38.243736,2.3654046e-10,42.22651,1.4192428e-15
36.6609,117.91971,7.293425e-10,61.460188,4.376055e-15
36.72055,56.459835,3.4920844e-10,48.081531,2.0952506e-15
37.0425,72.91964,4.510136e-10,52.361642,2.7060816e-15
37.3514,137.13583,8.4819571e-10,64.632169,5.0891743e-15
37.57825,104.02772,6.4341946e-10,58.945154,3.8605168e-15
37.63045,69.379417,4.2911705e-10,51.500166,2.5747023e-15
38.31755,69.027679,4.2694152e-10,51.412988,2.5616491e-15
38.42005,68.243759,4.2209292e-10,51.21762,2.5325575e-15
38.43965,134.02776,8.2897201e-10,64.140154,4.9738321e-15
39.0472,269.13623,1.6646284e-09,80.919987,9.9877701e-15
39.17045,60.02766,3.7127571e-10,49.07371,2.2276543e-15
39.30145,96.24379,5.9527527e-10,57.436679,3.5716516e-15
39.46075,70.811584,4.3797511e-10,51.85212,2.6278507e-15
39.48165,330.59598,2.0447616e-09,86.662445,1.226857e-14
39.5382,219.35219,1.3567102e-09,75.586762,8.1402613e-15
39.5703,394.92078,2.4426155e-09,91.953531,1.4655693e-14
40.23625,172.81172,1.0688538e-09,69.810832,6.413123e-15
40.98075,51.243744,3.1694651e-10,46.552753,1.9016791e-15
41.2787,57.351803,3.5472533e-10,48.333411,2.128352e-15
41.3998,30.567856,1.8906455e-10,39.188028,1.1343873e-15
41.41605,158.24393,9.787509e-10,67.791322,5.8725054e-15
41.49125,73.027679,4.5168183e-10,52.387489,2.710091e-15
41.7065,43.567863,2.694706e-10,44.101548,1.6168236e-15
41.8016,54.703537,3.383456e-10,47.577712,2.0300736e-15
41.8734,80.919647,5.0049426e-10,54.210458,3.0029656e-15
42.3526,113.13579,6.9975358e-10,60.617555,4.1985215e-15
42.52845,95.243805,5.8909028e-10,57.237061,3.5345417e-15
42.56915,245.29918,1.5171944e-09,78.456774,9.1031661e-15
42.71425,66.595505,4.1189834e-10,50.801912,2.47139e-15
42.81325,143.24391,8.8597465e-10,65.577845,5.3158479e-15
43.1476,107.62314,6.6565742e-10,59.616568,3.9939445e-15
43.50055,49.027657,3.0323984e-10,45.871766,1.819439e-15
43.81625,160.16344,9.9062322e-10,68.064325,5.9437393e-15
43.9811,72.703552,4.4967708e-10,52.309868,2.6980625e-15
44.0258,84.919647,5.2523457e-10,55.089371,3.1514074e-15
44.0585,217.05553,1.3425052e-09,75.322033,8.0550311e-15
44.39105,88.02771,5.4445818e-10,55.753425,3.2667491e-15
44.52085,375.16394,2.3204179e-09,90.393828,1.3922508e-14
44.54675,123.59557,7.6444811e-10,62.430869,4.5866887e-15
44.56345,238.37978,1.4743973e-09,77.712024,8.8463839e-15
44.5657,102.13578,6.3171768e-10,58.585623,3.7903061e-15
44.6837,107.13578,6.6264307e-10,59.526443,3.9758584e-15
44.80895,244.73135,1.5136823e-09,78.39619,9.0820939e-15
45.04045,65.243752,4.0353764e-10,50.455834,2.4212258e-15
45.2572,236.27165,1.4613584e-09,77.482262,8.7681504e-15
45.58155,370.02863,2.2886556e-09,89.979489,1.3731934e-14
45.82725,74.8116,4.6271552e-10,52.810636,2.7762931e-15
46.0541,49.919621,3.0875671e-10,46.148279,1.8525402e-15
46.10235,156.24394,9.6638084e-10,67.504514,5.798285e-15
46.2243,291.27194,1.8015394e-09,83.080283,1.0809237e-14
46.28545,84.595512,5.2322977e-10,55.01919,3.1393786e-15
46.3354,161.48755,9.9881295e-10,68.251379,5.9928777e-15
46.3908,82.919655,5.1286446e-10,54.65345,3.0771868e-15
46.4071,50.351784,3.1142967e-10,46.281068,1.868578e-15
46.5653,184.70377,1.142407e-09,71.376788,6.8544423e-15
47.10055,96.027702,5.9393875e-10,57.393661,3.5636325e-15
47.11485,54.243744,3.3550174e-10,47.444037,2.0130105e-15
47.1691,63.351807,3.9183581e-10,49.963335,2.3510149e-15
47.31865,128.59557,7.953735e-10,63.261635,4.772241e-15
47.3617,122.62318,7.5843386e-10,62.266714,4.5506031e-15
47.7027,170.91982,1.0571522e-09,69.555139,6.3429135e-15
47.7567,128.05534,7.9203218e-10,63.172925,4.7521931e-15
47.79325,106.37946,6.5796514e-10,59.386036,3.9477909e-15
48.01075,184.02788,1.1382266e-09,71.289618,6.8293598e-15
48.21495,636.16522,3.934731e-09,107.79246,2.3608386e-14
48.3855,94.135765,5.8223697e-10,57.014235,3.4934218e-15
48.4963,157.91975,9.7674587e-10,67.744998,5.8604752e-15
48.56895,261.02823,1.6144797e-09,80.099089,9.6868784e-15
48.70485,41.243732,2.5509567e-10,43.302975,1.530574e-15
48.84265,72.811584,4.5034527e-10,52.335765,2.7020716e-15
49.0444,107.83925,6.6699407e-10,59.656445,4.0019644e-15
49.21315,56.811577,3.5138399e-10,48.181173,2.1083039e-15
49.3286,47.135704,2.9153797e-10,45.273953,1.7492278e-15
49.50945,167.16347,1.0339189e-09,69.041816,6.2035137e-15
49.7108,77.135742,4.7709052e-10,53.351951,2.8625431e-15
49.96055,283.73157,1.7549016e-09,82.357085,1.052941e-14
#
# End of export
