Repository: guad-isa-santos/Release-of-microplastics-and-metals-from-antifouling-paint-

# General Information
This release contains the data used in the publication titled: "Release of microplastics and metals from antifouling paint during weathering in simulated cold climates". The dataset contains raw data files and processed data files for the analysis undertaken in the paper. 
Title of Dataset: Detection of unlabeled nanoplastics using enhanced dark field hyperspectral microscopy

Author Information 

Corresponding author(s): 

A. Contact Information Name: Prof. Kevin Wilkinson 
Institution:  Université de Montréal 
Email: kj.wilkinson@umontreal.ca

B. Contact Information Name: Prof. Nathalie Tufenkji 
Institution: McGill University
Email: nathalie.tufenkji@mcgill.ca

File: Supplementary/Figure S11/Raw data/4-11_1_results.csv
# SPCal Export 1.2.7
# Date,Mon Jul 15 18:28:01 2024
# File,C:\Users\p1196157\Documents\Guadalupe\SP-ICP-MS\Raw data\2024-05-28_Cu_AF_paint\4-11_1.csv
# Acquisition events,499999
#
# Options and inputs,Cu,
# Density,6,g/cm3
# Dwelltime,0.1,ms
# Efficiency,0.0041521992,
# Mass fraction,0.8881,
# Molar mass,143.09,g/mol
# Response,2.412,counts/(μg/L)
# Time,49.9999,s
# Uptake,0.212,ml/min
#
# Limit method,Poisson (alpha=0.001)
#
# Detection results,Cu,
# Particle number,423
# Number error,20.566964
# Number concentration,5.7664488e+08,#/L
# Mass concentration,0.05166242,μg/L
#
# Background,4.631968,counts
#,10.032591,nm
# Background error,2.3890948,counts
# Ionic background,1.9203848,μg/L
#
# Mean,Cu,
#,130.81052,counts
#,8.9591396e-11,μg
#,28.442101,nm
#,5.3754838e-16,m³
# Median,Cu,
#,89.102821,counts
#,6.1026024e-11,μg
#,26.881597,nm
#,3.6615614e-16,m³
# Limits of detection,Cu,
#,16.256422,counts
#,1.1133933e-11,μg
#,15.246362,nm
#,6.6803595e-17,m³
#
# Raw detection data
Time,Cu,,Cu,,Cu,,Cu,
s,counts,μg,nm,m³
0.0235,78.077126,5.3474587e-11,25.723646,3.2084752e-16
0.2509,152.05161,1.0413929e-10,32.123406,6.2483576e-16
0.31165,61.79501,4.2323056e-11,23.794453,2.5393834e-16
0.35615,43.794991,2.9994944e-11,21.214496,1.7996966e-16
0.3998,70.051453,4.7977848e-11,24.810202,2.8786709e-16
0.4526,243.05188,1.6646487e-10,37.559884,9.9878924e-16
0.52005,196.30814,1.3445034e-10,34.978728,8.0670207e-16
0.5552,74.538605,5.1051073e-11,25.329017,3.0630644e-16
0.6828,58.538582,4.0092747e-11,23.36892,2.4055648e-16
0.7848,83.538612,5.7215128e-11,26.309969,3.4329077e-16
0.8115,122.12854,8.3645154e-11,29.860493,5.0187092e-16
0.83125,73.820709,5.0559391e-11,25.247438,3.0335634e-16
0.97485,186.82092,1.2795261e-10,34.405913,7.6771563e-16
0.98895,185.84651,1.2728524e-10,34.345991,7.6371142e-16
1.37885,38.307831,2.6236819e-11,20.288679,1.5742091e-16
1.5266,60.051434,4.1128891e-11,23.568523,2.4677335e-16
1.6565,118.07717,8.0870394e-11,29.526586,4.8522237e-16
1.7036,152.61574,1.0452567e-10,32.163084,6.2715399e-16
1.91125,54.282158,3.7177546e-11,22.788214,2.2306528e-16
1.94305,170.30803,1.1664302e-10,33.360787,6.998581e-16
2.0104,66.051437,4.523826e-11,24.328687,2.7142956e-16
2.14315,92.307884,6.3221154e-11,27.200122,3.7932692e-16
2.23105,52.794998,3.6158999e-11,22.578175,2.1695399e-16
2.3543,288.07776,1.9730285e-10,39.749148,1.1838171e-15
2.45695,103.79506,7.1088655e-11,28.284607,4.2653193e-16
2.528,89.564301,6.1342088e-11,26.927925,3.6805253e-16
2.6545,202.10301,1.3841922e-10,35.319578,8.3051534e-16
2.7089,64.538589,4.4202119e-11,24.141509,2.6521271e-16
2.7471,52.051418,3.5649725e-11,22.471675,2.1389835e-16
2.7682,320.10333,2.1923698e-10,41.170674,1.3154219e-15
2.8383,105.07715,7.1966751e-11,28.400589,4.3180051e-16
2.89465,273.38519,1.8723999e-10,39.06156,1.1234399e-15
3.1749,357.56519,2.448944e-10,42.717877,1.4693664e-15
3.20675,104.82074,7.1791138e-11,28.377469,4.3074683e-16
3.238,146.05157,1.0002991e-10,31.695188,6.0017944e-16
3.44765,221.33377,1.5159026e-10,36.406071,9.0954157e-16
3.722,133.59006,9.1495083e-11,30.766821,5.489705e-16
3.7679,52.538574,3.5983376e-11,22.541562,2.1590025e-16
3.77485,121.30792,8.3083117e-11,29.793462,4.984987e-16
3.81715,140.33362,9.611371e-11,31.276045,5.7668226e-16
3.85955,69.795013,4.7802214e-11,24.77989,2.8681329e-16
3.9352,71.051437,4.8662732e-11,24.9277,2.9197639e-16
3.9662,43.051422,2.9485678e-11,21.093748,1.7691407e-16
4.054,152.05159,1.0413928e-10,32.123405,6.248357e-16
4.2478,77.102814,5.2807286e-11,25.616197,3.1684372e-16
4.3317,99.564331,6.8191053e-11,27.894966,4.0914632e-16
4.4346,58.051422,3.9759094e-11,23.303914,2.3855457e-16
4.6365,64.051437,4.3868471e-11,24.080613,2.6321083e-16
4.701,82.53862,5.6530239e-11,26.204567,3.3918143e-16
4.85925,55.795006,3.8213687e-11,22.99798,2.2928212e-16
4.86265,519.33533,3.5568986e-10,48.377179,2.1341392e-15
4.90775,133.30797,9.1301882e-11,30.74515,5.4781129e-16
5.03945,181.38504,1.242296e-10,34.068923,7.453776e-16
5.1947,88.538635,6.0639616e-11,26.82474,3.638377e-16
5.3276,104.0515,7.1264289e-11,28.307881,4.2758574e-16
5.36275,145.30798,9.9520625e-11,31.641306,5.9712375e-16
5.40965,86.307877,5.9111782e-11,26.597535,3.5467069e-16
5.45315,183.30807,1.2554668e-10,34.188899,7.5328005e-16
5.67355,44.794994,3.0679841e-11,21.374752,1.8407905e-16
5.86645,106.84643,7.3178521e-11,28.559104,4.3907112e-16
5.9574,41.051411,2.8115882e-11,20.761909,1.6869529e-16
6.24205,155.35933,1.0640474e-10,32.354674,6.3842841e-16
6.30245,81.307877,5.568731e-11,26.073667,3.3412386e-16
6.39945,65.307854,4.4728984e-11,24.237048,2.683739e-16
6.5291,168.61574,1.1548398e-10,33.249921,6.9290385e-16
6.5405,77.538612,5.3105762e-11,25.664369,3.1863457e-16
6.55585,101.82074,6.9736455e-11,28.10412,4.1841873e-16
6.57795,62.359234,4.270949e-11,23.866652,2.5625694e-16
6.68575,115.30791,7.8973746e-11,29.293929,4.7384247e-16
6.9077,90.077164,6.1693346e-11,26.979226,3.7016007e-16
6.96955,47.307838,3.2400874e-11,21.767186,1.9440524e-16
7.08585,300.82126,2.060308e-10,40.326831,1.2361848e-15
7.30015,42.28215,2.8958808e-11,20.967353,1.7375285e-16
7.3862,197.05165,1.3495957e-10,35.022833,8.0975744e-16
7.6873,68.077126,4.6625642e-11,24.574894,2.7975385e-16
7.7618,48.538574,3.3243798e-11,21.954333,1.9946279e-16
8.11215,155.30803,1.063696e-10,32.351112,6.382176e-16
8.21955,219.79536,1.5053662e-10,36.321526,9.0321969e-16
8.2531,62.564274,4.2849921e-11,23.892782,2.5709953e-16
8.3412,38.538567,2.6394849e-11,20.329332,1.5836909e-16
8.43045,103.79507,7.1088661e-11,28.284607,4.2653196e-16
8.58615,54.794998,3.7528788e-11,22.859754,2.2517273e-16
8.7051,62.051422,4.2498672e-11,23.827318,2.5499203e-16
8.7442,174.56445,1.1955822e-10,33.636427,7.1734931e-16
8.74805,67.307846,4.6098767e-11,24.481977,2.765926e-16
8.75615,110.82075,7.590051e-11,28.908903,4.5540306e-16
8.7878,70.051453,4.7977848e-11,24.810202,2.8786709e-16
8.9649,89.051476,6.0990857e-11,26.876433,3.6594514e-16
9.23655,118.33361,8.1046028e-11,29.547945,4.8627617e-16
9.32265,68.282181,4.6766084e-11,24.599543,2.805965e-16
9.36555,107.82076,7.3845832e-11,28.645652,4.4307499e-16
9.3929,63.538589,4.3517225e-11,24.016171,2.6110335e-16
9.4848,132.56436,9.079259e-11,30.687877,5.4475554e-16
9.66345,72.820709,4.9874496e-11,25.132916,2.9924698e-16
9.708,59.051434,4.0443997e-11,23.436966,2.4266398e-16
9.72935,95.82074,6.5627089e-11,27.540876,3.9376253e-16
9.78295,63.795021,4.3692853e-11,24.048436,2.6215712e-16
9.78855,159.308,1.0910916e-10,32.626497,6.5465494e-16
9.83805,44.28215,3.0328597e-11,21.292867,1.8197158e-16
10.0775,155.59007,1.0656277e-10,32.370684,6.3937662e-16
10.10455,109.30792,7.4864385e-11,28.776753,4.4918631e-16
10.1342,74.564285,5.1068662e-11,25.331925,3.0641197e-16
10.3395,140.10292,9.5955707e-11,31.258897,5.7573424e-16
10.37835,212.38512,1.4546138e-10,35.908666,8.7276827e-16
10.517,64.538605,4.4202129e-11,24.14151,2.6521278e-16
10.52365,64.820709,4.4395341e-11,24.176634,2.6637205e-16
10.5653,103.05148,7.0579379e-11,28.216901,4.2347627e-16
10.5878,146.53874,1.0036356e-10,31.730389,6.0218139e-16
10.6139,84.051468,5.756638e-11,26.363699,3.4539828e-16
10.9088,87.538628,5.9954716e-11,26.723366,3.597283e-16
10.91555,130.82079,8.9598424e-11,30.55274,5.3759055e-16
10.9207,40.538574,2.7764643e-11,20.67509,1.6658786e-16
10.95485,102.3079,7.0070108e-11,28.14887,4.2042065e-16
11.38915,64.795013,4.4377742e-11,24.173439,2.6626645e-16
11.408,77.051453,5.2772109e-11,25.610508,3.1663265e-16
11.53735,56.307846,3.8564929e-11,23.068227,2.3138957e-16
11.81005,73.307854,5.0208139e-11,25.188835,3.0124883e-16
11.9204,61.56427,4.2165024e-11,23.7648,2.5299015e-16
12.07525,59.795006,4.0953265e-11,23.534929,2.4571959e-16
12.08045,127.3336,8.7210072e-11,30.278819,5.2326043e-16
12.22265,126.3593,8.6542777e-11,30.201394,5.1925666e-16
12.4296,134.56439,9.2162399e-11,30.841439,5.529744e-16
12.64675,134.82079,9.2338002e-11,30.861015,5.5402801e-16
12.70635,85.820724,5.8778134e-11,26.547399,3.526688e-16
12.9134,56.538582,3.8722958e-11,23.099694,2.3233775e-16
12.92475,41.282143,2.8273909e-11,20.800734,1.6964345e-16
13.024,81.564285,5.5862923e-11,26.101047,3.3517754e-16
13.1098,58.56427,4.0110341e-11,23.372338,2.4066205e-16
13.18255,133.8208,9.1653118e-11,30.784525,5.4991871e-16
13.2476,57.538582,3.9407853e-11,23.235087,2.3644712e-16
13.3346,154.05159,1.0550907e-10,32.263636,6.3305443e-16
13.39145,56.307842,3.8564926e-11,23.068227,2.3138956e-16
13.4693,53.051422,3.6334622e-11,22.61467,2.1800773e-16
13.48395,117.84644,8.0712365e-11,29.50734,4.8427419e-16
13.57345,63.307854,4.3359195e-11,23.987065,2.6015517e-16
13.6773,91.564301,6.2711877e-11,27.126888,3.7627126e-16
13.712,70.077133,4.7995437e-11,24.813233,2.8797262e-16
13.7426,99.589996,6.8208631e-11,27.897363,4.0925179e-16
13.77825,60.820694,4.1655753e-11,23.668735,2.4993452e-16
13.9862,257.5647,1.7640462e-10,38.293056,1.0584277e-15
14.0286,111.61571,7.6444974e-11,28.977863,4.5866984e-16
14.0972,72.564285,4.9698873e-11,25.103381,2.9819324e-16
14.3344,35.025719,2.3988919e-11,19.691869,1.4393351e-16
14.37845,147.308,1.0089042e-10,31.785816,6.0534255e-16
14.7918,120.56436,8.2573857e-11,29.732464,4.9544314e-16
14.8589,65.077118,4.4570954e-11,24.208471,2.6742572e-16
14.8994,109.56434,7.5040003e-11,28.799238,4.5024002e-16
15.3038,121.05154,8.2907526e-11,29.772458,4.9744515e-16
15.3403,74.051445,5.071742e-11,25.273716,3.0430452e-16
15.4955,57.564266,3.9425444e-11,23.238544,2.3655266e-16
15.6418,92.077148,6.3063124e-11,27.177439,3.7837874e-16
15.9402,110.59,7.574247e-11,28.888824,4.5445482e-16
16.0205,47.538574,3.2558904e-11,21.802517,1.9535342e-16
16.1711,122.07718,8.3609977e-11,29.856306,5.0165986e-16
16.29695,40.794991,2.7940261e-11,20.71859,1.6764156e-16
16.3855,115.05151,7.8798133e-11,29.272199,4.727888e-16
16.6152,122.07719,8.3609982e-11,29.856307,5.0165989e-16
16.8515,77.564278,5.312334e-11,25.6672,3.1874004e-16
16.8542,84.564301,5.7917616e-11,26.417209,3.475057e-16
16.9123,65.589958,4.4922195e-11,24.271896,2.6953317e-16
17.0134,111.12854,7.6111315e-11,28.935642,4.5666789e-16
17.21415,169.30803,1.1595812e-10,33.295364,6.9574873e-16
17.2317,274.05197,1.8769666e-10,39.09329,1.12618e-15
17.68305,116.82077,8.0009892e-11,29.421486,4.8005935e-16
17.85605,56.795002,3.8898579e-11,23.134562,2.3339148e-16
18.56645,67.87207,4.6485201e-11,24.550195,2.7891121e-16
18.78415,57.820694,3.960107e-11,23.272999,2.3760642e-16
18.78555,51.794994,3.5474102e-11,22.434713,2.1284461e-16
18.8136,51.538574,3.5298481e-11,22.397629,2.1179089e-16
18.95045,583.823,3.9985711e-10,50.301969,2.3991426e-15
19.0252,125.07717,8.5664655e-11,30.098898,5.1398793e-16
19.06245,89.820724,6.1517712e-11,26.953599,3.6910627e-16
19.2672,242.56473,1.6613123e-10,37.534773,9.9678735e-16
19.36525,81.359253,5.5722497e-11,26.079158,3.3433498e-16
19.4421,43.051414,2.9485673e-11,21.093747,1.7691404e-16
19.50935,110.30792,7.5549279e-11,28.864242,4.5329567e-16
19.5216,138.61572,9.4937133e-11,31.147898,5.696228e-16
19.5263,94.538635,6.4748982e-11,27.41749,3.8849389e-16
19.9058,62.051422,4.2498672e-11,23.827318,2.5499203e-16
20.3948,50.538578,3.4613589e-11,22.251823,2.0768154e-16
20.42315,61.82069,4.2340645e-11,23.797748,2.5404387e-16
20.51405,71.282188,4.8820772e-11,24.954656,2.9292463e-16
20.70065,96.795067,6.62944e-11,27.633909,3.977664e-16
20.75545,61.820694,4.2340648e-11,23.797749,2.5404389e-16
20.78675,55.282154,3.7862438e-11,22.927299,2.2717463e-16
20.86075,61.795006,4.2323054e-11,23.794452,2.5393832e-16
20.9637,85.077133,5.8268853e-11,26.470503,3.4961312e-16
21.16115,68.307861,4.6783672e-11,24.602627,2.8070203e-16
21.2539,73.051437,5.0032521e-11,25.159432,3.0019513e-16
21.379,106.07716,7.2651656e-11,28.4904,4.3590994e-16
21.47135,47.794998,3.2734527e-11,21.841648,1.9640716e-16
21.47605,148.79514,1.0190896e-10,31.892421,6.1145374e-16
21.7757,53.538578,3.6668273e-11,22.683681,2.2000964e-16
21.80765,50.307835,3.4455555e-11,22.217906,2.0673333e-16
21.9686,245.56468,1.6818588e-10,37.688879,1.0091153e-15
22.06515,66.795021,4.5747536e-11,24.419641,2.7448522e-16
22.1436,112.05149,7.6743439e-11,29.015527,4.6046064e-16
22.1811,72.538605,4.9681285e-11,25.10042,2.9808771e-16
22.30985,193.30814,1.3239566e-10,34.79963,7.9437397e-16
22.33025,44.282143,3.0328592e-11,21.292866,1.8197155e-16
22.4646,83.051476,5.6881491e-11,26.258729,3.4128895e-16
22.5191,205.61588,1.4082516e-10,35.52304,8.4495098e-16
22.67335,34.282139,2.3479645e-11,19.551521,1.4087787e-16
22.80925,544.82227,3.7314572e-10,49.155962,2.2388743e-15
22.97785,145.30797,9.9520615e-11,31.641305,5.9712369e-16
23.24515,64.282173,4.4026501e-11,24.109494,2.64159e-16
23.30615,52.307838,3.5825346e-11,22.508515,2.1495208e-16
23.4544,178.103,1.2198175e-10,33.862186,7.3189048e-16
23.5529,70.077126,4.7995431e-11,24.813232,2.8797259e-16
23.97245,110.30792,7.5549279e-11,28.864242,4.5329567e-16
24.05705,64.795021,4.4377747e-11,24.17344,2.6626648e-16
24.5077,65.051437,4.4553366e-11,24.205286,2.6732019e-16
24.55565,62.820702,4.3025547e-11,23.92538,2.5815328e-16
24.9468,88.564308,6.0657199e-11,26.827333,3.639432e-16
25.19625,228.82111,1.567183e-10,36.812045,9.4030977e-16
25.22605,114.7951,7.8622525e-11,29.250438,4.7173515e-16
25.24065,189.7953,1.2998974e-10,34.587545,7.7993845e-16
25.32525,1057.3895,7.2420017e-10,61.315403,4.345201e-15
25.3439,110.07717,7.5391239e-11,28.844101,4.5234743e-16
25.38875,102.82076,7.0421365e-11,28.195828,4.2252819e-16
25.6979,42.53857,2.9134429e-11,21.009653,1.7480657e-16
25.8351,75.538612,5.1735973e-11,25.441785,3.1041584e-16
26.07065,140.33365,9.6113731e-11,31.276047,5.7668239e-16
26.1282,84.564293,5.7917611e-11,26.417208,3.4750567e-16
26.42215,102.84642,7.0438938e-11,28.198173,4.2263363e-16
26.78155,50.794998,3.478921e-11,22.289392,2.0873526e-16
26.7914,86.051468,5.8936169e-11,26.57117,3.5361701e-16
26.8806,61.07711,4.1831371e-11,23.70195,2.5098823e-16
27.0251,98.564316,6.7506149e-11,27.80126,4.0503689e-16
27.02915,90.307884,6.1851365e-11,27.002241,3.7110819e-16
27.15065,70.307854,4.8153456e-11,24.840435,2.8892073e-16
27.1572,161.56444,1.1065458e-10,32.779816,6.6392748e-16
27.25685,58.795006,4.0268371e-11,23.402993,2.4161022e-16
27.39095,60.282162,4.1286915e-11,23.59867,2.4772149e-16
27.45175,46.794994,3.204963e-11,21.688244,1.9229778e-16
27.48295,82.846413,5.6741045e-11,26.237099,3.4044627e-16
27.52975,63.282162,4.3341599e-11,23.98382,2.6004959e-16
27.53545,95.333588,6.5293441e-11,27.494124,3.9176065e-16
27.58345,157.82085,1.0809062e-10,32.524655,6.4854369e-16
27.58855,124.30798,8.5137843e-11,30.037072,5.1082706e-16
27.65065,122.84647,8.4136857e-11,29.91889,5.0482114e-16
27.95795,65.795013,4.5062637e-11,24.297163,2.7037582e-16
28.00845,47.794998,3.2734527e-11,21.841648,1.9640716e-16
28.1075,69.077126,4.7310537e-11,24.694638,2.8386322e-16
28.32565,77.307861,5.2947722e-11,25.638885,3.1768633e-16
28.42945,82.307884,5.637221e-11,26.180126,3.3823326e-16
29.06635,88.333557,6.0499159e-11,26.804013,3.6299496e-16
29.3976,164.05159,1.1235802e-10,32.947166,6.741481e-16
29.71595,76.307854,5.2262822e-11,25.527855,3.1357693e-16
29.92045,85.795029,5.8760535e-11,26.544749,3.5256321e-16
30.0479,106.59001,7.3002903e-11,28.53624,4.3801742e-16
30.15105,107.30791,7.3494591e-11,28.600163,4.4096754e-16
30.18135,90.820724,6.2202606e-11,27.053258,3.7321564e-16
30.32935,89.333572,6.1184064e-11,26.904782,3.6710438e-16
30.37985,84.307877,5.7741993e-11,26.390481,3.4645196e-16
30.42025,141.84648,9.7149862e-11,31.388033,5.8289917e-16
30.54225,58.795002,4.0268368e-11,23.402992,2.4161021e-16
30.5585,112.12853,7.6796205e-11,29.022175,4.6077723e-16
30.70665,214.84663,1.4714726e-10,36.046859,8.8288355e-16
30.8688,193.56454,1.3257127e-10,34.81501,7.9542764e-16
31.02145,45.307838,3.1031085e-11,21.456013,1.8618651e-16
31.2103,95.077164,6.5117818e-11,27.469452,3.9070691e-16
31.23955,158.33368,1.0844185e-10,32.559847,6.5065111e-16
31.25965,86.307892,5.9111792e-11,26.597537,3.5467075e-16
31.29565,119.7951,8.2046997e-11,29.669093,4.9228198e-16
32.0371,95.564323,6.5451471e-11,27.516288,3.9270882e-16
32.3061,91.564316,6.2711888e-11,27.12689,3.7627133e-16
32.3255,130.56439,8.9422822e-11,30.532767,5.3653693e-16
32.5029,44.53857,3.0504218e-11,21.333888,1.8302531e-16
32.5677,246.59026,1.6888829e-10,37.741274,1.0133297e-15
32.7237,92.051468,6.3045535e-11,27.174913,3.7827321e-16
32.9711,51.564262,3.5316075e-11,22.40135,2.1189645e-16
32.9795,221.1031,1.5143228e-10,36.393419,9.0859367e-16
33.00045,85.795036,5.876054e-11,26.54475,3.5256324e-16
33.2411,99.564331,6.8191053e-11,27.894966,4.0914632e-16
33.25315,72.795029,4.9856908e-11,25.129961,2.9914145e-16
33.3659,217.5903,1.4902638e-10,36.199655,8.9415828e-16
33.4682,68.564278,4.695929e-11,24.633373,2.8175574e-16
33.52415,48.794991,3.3419416e-11,21.992925,2.005165e-16
33.6003,27.025711,1.8509758e-11,18.061353,1.1105855e-16
33.60495,65.795013,4.5062637e-11,24.297163,2.7037582e-16
33.9949,150.05159,1.0276949e-10,31.981938,6.1661697e-16
34.0758,145.56438,9.9696227e-11,31.659906,5.9817736e-16
34.08895,54.282158,3.7177546e-11,22.788214,2.2306528e-16
34.18715,180.82086,1.238432e-10,34.033564,7.4305918e-16
34.24815,81.820709,5.6038546e-11,26.128371,3.3623128e-16
34.36775,126.30795,8.6507605e-11,30.197302,5.1904563e-16
35.14285,135.33363,9.2689249e-11,30.900096,5.5613549e-16
35.59,143.56439,9.8326449e-11,31.514239,5.8995869e-16
35.6452,37.051411,2.5376304e-11,20.064399,1.5225782e-16
35.6461,70.538589,4.8311485e-11,24.867579,2.8986891e-16
35.8899,175.59012,1.2026069e-10,33.702176,7.2156414e-16
35.92525,82.333565,5.6389798e-11,26.182848,3.3833879e-16
36.03585,60.307854,4.1304512e-11,23.602022,2.4782707e-16
36.07725,75.282181,5.1560345e-11,25.412963,3.0936207e-16
36.12935,95.795059,6.56095e-11,27.538416,3.93657e-16
36.1574,52.564262,3.6000969e-11,22.545235,2.1600582e-16
36.37975,637.84851,4.3685888e-10,51.808032,2.6211533e-15
36.416,105.05149,7.1949178e-11,28.398277,4.3169507e-16
36.4608,106.05148,7.2634068e-11,28.488101,4.3580441e-16
36.4853,310.0777,2.1237048e-10,40.736286,1.2742229e-15
36.55525,50.794998,3.478921e-11,22.289392,2.0873526e-16
36.56345,81.795036,5.6020963e-11,26.125638,3.3612578e-16
36.58665,177.79523,1.2177096e-10,33.84267,7.3062574e-16
36.59695,200.30815,1.3718993e-10,35.214711,8.2313959e-16
36.64105,52.307846,3.5825351e-11,22.508516,2.1495211e-16
36.73645,206.79533,1.4163297e-10,35.590834,8.497978e-16
36.88175,80.846405,5.5371251e-11,26.024246,3.322275e-16
37.1372,223.56454,1.5311811e-10,36.527972,9.1870864e-16
37.1773,367.56537,2.5174347e-10,43.112457,1.5104608e-15
37.32275,961.22247,6.583359e-10,59.397188,3.9500154e-15
37.48865,55.795002,3.8213685e-11,22.997979,2.2928211e-16
37.67265,59.795006,4.0953265e-11,23.534929,2.4571959e-16
37.7255,105.05148,7.1949173e-11,28.398276,4.3169504e-16
37.73085,74.307877,5.0893049e-11,25.302855,3.0535829e-16
37.774,78.564285,5.380824e-11,25.777036,3.2284944e-16
37.8826,146.53873,1.0036355e-10,31.730388,6.0218133e-16
37.9941,62.05143,4.2498677e-11,23.827319,2.5499206e-16
38.0528,96.077156,6.5802707e-11,27.565421,3.9481624e-16
38.14615,77.282181,5.2930133e-11,25.636046,3.175808e-16
38.2898,46.051414,3.1540356e-11,21.572753,1.8924214e-16
38.33395,386.87292,2.649671e-10,43.854486,1.5898026e-15
38.3453,96.051483,6.5785124e-11,27.562965,3.9471074e-16
38.43145,177.79527,1.2177099e-10,33.842673,7.3062593e-16
39.0188,149.05157,1.0208459e-10,31.910732,6.1250754e-16
39.1151,82.077141,5.6214175e-11,26.155638,3.3728505e-16
39.2495,83.564301,5.7232722e-11,26.312665,3.4339633e-16
39.34695,124.79513,8.5471485e-11,30.076257,5.1282891e-16
39.3578,226.56451,1.5517277e-10,36.690634,9.3103661e-16
39.4767,62.538589,4.283233e-11,23.889512,2.5699398e-16
39.71975,69.307861,4.7468567e-11,24.722103,2.848114e-16
39.9569,820.23401,5.6177368e-10,56.338313,3.3706421e-15
40.0628,58.077118,3.9776693e-11,23.307352,2.3866016e-16
40.53675,4987.6597,3.4160202e-09,102.83087,2.0496121e-14
40.7909,52.564262,3.6000969e-11,22.545235,2.1600582e-16
40.85095,110.82076,7.590052e-11,28.908904,4.5540312e-16
40.86935,62.30785,4.2674298e-11,23.860095,2.5604579e-16
40.9308,41.538567,2.8449532e-11,20.843713,1.7069719e-16
40.96325,205.33374,1.4063193e-10,35.506785,8.4379158e-16
41.04475,81.795029,5.6020958e-11,26.125637,3.3612575e-16
41.09925,52.794998,3.6158999e-11,22.578175,2.1695399e-16
41.1434,70.538605,4.8311496e-11,24.867581,2.8986897e-16
41.369,81.589981,5.5880522e-11,26.103788,3.3528313e-16
41.38545,428.82202,2.936978e-10,45.385481,1.7621868e-15
41.60575,80.282188,5.4984822e-11,25.963565,3.2990893e-16
41.62135,54.794998,3.7528788e-11,22.859754,2.2517273e-16
42.1919,89.051468,6.0990852e-11,26.876432,3.6594511e-16
42.2464,114.56434,7.8464475e-11,29.230825,4.7078685e-16
42.3617,194.07736,1.329225e-10,34.845728,7.97535e-16
42.3939,54.538582,3.735317e-11,22.82404,2.2411902e-16
42.59305,58.794998,4.0268365e-11,23.402992,2.4161019e-16
42.7528,144.61572,9.90465e-11,31.590979,5.94279e-16
42.81125,344.82156,2.3616636e-10,42.204237,1.4169982e-15
42.9094,66.538597,4.5571913e-11,24.388352,2.7343148e-16
43.0862,68.051437,4.6608049e-11,24.571803,2.7964829e-16
43.10815,77.333549,5.2965315e-11,25.641725,3.1779189e-16
43.12525,93.82074,6.42573e-11,27.347914,3.855438e-16
43.26405,82.307861,5.6372194e-11,26.180123,3.3823316e-16
43.3137,194.59016,1.3327372e-10,34.876391,7.9964229e-16
43.3986,176.05165,1.2057679e-10,33.731678,7.2346075e-16
43.41125,107.30791,7.3494585e-11,28.600162,4.4096751e-16
43.43555,213.33385,1.4611116e-10,35.962055,8.7666695e-16
43.4424,94.102829,6.4450501e-11,27.375295,3.8670301e-16
43.48205,85.820717,5.8778129e-11,26.547398,3.5266877e-16
43.81025,465.30939,3.186878e-10,46.63785,1.9121268e-15
44.00085,59.820694,4.0970859e-11,23.538298,2.4582515e-16
44.4037,89.05146,6.0990847e-11,26.876431,3.6594508e-16
44.4053,68.589973,4.6976889e-11,24.63645,2.8186133e-16
44.4147,210.07733,1.4388079e-10,35.778131,8.6328474e-16
44.67265,115.82076,7.9324987e-11,29.337294,4.7594992e-16
44.84685,63.307854,4.3359195e-11,23.987065,2.6015517e-16
44.8488,108.07717,7.402145e-11,28.668342,4.441287e-16
45.13405,41.333527,2.8309101e-11,20.809361,1.6985461e-16
45.16025,175.46211,1.2017302e-10,33.693984,7.2103812e-16
45.3623,54.051422,3.7019517e-11,22.755879,2.221171e-16
45.3773,111.10284,7.6093711e-11,28.933411,4.5656227e-16
45.40955,122.7951,8.4101681e-11,29.914719,5.0461008e-16
45.4429,115.56435,7.9149374e-11,29.315628,4.7489625e-16
45.4788,357.56531,2.4489448e-10,42.717882,1.4693669e-15
45.5814,108.56432,7.4355098e-11,28.711351,4.4613059e-16
45.59275,236.334,1.6186383e-10,37.210598,9.7118301e-16
45.74775,56.795013,3.8898587e-11,23.134564,2.3339152e-16
45.84555,125.8208,8.6173963e-11,30.15843,5.1704378e-16
45.8727,117.59,8.0536736e-11,29.485922,4.8322042e-16
45.9458,89.102821,6.1026024e-11,26.881597,3.6615614e-16
45.9984,82.077133,5.6214169e-11,26.155637,3.3728502e-16
46.26275,152.87218,1.047013e-10,32.181089,6.2820779e-16
46.3576,107.10284,7.3354139e-11,28.581932,4.4012483e-16
46.42515,172.82094,1.1836409e-10,33.524067,7.1018456e-16
46.47705,215.9493,1.4790246e-10,36.108422,8.8741479e-16
46.5585,127.10287,8.7052043e-11,30.260518,5.2231226e-16
46.69615,116.30793,7.9658651e-11,29.37837,4.779519e-16
46.9254,73.025772,5.0014943e-11,25.156486,3.0008966e-16
46.9706,71.051445,4.8662737e-11,24.927701,2.9197642e-16
47.06895,68.820702,4.7134914e-11,24.664044,2.8280948e-16
47.15985,386.33441,2.6459828e-10,43.834129,1.5875897e-15
47.2201,180.53885,1.2365005e-10,34.015861,7.4190029e-16
47.2994,131.59006,9.0125294e-11,30.61251,5.4075177e-16
47.3512,96.564316,6.613636e-11,27.611933,3.9681816e-16
47.396,90.051468,6.1675747e-11,26.97666,3.7005448e-16
47.6161,39.025719,2.6728496e-11,20.414632,1.6037098e-16
47.69525,83.307884,5.7057104e-11,26.285724,3.4234262e-16
47.75215,68.820702,4.7134914e-11,24.664044,2.8280948e-16
47.9798,75.051437,5.140231e-11,25.386973,3.0841386e-16
48.0308,119.05152,8.1537721e-11,29.607579,4.8922633e-16
48.16245,66.795013,4.5747531e-11,24.41964,2.7448519e-16
48.292,62.051445,4.2498688e-11,23.827321,2.5499213e-16
48.5317,83.051468,5.6881486e-11,26.258728,3.4128891e-16
48.63645,103.79505,7.108865e-11,28.284606,4.265319e-16
48.8347,93.564308,6.4081671e-11,27.322975,3.8449003e-16
48.9245,257.59024,1.7642211e-10,38.294322,1.0585327e-15
49.03345,194.87222,1.334669e-10,34.893234,8.0080137e-16
49.1489,84.051453,5.756637e-11,26.363698,3.4539822e-16
49.2121,123.05153,8.4277304e-11,29.935528,5.0566382e-16
49.22745,75.820709,5.192918e-11,25.473416,3.1157508e-16
49.511,91.077148,6.237823e-11,27.078695,3.7426938e-16
49.5622,81.564308,5.5862938e-11,26.101049,3.3517763e-16
49.5682,118.56438,8.1204078e-11,29.56714,4.8722447e-16
49.64785,73.820709,5.0559391e-11,25.247438,3.0335634e-16
49.664,70.538597,4.8311491e-11,24.86758,2.8986894e-16
49.7025,125.12856,8.5699848e-11,30.103019,5.1419909e-16
49.7969,164.07729,1.1237562e-10,32.948886,6.7425369e-16
49.9031,51.538582,3.5298486e-11,22.39763,2.1179092e-16
#
# End of export

File: Supplementary/Figure S11/Raw data/4-12_1_results.csv
# SPCal Export 1.2.7
# Date,Mon Jul 15 18:28:02 2024
# File,C:\Users\p1196157\Documents\Guadalupe\SP-ICP-MS\Raw data\2024-05-28_Cu_AF_paint\4-12_1.csv
# Acquisition events,499999
#
# Options and inputs,Cu,
# Density,6,g/cm3
# Dwelltime,0.1,ms
# Efficiency,0.0041521992,
# Mass fraction,0.8881,
# Molar mass,143.09,g/mol
# Response,2.412,counts/(μg/L)
# Time,49.9999,s
# Uptake,0.212,ml/min
#
# Limit method,Poisson (alpha=0.001)
#
# Detection results,Cu,
# Particle number,273
# Number error,16.522712
# Number concentration,3.7216088e+08,#/L
# Mass concentration,0.047528924,μg/L
#
# Background,6.1719589,counts
#,11.039911,nm
# Background error,2.7302289,counts
# Ionic background,2.5588553,μg/L
#
# Mean,Cu,
#,186.46771,counts
#,1.2771069e-10,μg
#,30.329593,nm
#,7.6626416e-16,m³
# Median,Cu,
#,94.257111,counts
#,6.4556168e-11,μg
#,27.390247,nm
#,3.8733701e-16,m³
# Limits of detection,Cu,
#,16.7257,counts
#,1.1455339e-11,μg
#,15.39168,nm
#,6.8732032e-17,m³
#
# Raw detection data
Time,Cu,,Cu,,Cu,,Cu,
s,counts,μg,nm,m³
0.37375,415.5325,2.8459589e-10,44.911709,1.7075753e-15
0.42695,160.08017,1.0963801e-10,32.679126,6.5782808e-16
0.4476,102.80571,7.0411056e-11,28.194452,4.2246633e-16
0.68,157.70863,1.0801376e-10,32.516945,6.4808257e-16
0.88105,956.68958,6.5523134e-10,59.303673,3.931388e-15
1.25965,104.62865,7.1659575e-11,28.360124,4.2995745e-16
1.40515,55.434158,3.7966545e-11,22.948294,2.2779927e-16
1.47175,382.98395,2.6230356e-10,43.707044,1.5738214e-15
1.7657,405.41754,2.7766821e-10,44.544295,1.6660092e-15
1.8316,98.708496,6.7604897e-11,27.81481,4.0562938e-16
2.2268,115.35434,7.9005542e-11,29.29786,4.7403325e-16
2.52565,123.62872,8.4672621e-11,29.982261,5.0803573e-16
2.6837,71.805672,4.9179303e-11,25.015595,2.9507582e-16
2.7241,49.354248,3.3802448e-11,22.076629,2.0281469e-16
2.96665,640.98584,4.3900762e-10,51.892835,2.6340457e-15
3.0585,58.805668,4.0275673e-11,23.404407,2.4165404e-16
3.2684,58.805668,4.0275673e-11,23.404407,2.4165404e-16
3.4343,143.2572,9.8116056e-11,31.491746,5.8869634e-16
3.6387,546.25891,3.7412967e-10,49.19913,2.244778e-15
3.92065,66.982773,4.5876126e-11,24.4425,2.7525676e-16
3.92225,122.78842,8.4097103e-11,29.914177,5.0458262e-16
4.03225,127.98286,8.7654748e-11,30.330194,5.2592849e-16
4.37635,164.08017,1.1237759e-10,32.949079,6.7426554e-16
4.4354,105.35433,7.2156593e-11,28.425539,4.3293956e-16
4.4663,77.805679,5.3288675e-11,25.693801,3.1973205e-16
4.4859,84.257103,5.7707219e-11,26.385182,3.4624331e-16
4.5396,70.708481,4.8427843e-11,24.887527,2.9056706e-16
4.5606,73.805679,5.0549097e-11,25.245725,3.0329458e-16
4.61215,78.079987,5.3476546e-11,25.72396,3.2085928e-16
4.67035,56.079956,3.8408848e-11,23.037064,2.3045309e-16
4.6994,136.80579,9.3697518e-11,31.011735,5.6218511e-16
4.843,185.6115,1.2712428e-10,34.331507,7.6274565e-16
4.95015,144.98289,9.9297974e-11,31.617692,5.9578784e-16
5.1115,347.80658,2.3821078e-10,42.325671,1.4292647e-15
5.1596,75.805679,5.1918886e-11,25.471733,3.1151331e-16
5.5218,104.80573,7.1780855e-11,28.376114,4.3068513e-16
5.56705,96.080009,6.5804661e-11,27.565694,3.9482797e-16
5.7116,93.80571,6.4247006e-11,27.346453,3.8548204e-16
5.8848,37.354244,2.5583713e-11,20.118916,1.5350228e-16
5.8958,177.96561,1.2188765e-10,33.853477,7.3132589e-16
5.933,70.805672,4.8494408e-11,24.898925,2.9096645e-16
5.9748,314.80634,2.156091e-10,40.942316,1.2936546e-15
6.0916,50.354263,3.4487353e-11,22.224739,2.0692412e-16
6.16105,293.08063,2.0072928e-10,39.977928,1.2043757e-15
6.212,62.257072,4.2639521e-11,23.853612,2.5583712e-16
6.2743,54.80566,3.753609e-11,22.861237,2.2521654e-16
6.78005,148.08015,1.0141927e-10,31.841257,6.0851562e-16
6.80045,95.080017,6.5119772e-11,27.469726,3.9071863e-16
6.9001,39.451447,2.7020075e-11,20.488597,1.6212045e-16
7.1364,86.805695,5.9452735e-11,26.648575,3.5671641e-16
7.5028,134.25716,9.1951975e-11,30.817949,5.5171185e-16
7.55445,77.531387,5.3100814e-11,25.663572,3.1860488e-16
7.6968,79.805679,5.4658463e-11,25.912094,3.2795078e-16
7.7848,22.451424,1.5376854e-11,16.978756,9.2261127e-17
7.98965,579.14362,3.9665222e-10,50.167217,2.3799133e-15
8.05805,908.78662,6.2242287e-10,58.296868,3.7345372e-15
8.2615,119.70853,8.1987706e-11,29.661945,4.9192623e-16
8.7115,600.25964,4.1111447e-10,50.769665,2.4666868e-15
8.78755,132.98288,9.107923e-11,30.720138,5.4647538e-16
9.50635,316.3374,2.1665772e-10,41.008583,1.2999463e-15
9.56925,48.628555,3.3305426e-11,21.967891,1.9983255e-16
10.03945,165.98294,1.1368079e-10,33.075956,6.8208473e-16
10.1202,66.354271,4.5445669e-11,24.365811,2.7267401e-16
10.1595,99.80571,6.8356372e-11,27.917491,4.1013823e-16
10.3963,90.354324,6.1883171e-11,27.006868,3.7129903e-16
10.59385,599.53381,4.1061736e-10,50.749193,2.4637041e-15
10.9128,95.805725,6.5616805e-11,27.539438,3.9370083e-16
11.6609,66.159874,4.5312528e-11,24.341993,2.7187517e-16
11.81275,117.43422,8.043004e-11,29.472895,4.8258024e-16
11.872,122.25716,8.3733243e-11,29.870971,5.0239946e-16
12.33815,65.531372,4.488207e-11,24.264667,2.6929242e-16
12.4415,104.35435,7.1471709e-11,28.335318,4.2883025e-16
12.50265,82.982788,5.6834447e-11,26.251488,3.4100668e-16
12.63685,40.62854,2.782626e-11,20.690373,1.6695756e-16
13.0983,80.805702,5.5343373e-11,26.019878,3.3206024e-16
13.1422,106.25713,7.2774911e-11,28.506503,4.3664947e-16
13.3079,348.61194,2.3876237e-10,42.358314,1.4325742e-15
13.3286,93.805702,6.4247001e-11,27.346452,3.85482e-16
13.69245,95.982819,6.5738096e-11,27.556396,3.9442857e-16
13.89565,64.531372,4.4197176e-11,24.140609,2.6518305e-16
13.95385,50.531357,3.4608644e-11,22.250763,2.0765186e-16
14.0361,60.257057,4.1269721e-11,23.595393,2.4761833e-16
14.1854,242.8062,1.6629661e-10,37.547224,9.9777964e-16
14.2244,538.80811,3.6902666e-10,48.974419,2.2141599e-15
14.2462,1523.4303,1.0433889e-09,69.251967,6.2603333e-15
14.34615,110.08005,7.5393209e-11,28.844352,4.5235925e-16
14.4683,35.35424,2.4213922e-11,19.753244,1.4528353e-16
14.57545,58.531361,4.0087801e-11,23.367959,2.4052681e-16
14.60525,84.531395,5.789508e-11,26.413782,3.4737048e-16
14.6663,61.354267,4.2021194e-11,23.737748,2.5212717e-16
15.1929,67.257072,4.6063993e-11,24.475819,2.7638396e-16
15.2723,113.70852,7.7878329e-11,29.157856,4.6726997e-16
15.5761,374.70929,2.566363e-10,43.389975,1.5398178e-15
15.6476,116.35437,7.9690457e-11,29.382279,4.7814274e-16
15.86125,59.079967,4.0463539e-11,23.440741,2.4278124e-16
15.8646,74.805679,5.1233991e-11,25.359233,3.0740395e-16
15.92195,59.628563,4.0839269e-11,23.513071,2.4503562e-16
16.1341,45.902847,3.1438603e-11,21.549529,1.8863162e-16
16.14185,35.62854,2.4401788e-11,19.804198,1.4641073e-16
16.49985,140.88571,9.6491836e-11,31.317006,5.7895102e-16
16.94685,82.079987,5.6216124e-11,26.155941,3.3729674e-16
17.33235,100.08002,6.8544249e-11,27.943044,4.1126549e-16
17.73115,69.079987,4.7312496e-11,24.694979,2.8387498e-16
17.80355,33.628536,2.3031996e-11,19.426471,1.3819198e-16
17.94065,135.98286,9.3133903e-11,30.949429,5.5880342e-16
18.10935,151.08012,1.0347393e-10,32.054846,6.2084359e-16
18.2507,86.159889,5.9010426e-11,26.582325,3.5406256e-16
18.7898,51.354256,3.5172242e-11,22.370897,2.1103345e-16
19.47955,354.8862,2.4305957e-10,42.610924,1.4583574e-15
19.72845,65.531364,4.4882065e-11,24.264666,2.6929239e-16
19.7866,209.70882,1.436284e-10,35.757198,8.6177037e-16
19.8897,67.354279,4.6130569e-11,24.487605,2.7678341e-16
19.93905,158.98294,1.0888653e-10,32.604291,6.5331916e-16
20.781,232.35468,1.5913842e-10,37.000568,9.548305e-16
21.06485,70.531372,4.8306542e-11,24.866731,2.8983925e-16
21.1785,75.25708,5.1543153e-11,25.410139,3.0925892e-16
21.60065,112.53144,7.7072154e-11,29.056895,4.6243293e-16
21.7689,71.25708,4.8803576e-11,24.951726,2.9282145e-16
21.81645,170.5316,1.1679614e-10,33.375379,7.0077684e-16
22.13855,118.98283,8.1490677e-11,29.601884,4.8894406e-16
22.8004,113.80574,7.7944915e-11,29.166163,4.6766949e-16
23.144,71.805679,4.9179308e-11,25.015596,2.9507585e-16
23.25845,135.43427,9.2758171e-11,30.907753,5.5654902e-16
23.4547,80.805695,5.5343368e-11,26.019877,3.3206021e-16
23.51425,154.4343,1.0577119e-10,32.290331,6.3462711e-16
24.1698,97.708511,6.6920013e-11,27.720563,4.0152008e-16
24.24245,1655.0015,1.1335012e-09,71.190828,6.8010075e-15
24.25565,203.98306,1.3970686e-10,35.42876,8.3824115e-16
24.6861,78.805687,5.3973574e-11,25.80341,3.2384145e-16
24.95105,87.53141,5.9949773e-11,26.722632,3.5969864e-16
25.05515,52.07996,3.5669273e-11,22.475781,2.1401564e-16
25.11745,1682.6682,1.15245e-09,71.585338,6.9147003e-15
25.14785,70.434174,4.8239972e-11,24.855303,2.8943983e-16
25.8385,73.354286,5.023994e-11,25.194152,3.0143964e-16
25.95645,86.531395,5.9264868e-11,26.620476,3.5558921e-16
26.04875,113.88564,7.7999635e-11,29.172987,4.6799781e-16
26.0837,78.805695,5.3973579e-11,25.803411,3.2384148e-16
26.46065,77.98278,5.340997e-11,25.713281,3.2045982e-16
26.5091,59.90287,4.1027141e-11,23.549072,2.4616284e-16
26.5733,311.80643,2.1355448e-10,40.811849,1.2813269e-15
26.8319,217.06293,1.4866518e-10,36.170385,8.9199111e-16
27.0764,64.805672,4.4385042e-11,24.174765,2.6631025e-16
27.41185,74.531387,5.104613e-11,25.328199,3.0627678e-16
27.42115,70.531372,4.8306542e-11,24.866731,2.8983925e-16
27.43875,53.628555,3.6729898e-11,22.696381,2.2037939e-16
27.99425,43.628548,2.9880948e-11,21.187587,1.7928569e-16
28.30245,107.43422,7.3581096e-11,28.611379,4.4148658e-16
28.39115,165.98296,1.136808e-10,33.075957,6.8208479e-16
28.7009,161.35448,1.1051078e-10,32.76561,6.6306467e-16
29.0998,47.902855,3.2808397e-11,21.858065,1.9685038e-16
29.1536,292.8063,2.005414e-10,39.965451,1.2032484e-15
29.34085,74.53138,5.1046125e-11,25.328199,3.0627675e-16
29.8389,71.354286,4.8870151e-11,24.963067,2.9322091e-16
29.9378,118.25714,8.0993654e-11,29.541579,4.8596193e-16
30.27085,50.079956,3.4299482e-11,22.184308,2.0579689e-16
30.2861,82.805702,5.6713162e-11,26.232801,3.4027897e-16
30.3042,84.805695,5.8082946e-11,26.442322,3.4849768e-16
30.8308,173.25726,1.1866293e-10,33.552256,7.1197758e-16
30.91105,69.531372,4.7621648e-11,24.74865,2.8572989e-16
31.0101,194.25729,1.3304573e-10,34.856493,7.982744e-16
31.12855,56.079964,3.8408853e-11,23.037065,2.3045312e-16
31.9633,111.25713,7.6199388e-11,28.946798,4.5719633e-16
32.2696,966.04492,6.6163876e-10,59.496355,3.9698326e-15
32.3461,104.80574,7.1780865e-11,28.376115,4.3068519e-16
32.3808,55.354256,3.791182e-11,22.937263,2.2747092e-16
32.7834,98.805717,6.7671483e-11,27.823939,4.060289e-16
32.8239,56.354263,3.859672e-11,23.074564,2.3158032e-16
32.9511,100.2571,6.8665529e-11,27.959515,4.1199317e-16
33.28075,70.079979,4.7997386e-11,24.813569,2.8798431e-16
33.29905,113.43425,7.7690483e-11,29.134394,4.661429e-16
33.4421,49.354256,3.3802454e-11,22.07663,2.0281472e-16
33.92455,152.98294,1.0477716e-10,32.188859,6.2866296e-16
33.9799,126.25716,8.647282e-11,30.193254,5.1883692e-16
34.2802,78.354286,5.3664412e-11,25.754048,3.2198647e-16
34.5811,108.25713,7.4144705e-11,28.684245,4.4486823e-16
34.7088,438.06415,3.0002768e-10,45.709221,1.8001661e-15
34.77125,95.080017,6.5119772e-11,27.469726,3.9071863e-16
35.0606,129.80579,8.8903257e-11,30.473518,5.3341954e-16
35.4932,138.80579,9.5067307e-11,31.162128,5.7040384e-16
35.84215,121.08008,8.2927068e-11,29.774797,4.9756241e-16
35.9289,653.71149,4.4772334e-10,52.234,2.68634e-15
35.99395,62.982773,4.3136549e-11,23.945937,2.5881929e-16
36.42645,65.53138,4.4882075e-11,24.264668,2.6929245e-16
36.4842,205.70871,1.4088874e-10,35.528386,8.4533247e-16
36.5418,83.708496,5.7331481e-11,26.327791,3.4398888e-16
37.20875,114.08005,7.8132786e-11,29.189578,4.6879672e-16
37.3601,166.70866,1.1417783e-10,33.124091,6.8506699e-16
37.6039,73.257072,5.0173359e-11,25.183018,3.0104015e-16
37.82495,186.53162,1.2775446e-10,34.388144,7.6652676e-16
37.97025,61.531368,4.214249e-11,23.760566,2.5285494e-16
37.99445,112.98284,7.7381316e-11,29.095696,4.642879e-16
38.1418,174.80592,1.197236e-10,33.651929,7.183416e-16
38.16085,157.53154,1.0789247e-10,32.504769,6.4735482e-16
38.5613,72.354286,4.9555046e-11,25.079142,2.9733028e-16
38.6498,359.61218,2.4629637e-10,42.799239,1.4777782e-15
38.6678,158.80585,1.0876524e-10,32.59218,6.5259142e-16
38.92705,64.982765,4.4506332e-11,24.196765,2.6703799e-16
39.12695,57.628559,3.9469478e-11,23.247192,2.3681687e-16
39.19245,108.98283,7.4641728e-11,28.748196,4.4785037e-16
39.2276,264.70895,1.8129768e-10,38.643886,1.0877861e-15
39.4335,76.354294,5.2294629e-11,25.533033,3.1376777e-16
39.53705,61.079967,4.1833328e-11,23.702319,2.5099997e-16
39.7462,79.062698,5.41496e-11,25.831431,3.248976e-16
39.7681,5303.9839,3.6326689e-09,104.96036,2.1796013e-14
39.90775,128.88564,8.8273051e-11,30.401342,5.296383e-16
39.9197,50.80566,3.4796513e-11,22.290952,2.0877908e-16
40.214,777.11157,5.3223937e-10,55.33319,3.1934362e-15
40.4782,56.805664,3.8905882e-11,23.13601,2.3343529e-16
40.5685,54.354256,3.7226926e-11,22.798298,2.2336155e-16
40.59855,51.079956,3.4984376e-11,22.330996,2.0990626e-16
40.79085,610.78979,4.1832651e-10,51.064824,2.5099591e-15
40.85555,51.628555,3.5360109e-11,22.410656,2.1216065e-16
40.91405,203.53168,1.3939771e-10,35.402608,8.3638624e-16
41.1611,169.16,1.1585674e-10,33.285658,6.9514044e-16
41.62505,22.177126,1.518899e-11,16.909328,9.1133937e-17
41.76545,703.94971,4.8213122e-10,53.53919,2.8927873e-15
41.94825,86.080002,5.8955712e-11,26.574107,3.5373427e-16
42.69885,293.43469,2.0097178e-10,39.994021,1.2058307e-15
42.7362,49.354252,3.3802451e-11,22.07663,2.0281471e-16
42.91515,44.531349,3.0499272e-11,21.332735,1.8299563e-16
43.1058,214.70872,1.470528e-10,36.039145,8.8231683e-16
43.20655,93.53141,6.405914e-11,27.319772,3.8435484e-16
43.2405,29.354235,2.0104551e-11,18.56585,1.2062731e-16
43.29625,61.628574,4.2209066e-11,23.773071,2.532544e-16
43.4232,91.80571,6.2877217e-11,27.150707,3.772633e-16
43.464,69.805679,4.7809519e-11,24.781153,2.8685712e-16
43.7425,69.805679,4.7809519e-11,24.781153,2.8685712e-16
43.89395,81.434196,5.5773826e-11,26.087163,3.3464295e-16
43.94175,192.4344,1.3179725e-10,34.747121,7.9078348e-16
44.0948,83.805695,5.7398051e-11,26.337978,3.4438831e-16
44.18515,53.531357,3.6663327e-11,22.682661,2.1997996e-16
44.3561,601.71082,4.1210837e-10,50.810545,2.4726502e-15
44.41615,98.531418,6.7483617e-11,27.798167,4.049017e-16
44.4768,83.354294,5.708889e-11,26.290605,3.4253334e-16
44.7775,324.96588,2.2256731e-10,41.378096,1.3354039e-15
45.06875,176.78853,1.2108147e-10,33.778675,7.2648885e-16
45.1687,89.257103,6.1131691e-11,26.897103,3.6679014e-16
45.40005,84.531395,5.789508e-11,26.413782,3.4737048e-16
45.61385,183.4344,1.256332e-10,34.196751,7.5379918e-16
45.63275,84.079987,5.7585912e-11,26.366681,3.4551547e-16
45.70375,80.434174,5.5088916e-11,25.979938,3.3053349e-16
45.70695,46.628548,3.1935631e-11,21.662498,1.9161379e-16
45.7812,62.257065,4.2639515e-11,23.853611,2.5583709e-16
45.7936,171.16003,1.1722655e-10,33.416326,7.033593e-16
45.8707,154.16,1.0558332e-10,32.271203,6.3349995e-16
46.0623,47.354248,3.243266e-11,21.774301,1.9459596e-16
46.1064,108.70853,7.4453867e-11,28.724058,4.467232e-16
46.23575,88.531403,6.0634662e-11,26.82401,3.6380797e-16
46.34215,131.98286,9.0394326e-11,30.64294,5.4236595e-16
46.6461,30.805637,2.1098609e-11,18.866933,1.2659165e-16
46.7244,94.257111,6.4556168e-11,27.390247,3.8733701e-16
46.83915,115.88562,7.9369413e-11,29.342769,4.7621648e-16
46.9209,299.70917,2.0526913e-10,40.277075,1.2316148e-15
47.13215,202.08029,1.3840366e-10,35.318255,8.3042197e-16
47.3163,41.902843,2.8699023e-11,20.904466,1.7219414e-16
47.31875,80.079987,5.4846335e-11,25.941749,3.2907801e-16
47.37915,85.080002,5.8270817e-11,26.470801,3.496249e-16
47.5575,57.805664,3.9590776e-11,23.270982,2.3754466e-16
47.5715,1665.7128,1.1408374e-09,71.344082,6.8450241e-15
47.75775,63.628578,4.3578857e-11,24.027504,2.6147314e-16
47.76545,63.079971,4.320312e-11,23.958249,2.5921872e-16
47.9117,283.61166,1.9424404e-10,39.542666,1.1654643e-15
48.31715,105.43422,7.2211307e-11,28.432722,4.3326784e-16
48.8335,433.80707,2.9711203e-10,45.560672,1.7826722e-15
48.9115,47.354256,3.2432665e-11,21.774303,1.9459599e-16
49.16895,87.982803,6.025893e-11,26.768488,3.6155358e-16
49.36525,121.88564,8.347879e-11,29.840683,5.0087274e-16
49.41345,132.53146,9.0770058e-11,30.685338,5.4462035e-16
49.46335,149.08015,1.0210416e-10,31.912772,6.1262498e-16
49.7024,62.805664,4.3015248e-11,23.923471,2.5809149e-16
49.7143,64.805672,4.4385042e-11,24.174765,2.6631025e-16
49.8405,55.805656,3.8220982e-11,22.999443,2.2932589e-16
49.8812,53.902863,3.6917769e-11,22.735012,2.2150661e-16
#
# End of export
